Repository: StevenDovey/Densiometry

# Densiometry

R reimplementation of the **EDITOR** data-processing pipeline for the
FRI Direct-Scanning X-Ray Densitometer (Cown & Clement 1983; system software
upgraded in the 1990s), maintained at BSI (formerly Forest Research Institute),
Rotorua, NZ.

---

## Background

The FRI densitometer uses a Fe-55 radioisotopic source and a scintillation
detector to measure wood density at 0.3 mm spatial resolution along machined
increment cores (2 mm thick, 5 mm increment).  Raw count data are written to
`.SCN` files by the SCANNA acquisition program.

The original **EDITOR** program reads `.SCN` files, lets the operator check and

File: trials completed/FR 86_GoldenDowns_finished/Densitometry/Densitometer files/GD7.DAT
File : C:\DENSITOM\GDOWNS~1\GD7.DAT
Cores :
4
19
22
25
28
31
35
39
40
43
45
54

ÄÄÄÄÄÄÄÄÄÄÄÄÄÄÄÄÄÄÄÄÄÄÄÄÄÄÄÄÄÄÄÄÄÄÄÄÄÄÄÄÄÄÄÄÄÄÄÄÄÄÄÄÄÄÄÄÄÄÄÄÄÄÄÄÄÄÄÄÄÄÄÄÄÄÄÄÄÄÄ
Core : 4
ÄÄÄÄÄÄÄÂÄÄÄÄÄÄÄÄÄÄÄÄÄÄÄÄÄÄÄÄÄÄÄÄÄÂÄÄÄÄÄÄÄÄÄÄÂÄÄÄÄÄÄÄÄÄÄÄÄÄÄÄÄÄÄÄÄÄÄÄÄÄÄÄÄÄÄÄÄÄÄ
       ³Widths (mm)              ³ Areas    ³ Densities (kg/m3)
       ³                         ³ (cmý)    ³
Ring   ³Outer Ring Erly Late   % ³Incr Total³Ring E/Wd L/Wd Unif  Min  Max  Rng
 # Year³ Rad.      Wood Wood  LW ³          ³mean mean mean
ÄÄÄÄÄÄÄÁÄÄÄÄÄÄÄÄÄÄÄÄÄÄÄÄÄÄÄÄÄÄÄÄÄÁÄÄÄÄÄÄÄÄÄÄÁÄÄÄÄÄÄÄÄÄÄÄÄÄÄÄÄÄÄÄÄÄÄÄÄÄÄÄÄÄÄÄÄÄÄ

 2 1993   9.7  9.7  8.7  0.0   0   3.0    3.0 329  329    0    0  278  418  140
 3 1994  24.7 15.0 14.1  0.9   6  16.2   19.2 337  324  541  217  262  559  297
 4 1995  40.9 16.2 15.3  0.9   5  33.4   52.6 358  346  559  213  270  587  317
 5 1996  56.2 15.3 14.1  1.2   7  46.7   99.2 359  340  589  249  285  638  353
 6 1997  70.6 14.4 12.3  2.1  14  57.4  156.6 392  364  553  189  309  585  276
 7 1998  84.4 13.8 11.7  2.1  15  67.2  223.8 399  373  542  169  324  572  248
 8 1999  98.2 13.8 12.9  0.9   6  79.2  303.0 385  375  536  161  324  555  231
 9 2000 113.2 15.0 12.9  2.1  14  99.6  402.6 357  330  523  193  259  542  283
10 2001 122.2  9.0  7.8  1.2  13  66.6  469.1 383  354  573  219  309  602  293
11 2002 130.0  7.8  6.9  0.9  11  61.8  530.9 346  319  550  231  261  575  314
12 2003 136.0  6.0  5.1  0.9  15  50.1  581.1 390  362  548  186  332  575  243
13 2004 142.6  6.6  6.0  0.6   9  57.8  638.8 389  370  586  216  305  614  309
14 2005 151.3  8.7  6.6  2.1  24  80.3  719.2 394  337  573  236  296  606  310
15 2006 156.4  5.1  3.6  1.5  29  49.3  768.5 427  382  537  155  295  602  307
16 2007 162.4  6.0  5.1  0.9  15  60.1  828.6 393  360  578  218  312  625  313
17 2008 168.7  6.3  4.2  2.1  33  65.5  894.1 440  381  557  176  332  616  284
18 2009 174.4  5.7  4.8  0.9  15  61.4  955.5 385  349  577  228  299  639  340
19 2010 178.9  4.5  3.9  0.6  13  49.9 1005.5 396  367  588  221  341  641  300
20 2011 182.8  3.9  3.0  0.9  23  44.3 1049.8 426  383  571  188  329  664  335
21 2012 187.3  4.5  3.3  1.2  26  52.3 1102.1 427  370  583  213  336  667  331
22 2013 190.3  3.0  2.4  0.6  20  35.6 1137.7 410  377  546  169  316  570  254
23 2014 193.0  2.7  2.1  0.6  22  32.5 1170.2 422  383  558  175  314  562  248
24 2015 195.4  2.4  2.1  0.3  12  29.3 1199.5 405  382  569  187  328  569  241
25 2016 197.2  1.8  1.5  0.3  16  22.2 1221.7 444  425  540  115  357  540  183

Core Length:  196.2 mm
Core Density: 391 kg/m3
Cross-sectional Density:  392 kg/m3
Early/Latewood Threshold: 500 kg/m3
Attenuation Constant: 3.14

ÄÄÄÄÄÄÄÄÄÄÄÄÄÄÄÄÄÄÄÄÄÄÄÄÄÄÄÄÄÄÄÄÄÄÄÄÄÄÄÄÄÄÄÄÄÄÄÄÄÄÄÄÄÄÄÄÄÄÄÄÄÄÄÄÄÄÄÄÄÄÄÄÄÄÄÄÄÄÄ
Core : 19
ÄÄÄÄÄÄÄÂÄÄÄÄÄÄÄÄÄÄÄÄÄÄÄÄÄÄÄÄÄÄÄÄÄÂÄÄÄÄÄÄÄÄÄÄÂÄÄÄÄÄÄÄÄÄÄÄÄÄÄÄÄÄÄÄÄÄÄÄÄÄÄÄÄÄÄÄÄÄÄ
       ³Widths (mm)              ³ Areas    ³ Densities (kg/m3)
       ³                         ³ (cmý)    ³
Ring   ³Outer Ring Erly Late   % ³Incr Total³Ring E/Wd L/Wd Unif  Min  Max  Rng
 # Year³ Rad.      Wood Wood  LW ³          ³mean mean mean
ÄÄÄÄÄÄÄÁÄÄÄÄÄÄÄÄÄÄÄÄÄÄÄÄÄÄÄÄÄÄÄÄÄÁÄÄÄÄÄÄÄÄÄÄÁÄÄÄÄÄÄÄÄÄÄÄÄÄÄÄÄÄÄÄÄÄÄÄÄÄÄÄÄÄÄÄÄÄÄ

 3 1993  16.9 16.9  9.9  0.0   0   9.0    9.0 337  337    0    0  281  473  192
 4 1994  30.7 13.8 12.9  0.9   6  20.6   29.6 344  330  537  207  266  549  283
 5 1995  45.1 14.4 13.5  0.9   6  34.3   63.9 351  338  535  197  283  543  260
 6 1996  58.9 13.8 13.2  0.6   4  45.1  109.0 355  346  540  194  305  563  258
 7 1997  72.1 13.2 12.0  1.2   9  54.3  163.3 374  358  534  176  305  548  243
 8 1998  85.9 13.8 11.7  2.1  15  68.5  231.8 395  369  541  172  318  578  260
 9 1999  97.9 12.0 11.4  0.6   5  69.3  301.1 385  377  536  159  314  559  245
10 2000 111.4 13.5 11.7  1.8  13  88.8  389.9 360  336  515  179  273  538  265
11 2001 119.8  8.4  7.2  1.2  14  61.0  450.9 375  341  578  237  286  629  343
12 2002 130.0 10.2  9.6  0.6   5  80.0  530.9 371  362  527  165  274  547  273
13 2003 138.7  8.7  7.8  0.9  10  73.4  604.4 371  350  552  202  293  598  305
14 2004 148.0  9.3  8.1  1.2  12  83.8  688.1 366  345  512  167  277  524  247
15 2005 159.1 11.1  9.3  1.8  16 107.1  795.2 367  335  535  200  280  573  293
16 2006 166.6  7.5  6.6  0.9  12  76.7  872.0 381  359  540  181  285  578  293
17 2007 174.1  7.5  6.3  1.2  16  80.3  952.2 367  330  566  236  273  612  339
18 2008 181.3  7.2  6.3  0.9  12  80.4 1032.6 381  361  516  155  285  525  240
19 2009 187.3  6.0  4.5  1.5  25  69.5 1102.1 384  333  536  203  259  578  319
20 2010 193.6  6.3  4.8  1.5  23  75.4 1177.5 394  341  562  221  288  640  352
21 2011 199.3  5.7  4.8  0.9  15  70.4 1247.9 391  366  523  157  283  526  243
22 2012 205.3  6.0  5.4  0.6  10  76.3 1324.1 397  382  529  147  292  537  245
23 2013 211.6  6.3  4.8  1.5  23  82.5 1406.6 415  370  559  189  288  589  301
24 2014 217.6  6.0  4.2  1.8  30  80.9 1487.5 428  383  534  151  310  569  259

Core Length:  210.9 mm
Core Density: 376 kg/m3
Cross-sectional Density:  380 kg/m3
Early/Latewood Threshold: 500 kg/m3
Attenuation Constant: 3.14

ÄÄÄÄÄÄÄÄÄÄÄÄÄÄÄÄÄÄÄÄÄÄÄÄÄÄÄÄÄÄÄÄÄÄÄÄÄÄÄÄÄÄÄÄÄÄÄÄÄÄÄÄÄÄÄÄÄÄÄÄÄÄÄÄÄÄÄÄÄÄÄÄÄÄÄÄÄÄÄ
Core : 22
ÄÄÄÄÄÄÄÂÄÄÄÄÄÄÄÄÄÄÄÄÄÄÄÄÄÄÄÄÄÄÄÄÄÂÄÄÄÄÄÄÄÄÄÄÂÄÄÄÄÄÄÄÄÄÄÄÄÄÄÄÄÄÄÄÄÄÄÄÄÄÄÄÄÄÄÄÄÄÄ
       ³Widths (mm)              ³ Areas    ³ Densities (kg/m3)
       ³                         ³ (cmý)    ³
Ring   ³Outer Ring Erly Late   % ³Incr Total³Ring E/Wd L/Wd Unif  Min  Max  Rng
 # Year³ Rad.      Wood Wood  LW ³          ³mean mean mean
ÄÄÄÄÄÄÄÁÄÄÄÄÄÄÄÄÄÄÄÄÄÄÄÄÄÄÄÄÄÄÄÄÄÁÄÄÄÄÄÄÄÄÄÄÁÄÄÄÄÄÄÄÄÄÄÄÄÄÄÄÄÄÄÄÄÄÄÄÄÄÄÄÄÄÄÄÄÄÄ

 1 1992   8.4  8.4  8.1  0.3   3   2.2    2.2 361  355  502  147  315  502  187
 2 1993  19.8 11.4  9.9  1.5  13  10.1   12.3 379  353  547  194  285  572  287
 3 1994  32.4 12.6 10.8  1.8  14  20.7   33.0 379  349  562  213  291  617  326
 4 1995  44.1 11.7 10.5  1.2  10  28.1   61.1 368  345  575  230  279  600  321
 5 1996  55.2 11.1  9.3  1.8  16  34.6   95.7 405  368  597  229  313  654  341
 6 1997  65.4 10.2  8.1  2.1  20  38.6  134.4 423  381  586  205  336  650  314
 7 1998  75.3  9.9  7.5  2.4  24  43.8  178.1 419  368  582  214  313  640  327
 8 1999  83.4  8.1  7.8  0.3   3  40.4  218.5 380  373  560  187  314  560  246
 9 2000  94.2 10.8  8.7  2.1  19  60.3  278.8 376  334  553  219  276  569  293
10 2001 101.4  7.2  5.4  1.8  25  44.2  323.0 395  342  552  210  311  608  297
11 2002 108.6  7.2  5.7  1.5  20  47.5  370.5 385  342  546  204  264  593  329
12 2003 115.5  6.9  5.4  1.5  21  48.6  419.1 401  356  564  208  305  629  324
13 2004 123.0  7.5  5.7  1.8  24  56.2  475.3 406  360  552  192  299  593  294
14 2005 131.7  8.7  6.6  2.1  24  69.6  544.9 398  343  571  228  297  623  326
15 2006 138.6  6.9  5.7  1.2  17  58.6  603.5 407  373  567  194  303  592  289
16 2007 145.2  6.6  5.7  0.9  13  58.8  662.3 379  347  579  232  305  604  299
17 2008 151.5  6.3  4.8  1.5  23  58.7  721.1 398  349  552  203  302  598  296
18 2009 156.9  5.4  4.2  1.2  22  52.3  773.4 382  330  566  236  273  616  343
19 2010 162.6  5.7  4.2  1.5  26  57.2  830.6 386  329  545  216  291  635  344
20 2011 167.1  4.5  3.6  0.9  20  46.6  877.2 386  340  572  232  298  614  316
21 2012 170.4  3.3  2.7  0.6  18  35.0  912.2 402  365  569  204  308  604  296
22 2013 174.0  3.6  3.0  0.6  16  39.0  951.1 391  360  545  185  308  590  282
23 2014 177.0  3.0  2.4  0.6  20  33.1  984.2 412  376  560  184  317  585  268
24 2015 179.4  2.4  1.8  0.6  24  26.9 1011.1 408  365  536  171  325  544  219
25 2016 181.8  2.4  1.8  0.6  25  27.2 1038.3 409  361  555  194  317  567  250

Core Length:  181.8 mm
Core Density: 393 kg/m3
Cross-sectional Density:  394 kg/m3
Early/Latewood Threshold: 500 kg/m3
Attenuation Constant: 3.14

ÄÄÄÄÄÄÄÄÄÄÄÄÄÄÄÄÄÄÄÄÄÄÄÄÄÄÄÄÄÄÄÄÄÄÄÄÄÄÄÄÄÄÄÄÄÄÄÄÄÄÄÄÄÄÄÄÄÄÄÄÄÄÄÄÄÄÄÄÄÄÄÄÄÄÄÄÄÄÄ
Core : 25
ÄÄÄÄÄÄÄÂÄÄÄÄÄÄÄÄÄÄÄÄÄÄÄÄÄÄÄÄÄÄÄÄÄÂÄÄÄÄÄÄÄÄÄÄÂÄÄÄÄÄÄÄÄÄÄÄÄÄÄÄÄÄÄÄÄÄÄÄÄÄÄÄÄÄÄÄÄÄÄ
       ³Widths (mm)              ³ Areas    ³ Densities (kg/m3)
       ³                         ³ (cmý)    ³
Ring   ³Outer Ring Erly Late   % ³Incr Total³Ring E/Wd L/Wd Unif  Min  Max  Rng
 # Year³ Rad.      Wood Wood  LW ³          ³mean mean mean
ÄÄÄÄÄÄÄÁÄÄÄÄÄÄÄÄÄÄÄÄÄÄÄÄÄÄÄÄÄÄÄÄÄÁÄÄÄÄÄÄÄÄÄÄÁÄÄÄÄÄÄÄÄÄÄÄÄÄÄÄÄÄÄÄÄÄÄÄÄÄÄÄÄÄÄÄÄÄÄ

 4 1994  19.1 19.1  9.6  1.5   7  11.5   11.5 422  397  579  182  367  639  272
 5 1995  29.6 10.5  9.3  1.2  11  16.1   27.5 432  407  622  215  363  685  322
 6 1996  40.1 10.5  9.0  1.5  14  23.0   50.5 431  402  600  198  356  655  299
 7 1997  52.7 12.6  9.0  3.6  28  36.7   87.3 458  408  582  174  367  658  291
 8 1998  66.8 14.1 11.4  2.7  19  52.9  140.2 454  429  561  132  376  602  226
 9 1999  78.2 11.4  9.6  1.8  15  51.9  192.1 428  404  560  156  352  588  236
10 2000  92.0 13.8 10.2  3.6  26  73.8  265.9 418  368  558  190  330  622  292
11 2001 100.7  8.7  6.6  2.1  24  52.7  318.6 445  397  597  200  354  624  270
12 2002 110.0  9.3  8.1  1.2  12  61.6  380.1 402  375  587  212  298  627  329
13 2003 118.4  8.4  5.7  2.7  32  60.3  440.4 452  388  587  199  333  635  302
14 2004 125.9  7.5  6.0  1.5  20  57.6  498.0 418  381  566  185  321  610  289
15 2005 135.2  9.3  6.6  2.7  29  76.3  574.3 439  369  611  242  327  668  341
16 2006 143.3  8.1  5.7  2.4  29  70.9  645.1 462  413  579  166  346  648  302
17 2007 150.2  6.9  5.1  1.8  26  63.6  708.7 433  372  604  232  345  666  321
18 2008 156.5  6.3  5.4  0.9  14  60.7  769.4 420  395  569  174  312  596  284
19 2009 161.6  5.1  3.9  1.2  23  51.0  820.4 410  361  567  206  311  627  316
20 2010 167.6  6.0  4.5  1.5  25  62.1  882.5 439  384  605  221  322  669  347
21 2011 172.4  4.8  3.3  1.5  31  51.3  933.7 459  393  605  212  334  661  327
22 2012 176.6  4.2  3.0  1.2  28  46.0  979.8 453  399  588  189  332  619  287
23 2013 180.2  3.6  2.7  0.9  24  40.4 1020.1 450  395  615  220  347  647  300
24 2014 183.8  3.6  2.7  0.9  25  41.2 1061.3 436  393  566  173  334  600  266
25 2015 187.1  3.3  2.1  1.2  36  38.5 1099.8 443  365  580  215  332  664  332
26 2016 189.8  2.7  1.5  1.2  44  32.0 1131.7 476  414  554  140  336  594  258

Core Length:  181.8 mm
Core Density: 438 kg/m3
Cross-sectional Density:  437 kg/m3
Early/Latewood Threshold: 500 kg/m3
Attenuation Constant: 3.14

ÄÄÄÄÄÄÄÄÄÄÄÄÄÄÄÄÄÄÄÄÄÄÄÄÄÄÄÄÄÄÄÄÄÄÄÄÄÄÄÄÄÄÄÄÄÄÄÄÄÄÄÄÄÄÄÄÄÄÄÄÄÄÄÄÄÄÄÄÄÄÄÄÄÄÄÄÄÄÄ
Core : 28
ÄÄÄÄÄÄÄÂÄÄÄÄÄÄÄÄÄÄÄÄÄÄÄÄÄÄÄÄÄÄÄÄÄÂÄÄÄÄÄÄÄÄÄÄÂÄÄÄÄÄÄÄÄÄÄÄÄÄÄÄÄÄÄÄÄÄÄÄÄÄÄÄÄÄÄÄÄÄÄ
       ³Widths (mm)              ³ Areas    ³ Densities (kg/m3)
       ³                         ³ (cmý)    ³
Ring   ³Outer Ring Erly Late   % ³Incr Total³Ring E/Wd L/Wd Unif  Min  Max  Rng
 # Year³ Rad.      Wood Wood  LW ³          ³mean mean mean
ÄÄÄÄÄÄÄÁÄÄÄÄÄÄÄÄÄÄÄÄÄÄÄÄÄÄÄÄÄÄÄÄÄÁÄÄÄÄÄÄÄÄÄÄÁÄÄÄÄÄÄÄÄÄÄÄÄÄÄÄÄÄÄÄÄÄÄÄÄÄÄÄÄÄÄÄÄÄÄ

 4 1995  12.6 12.6  8.7  0.9   7   5.0    5.0 378  357  582  225  304  645  341
 5 1996  20.4  7.8  6.9  0.9  11   8.1   13.1 394  370  579  209  312  621  309
 6 1997  30.6 10.2  7.8  2.4  23  16.3   29.4 405  363  540  177  317  586  269
 7 1998  41.4 10.8  8.1  2.7  24  24.4   53.8 424  383  546  163  328  604  276
 8 1999  51.3  9.9  8.1  1.8  18  28.8   82.7 403  368  560  192  305  584  279
 9 2000  64.8 13.5 10.8  2.7  20  49.2  131.9 391  358  523  165  289  552  263
10 2001  74.7  9.9  7.2  2.7  27  43.4  175.3 414  358  565  207  323  657  334
11 2002  85.8 11.1  8.7  2.4  21  56.0  231.3 389  349  532  183  267  589  322
12 2003  95.1  9.3  7.5  1.8  19  52.9  284.1 430  400  552  152  350  591  241
13 2004 104.4  9.3  7.5  1.8  19  58.3  342.4 397  362  542  180  297  580  283
14 2005 115.8 11.4  8.1  3.3  28  78.9  421.3 419  366  551  185  328  610  282
15 2006 124.2  8.4  6.0  2.4  28  63.3  484.6 458  423  547  124  354  634  280
16 2007 132.3  8.1  5.4  2.7  33  65.3  549.9 443  385  559  174  351  668  317
17 2008 139.8  7.5  5.4  2.1  28  64.1  614.0 441  396  559  163  313  622  309
18 2009 145.8  6.0  4.8  1.2  20  53.8  667.8 404  358  589  231  310  656  346
19 2010 153.0  7.2  6.0  1.2  16  67.6  735.4 404  368  583  215  315  626  311
20 2011 158.1  5.1  3.6  1.5  29  49.8  785.3 426  374  550  176  337  591  254
21 2012 162.9  4.8  3.9  0.9  18  48.4  833.7 409  368  585  217  320  621  301
22 2013 167.4  4.5  3.3  1.2  26  46.7  880.4 429  379  565  186  328  631  303
23 2014 171.9  4.5  3.0  1.5  33  48.0  928.3 430  371  549  178  325  606  281
24 2015 175.5  3.6  3.0  0.6  16  39.3  967.6 415  384  569  185  348  613  265
25 2016 178.2  2.7  2.1  0.6  22  30.0  997.6 424  383  565  182  333  583  250

Core Length:  175.2 mm
Core Density: 414 kg/m3
Cross-sectional Density:  418 kg/m3
Early/Latewood Threshold: 500 kg/m3
Attenuation Constant: 3.14

ÄÄÄÄÄÄÄÄÄÄÄÄÄÄÄÄÄÄÄÄÄÄÄÄÄÄÄÄÄÄÄÄÄÄÄÄÄÄÄÄÄÄÄÄÄÄÄÄÄÄÄÄÄÄÄÄÄÄÄÄÄÄÄÄÄÄÄÄÄÄÄÄÄÄÄÄÄÄÄ
Core : 31
ÄÄÄÄÄÄÄÂÄÄÄÄÄÄÄÄÄÄÄÄÄÄÄÄÄÄÄÄÄÄÄÄÄÂÄÄÄÄÄÄÄÄÄÄÂÄÄÄÄÄÄÄÄÄÄÄÄÄÄÄÄÄÄÄÄÄÄÄÄÄÄÄÄÄÄÄÄÄÄ
       ³Widths (mm)              ³ Areas    ³ Densities (kg/m3)
       ³                         ³ (cmý)    ³
Ring   ³Outer Ring Erly Late   % ³Incr Total³Ring E/Wd L/Wd Unif  Min  Max  Rng
 # Year³ Rad.      Wood Wood  LW ³          ³mean mean mean
ÄÄÄÄÄÄÄÁÄÄÄÄÄÄÄÄÄÄÄÄÄÄÄÄÄÄÄÄÄÄÄÄÄÁÄÄÄÄÄÄÄÄÄÄÁÄÄÄÄÄÄÄÄÄÄÄÄÄÄÄÄÄÄÄÄÄÄÄÄÄÄÄÄÄÄÄÄÄÄ

 1 1992   5.4  5.4  5.4  0.0   0   0.9    0.9 327  327    0    0  286  439  153
 2 1993  16.2 10.8 10.8  0.0   0   7.3    8.2 330  330    0    0  260  487  227
 3 1994  29.1 12.9 12.0  0.9   6  18.4   26.6 352  336  564  228  267  579  312
 4 1995  41.4 12.3 10.8  1.5  12  27.2   53.8 359  330  563  233  273  609  336
 5 1996  52.8 11.4 10.5  0.9   7  33.7   87.6 341  323  553  230  266  570  304
 6 1997  66.0 13.2 11.4  1.8  13  49.3  136.8 371  345  531  186  273  555  282
 7 1998  79.8 13.8 12.0  1.8  13  63.2  200.1 375  351  532  181  291  547  256
 8 1999  92.4 12.6 11.7  0.9   7  68.2  268.2 358  344  536  192  273  563  290
 9 2000 108.9 16.5 15.0  1.5   9 104.3  372.6 350  330  546  216  244  596  352
10 2001 119.4 10.5  9.0  1.5  14  75.3  447.9 357  321  570  249  274  595  321
11 2002 131.4 12.0 10.5  1.5  12  94.5  542.4 336  309  527  218  240  579  339
12 2003 139.5  8.1  6.9  1.2  14  68.9  611.4 384  348  595  247  284  599  315
13 2004 150.6 11.1  9.9  1.2  10 101.2  712.5 373  353  537  184  275  552  277
14 2005 161.7 11.1  8.4  2.7  24 108.9  821.4 381  322  564  242  275  611  336
15 2006 171.0  9.3  7.2  2.1  22  97.2  918.6 432  390  575  185  301  645  344
16 2007 180.0  9.0  7.2  1.8  20  99.2 1017.9 395  346  592  246  304  632  328
17 2008 187.5  7.5  5.1  2.4  32  86.6 1104.5 428  371  550  179  320  624  304
18 2009 193.8  6.3  5.1  1.2  19  75.5 1179.9 401  351  616  265  302  681  379
19 2010 201.3  7.5  6.0  1.5  20  93.1 1273.0 404  357  594  237  317  662  345
20 2011 207.0  5.7  4.8  0.9  15  73.1 1346.1 430  393  626  233  298  653  355
21 2012 213.9  6.9  5.7  1.2  17  91.2 1437.4 409  375  572  197  319  655  336
22 2013 219.0  5.1  3.6  1.5  29  69.4 1506.7 443  373  611  238  336  692  356
23 2014 224.7  5.7  3.9  1.8  31  79.5 1586.2 432  364  580  216  317  673  356
24 2015 229.2  4.5  3.6  0.9  20  64.2 1650.4 412  369  585  216  313  666  353
25 2016 233.4  4.2  3.0  1.2  28  61.0 1711.4 460  400  610  210  340  677  337

Core Length:  233.4 mm
Core Density: 385 kg/m3
Cross-sectional Density:  392 kg/m3
Early/Latewood Threshold: 500 kg/m3
Attenuation Constant: 3.14

ÄÄÄÄÄÄÄÄÄÄÄÄÄÄÄÄÄÄÄÄÄÄÄÄÄÄÄÄÄÄÄÄÄÄÄÄÄÄÄÄÄÄÄÄÄÄÄÄÄÄÄÄÄÄÄÄÄÄÄÄÄÄÄÄÄÄÄÄÄÄÄÄÄÄÄÄÄÄÄ
Core : 35
ÄÄÄÄÄÄÄÂÄÄÄÄÄÄÄÄÄÄÄÄÄÄÄÄÄÄÄÄÄÄÄÄÄÂÄÄÄÄÄÄÄÄÄÄÂÄÄÄÄÄÄÄÄÄÄÄÄÄÄÄÄÄÄÄÄÄÄÄÄÄÄÄÄÄÄÄÄÄÄ
       ³Widths (mm)              ³ Areas    ³ Densities (kg/m3)
       ³                         ³ (cmý)    ³
Ring   ³Outer Ring Erly Late   % ³Incr Total³Ring E/Wd L/Wd Unif  Min  Max  Rng
 # Year³ Rad.      Wood Wood  LW ³          ³mean mean mean
ÄÄÄÄÄÄÄÁÄÄÄÄÄÄÄÄÄÄÄÄÄÄÄÄÄÄÄÄÄÄÄÄÄÁÄÄÄÄÄÄÄÄÄÄÁÄÄÄÄÄÄÄÄÄÄÄÄÄÄÄÄÄÄÄÄÄÄÄÄÄÄÄÄÄÄÄÄÄÄ

 1 1991   3.0  3.0  3.0  0.0   0   0.3    0.3 341  341    0    0  227  458  231
 2 1992   7.8  4.8  4.8  0.0   0   1.6    1.9 365  365    0    0  308  453  145
 3 1993  20.1 12.3 11.4  0.9   7  10.8   12.7 357  344  525  181  287  539  252
 4 1994  31.8 11.7 10.2  1.5  12  19.1   31.8 369  344  543  199  284  594  310
 5 1995  42.0 10.2  9.0  1.2  11  23.6   55.4 378  351  581  230  273  634  361
 6 1996  52.2 10.2  9.0  1.2  11  30.2   85.6 372  343  593  250  287  660  373
 7 1997  61.5  9.3  7.8  1.5  16  33.2  118.8 424  395  573  178  318  615  297
 8 1998  70.2  8.7  6.6  2.1  24  36.0  154.8 417  378  541  163  325  582  257
 9 1999  79.2  9.0  8.4  0.6   6  42.2  197.1 388  374  582  208  306  617  311
10 2000  89.7 10.5  8.1  2.4  22  55.7  252.8 381  331  551  220  262  592  330
11 2001  98.1  8.4  6.9  1.5  17  49.6  302.3 397  356  587  231  311  642  331
12 2002 105.9  7.8  6.9  0.9  11  50.0  352.3 346  321  539  218  230  575  345
13 2003 112.2  6.3  4.5  1.8  28  43.2  395.5 397  333  556  223  280  596  316
14 2004 119.7  7.5  6.6  0.9  12  54.6  450.1 373  349  547  198  270  562  292
15 2005 128.7  9.0  7.2  1.8  19  70.2  520.4 371  330  536  206  274  574  300
16 2006 135.0  6.3  5.4  0.9  14  52.2  572.6 391  360  575  215  284  616  332
17 2007 141.3  6.3  4.8  1.5  23  54.7  627.2 386  321  593  272  292  646  354
18 2008 147.3  6.0  5.1  0.9  15  54.4  681.6 381  354  539  185  283  559  276
19 2009 153.0  5.7  5.1  0.6  10  53.8  735.4 371  344  598  254  258  655  397
20 2010 159.0  6.0  4.8  1.2  20  58.8  794.2 374  320  591  271  283  693  410
21 2011 163.2  4.2  3.3  0.9  21  42.5  836.7 376  330  546  216  284  603  319
22 2012 167.1  3.9  2.7  1.2  30  40.5  877.2 385  319  533  214  260  550  290
23 2013 170.7  3.6  2.7  0.9  24  38.2  915.4 421  364  593  229  310  672  362
24 2014 174.6  3.9  3.3  0.6  15  42.3  957.7 386  362  520  158  289  541  252
25 2015 177.3  2.7  2.1  0.6  22  29.8  987.6 395  326  637  311  278  680  402
26 2016 179.7  2.4  2.1  0.3  12  26.9 1014.5 402  379  562  183  309  562  253

Core Length:  179.7 mm
Core Density: 382 kg/m3
Cross-sectional Density:  384 kg/m3
Early/Latewood Threshold: 500 kg/m3
Attenuation Constant: 3.14

ÄÄÄÄÄÄÄÄÄÄÄÄÄÄÄÄÄÄÄÄÄÄÄÄÄÄÄÄÄÄÄÄÄÄÄÄÄÄÄÄÄÄÄÄÄÄÄÄÄÄÄÄÄÄÄÄÄÄÄÄÄÄÄÄÄÄÄÄÄÄÄÄÄÄÄÄÄÄÄ
Core : 39
ÄÄÄÄÄÄÄÂÄÄÄÄÄÄÄÄÄÄÄÄÄÄÄÄÄÄÄÄÄÄÄÄÄÂÄÄÄÄÄÄÄÄÄÄÂÄÄÄÄÄÄÄÄÄÄÄÄÄÄÄÄÄÄÄÄÄÄÄÄÄÄÄÄÄÄÄÄÄÄ
       ³Widths (mm)              ³ Areas    ³ Densities (kg/m3)
       ³                         ³ (cmý)    ³
Ring   ³Outer Ring Erly Late   % ³Incr Total³Ring E/Wd L/Wd Unif  Min  Max  Rng
 # Year³ Rad.      Wood Wood  LW ³          ³mean mean mean
ÄÄÄÄÄÄÄÁÄÄÄÄÄÄÄÄÄÄÄÄÄÄÄÄÄÄÄÄÄÄÄÄÄÁÄÄÄÄÄÄÄÄÄÄÁÄÄÄÄÄÄÄÄÄÄÄÄÄÄÄÄÄÄÄÄÄÄÄÄÄÄÄÄÄÄÄÄÄÄ

 3 1993  18.5 18.5  9.9  0.6   3  10.8   10.8 325  313  510  197  258  520  262
 4 1994  30.5 12.0 11.1  0.9   7  18.5   29.2 335  317  556  239  255  570  315
 5 1995  42.2 11.7 10.8  0.9   7  26.7   55.9 327  311  518  207  252  549  297
 6 1996  49.1  6.9  6.0  0.9  13  19.8   75.7 359  332  541  209  286  562  276
 7 1997  58.7  9.6  8.7  0.9   9  32.5  108.2 375  355  567  212  284  587  303
 8 1998  69.2 10.5  9.0  1.5  14  42.2  150.4 383  357  541  184  269  558  289
 9 1999  80.9 11.7 10.5  1.2  10  55.2  205.6 386  369  534  165  285  558  273
10 2000  94.7 13.8 12.0  1.8  13  76.1  281.7 379  357  526  169  282  569  287
11 2001 105.2 10.5  8.1  2.4  22  65.9  347.7 411  360  584  224  296  653  357
12 2002 114.5  9.3  8.1  1.2  12  64.2  411.9 377  353  533  180  270  575  305
13 2003 123.2  8.7  6.9  1.8  20  65.0  476.8 405  362  567  205  309  610  301
14 2004 131.3  8.1  6.9  1.2  14  64.8  541.6 386  360  540  180  293  565  272
15 2005 142.4 11.1  8.4  2.7  24  95.4  637.0 412  363  565  202  304  612  308
16 2006 150.2  7.8  5.7  2.1  26  71.7  708.7 434  390  554  164  306  637  331
17 2007 157.7  7.5  6.0  1.5  20  72.5  781.3 420  377  592  215  316  631  315
18 2008 165.8  8.1  4.8  3.3  40  82.3  863.6 436  365  540  175  305  598  293
19 2009 172.4  6.6  5.1  1.5  22  70.1  933.7 412  359  595  236  295  674  379
20 2010 179.0  6.6  4.5  2.1  31  72.9 1006.6 440  364  602  238  304  701  397
21 2011 186.8  7.8  5.7  2.1  26  89.6 1096.2 444  390  591  201  328  644  316
22 2012 194.6  7.8  5.7  2.1  26  93.5 1189.7 426  378  558  180  321  628  307
23 2013 199.7  5.1  3.3  1.8  35  63.2 1252.9 448  376  579  203  337  646  309
24 2014 205.7  6.0  3.3  2.7  45  76.4 1329.3 457  371  563  192  326  641  315
25 2015 212.0  6.3  3.9  2.4  38  82.7 1412.0 474  394  604  210  360  676  316
26 2016 217.7  5.7  2.7  3.0  52  76.9 1488.9 485  395  566  171  350  637  287

Core Length:  209.7 mm
Core Density: 405 kg/m3
Cross-sectional Density:  418 kg/m3
Early/Latewood Threshold: 500 kg/m3
Attenuation Constant: 3.14

ÄÄÄÄÄÄÄÄÄÄÄÄÄÄÄÄÄÄÄÄÄÄÄÄÄÄÄÄÄÄÄÄÄÄÄÄÄÄÄÄÄÄÄÄÄÄÄÄÄÄÄÄÄÄÄÄÄÄÄÄÄÄÄÄÄÄÄÄÄÄÄÄÄÄÄÄÄÄÄ
Core : 40
ÄÄÄÄÄÄÄÂÄÄÄÄÄÄÄÄÄÄÄÄÄÄÄÄÄÄÄÄÄÄÄÄÄÂÄÄÄÄÄÄÄÄÄÄÂÄÄÄÄÄÄÄÄÄÄÄÄÄÄÄÄÄÄÄÄÄÄÄÄÄÄÄÄÄÄÄÄÄÄ
       ³Widths (mm)              ³ Areas    ³ Densities (kg/m3)
       ³                         ³ (cmý)    ³
Ring   ³Outer Ring Erly Late   % ³Incr Total³Ring E/Wd L/Wd Unif  Min  Max  Rng
 # Year³ Rad.      Wood Wood  LW ³          ³mean mean mean
ÄÄÄÄÄÄÄÁÄÄÄÄÄÄÄÄÄÄÄÄÄÄÄÄÄÄÄÄÄÄÄÄÄÁÄÄÄÄÄÄÄÄÄÄÁÄÄÄÄÄÄÄÄÄÄÄÄÄÄÄÄÄÄÄÄÄÄÄÄÄÄÄÄÄÄÄÄÄÄ

 1 1992   7.2  7.2  7.2  0.0   0   1.6    1.6 342  342    0    0  233  471  238
 2 1993  18.0 10.8 10.2  0.6   5   8.6   10.2 361  352  518  166  280  522  242
 3 1994  31.5 13.5 11.7  1.8  13  21.0   31.2 377  348  562  214  295  595  300
 4 1995  44.1 12.6 11.7  0.9   7  29.9   61.1 385  370  579  209  299  629  330
 5 1996  55.2 11.1  9.6  1.5  13  34.6   95.7 384  355  570  215  319  621  302
 6 1997  67.2 12.0 10.2  1.8  14  46.1  141.9 408  379  573  194  331  613  282
 7 1998  78.6 11.4 10.2  1.2  10  52.2  194.1 403  383  574  191  313  608  295
 8 1999  89.7 11.1  9.6  1.5  13  58.7  252.8 414  390  574  184  337  627  290
 9 2000 103.8 14.1 10.5  3.6  25  85.7  338.5 426  375  573  198  311  647  336
10 2001 113.7  9.9  7.8  2.1  21  67.6  406.1 445  402  603  201  348  673  325
11 2002 125.7 12.0  8.7  3.3  27  90.3  496.4 434  385  562  177  318  629  311
12 2003 134.1  8.4  6.6  1.8  21  68.6  564.9 472  437  599  162  402  649  247
13 2004 143.7  9.6  6.0  3.6  37  83.8  648.7 490  440  574  134  395  651  256
14 2005 153.9 10.2  6.9  3.3  32  95.4  744.1 482  436  578  142  407  670  263
15 2006 162.0  8.1  4.8  3.3  40  80.4  824.5 506  452  585  133  407  679  272
16 2007 170.4  8.4  6.0  2.4  28  87.7  912.2 496  449  613  164  410  669  259
17 2008 177.9  7.5  4.2  3.3  44  82.1  994.3 503  453  566  113  393  660  267
18 2009 183.9  6.0  3.9  2.1  35  68.2 1062.5 500  452  590  138  408  678  270
19 2010 190.8  6.9  4.2  2.7  39  81.2 1143.7 517  473  586  113  458  694  236
20 2011 195.9  5.1  2.4  2.7  52  62.0 1205.6 524  464  578  114  436  677  241
21 2012 200.1  4.2  1.8  2.4  57  52.3 1257.9 531  460  585  125  428  698  270
22 2013 203.7  3.6  0.9  2.7  74  45.7 1303.6 540  467  564   97  457  680  223
23 2014 207.6  3.9  0.9  3.0  76  50.4 1354.0 560  464  588  124  454  686  232
24 2015 211.5  3.9  2.1  1.8  46  51.3 1405.3 523  458  599  141  443  703  260
25 2016 213.9  2.4  0.6  1.8  75  32.1 1437.4 563  469  594  125  448  682  234

Core Length:  213.9 mm
Core Density: 463 kg/m3
Cross-sectional Density:  476 kg/m3
Early/Latewood Threshold: 500 kg/m3
Attenuation Constant: 3.14

ÄÄÄÄÄÄÄÄÄÄÄÄÄÄÄÄÄÄÄÄÄÄÄÄÄÄÄÄÄÄÄÄÄÄÄÄÄÄÄÄÄÄÄÄÄÄÄÄÄÄÄÄÄÄÄÄÄÄÄÄÄÄÄÄÄÄÄÄÄÄÄÄÄÄÄÄÄÄÄ
Core : 43
ÄÄÄÄÄÄÄÂÄÄÄÄÄÄÄÄÄÄÄÄÄÄÄÄÄÄÄÄÄÄÄÄÄÂÄÄÄÄÄÄÄÄÄÄÂÄÄÄÄÄÄÄÄÄÄÄÄÄÄÄÄÄÄÄÄÄÄÄÄÄÄÄÄÄÄÄÄÄÄ
       ³Widths (mm)              ³ Areas    ³ Densities (kg/m3)
       ³                         ³ (cmý)    ³
Ring   ³Outer Ring Erly Late   % ³Incr Total³Ring E/Wd L/Wd Unif  Min  Max  Rng
 # Year³ Rad.      Wood Wood  LW ³          ³mean mean mean
ÄÄÄÄÄÄÄÁÄÄÄÄÄÄÄÄÄÄÄÄÄÄÄÄÄÄÄÄÄÄÄÄÄÁÄÄÄÄÄÄÄÄÄÄÁÄÄÄÄÄÄÄÄÄÄÄÄÄÄÄÄÄÄÄÄÄÄÄÄÄÄÄÄÄÄÄÄÄÄ

 2 1992  17.1 17.1  6.6  1.5   8   9.2    9.2 407  382  517  135  321  545  224
 3 1993  28.2 11.1  9.6  1.5  13  15.8   25.0 384  359  545  186  298  572  274
 4 1994  40.5 12.3 10.5  1.8  14  26.5   51.5 388  356  574  218  299  594  295
 5 1995  53.1 12.6 10.8  1.8  14  37.1   88.6 386  353  583  230  291  634  343
 6 1996  65.1 12.0 10.2  1.8  15  44.6  133.1 396  360  602  242  303  659  356
 7 1997  75.3 10.2  8.1  2.1  20  45.0  178.1 406  362  576  214  300  627  327
 8 1998  86.7 11.4  9.0  2.4  21  58.0  236.2 401  360  555  195  294  605  311
 9 1999  98.1 11.4  8.7  2.7  23  66.2  302.3 415  369  561  192  311  633  322
10 2000 112.5 14.4 11.1  3.3  22  95.3  397.6 400  353  561  208  296  657  361
11 2001 121.5  9.0  7.2  1.8  20  66.2  463.8 423  377  607  230  344  670  326
12 2002 128.7  7.2  5.4  1.8  24  56.6  520.4 415  361  580  219  306  621  315
13 2003 135.6  6.9  4.8  2.1  30  57.3  577.7 441  380  580  200  340  617  277
14 2004 142.5  6.9  5.1  1.8  26  60.3  637.9 419  376  540  164  345  579  234
15 2005 151.8  9.3  6.6  2.7  29  86.0  723.9 451  387  607  220  355  671  316
16 2006 158.4  6.6  3.9  2.7  40  64.3  788.2 489  420  588  168  353  679  326
17 2007 165.9  7.5  6.0  1.5  20  76.4  864.7 431  391  593  202  362  677  315
18 2008 171.9  6.0  4.2  1.8  30  63.7  928.3 458  397  602  205  348  642  294
19 2009 176.7  4.8  4.2  0.6  12  52.6  980.9 416  389  599  210  347  615  268
20 2010 180.6  3.9  3.0  0.9  23  43.8 1024.7 438  385  616  231  352  674  322
21 2011 184.5  3.9  1.8  2.1  53  44.7 1069.4 501  405  583  178  390  689  299
22 2012 189.0  4.5  2.7  1.8  40  52.8 1122.2 473  402  579  177  345  629  284
23 2013 192.6  3.6  2.4  1.2  33  43.2 1165.4 483  414  621  207  390  686  296
24 2014 196.8  4.2  1.8  2.4  57  51.4 1216.7 499  401  572  171  361  591  230
25 2015 200.4  3.6  2.4  1.2  33  44.9 1261.7 462  399  589  190  360  642  282
26 2016 203.1  2.7  1.2  1.5  55  34.2 1295.9 484  406  547  141  364  576  212

Core Length:  194.1 mm
Core Density: 434 kg/m3
Cross-sectional Density:  436 kg/m3
Early/Latewood Threshold: 500 kg/m3
Attenuation Constant: 3.14

ÄÄÄÄÄÄÄÄÄÄÄÄÄÄÄÄÄÄÄÄÄÄÄÄÄÄÄÄÄÄÄÄÄÄÄÄÄÄÄÄÄÄÄÄÄÄÄÄÄÄÄÄÄÄÄÄÄÄÄÄÄÄÄÄÄÄÄÄÄÄÄÄÄÄÄÄÄÄÄ
Core : 45
ÄÄÄÄÄÄÄÂÄÄÄÄÄÄÄÄÄÄÄÄÄÄÄÄÄÄÄÄÄÄÄÄÄÂÄÄÄÄÄÄÄÄÄÄÂÄÄÄÄÄÄÄÄÄÄÄÄÄÄÄÄÄÄÄÄÄÄÄÄÄÄÄÄÄÄÄÄÄÄ
       ³Widths (mm)              ³ Areas    ³ Densities (kg/m3)
       ³                         ³ (cmý)    ³
Ring   ³Outer Ring Erly Late   % ³Incr Total³Ring E/Wd L/Wd Unif  Min  Max  Rng
 # Year³ Rad.      Wood Wood  LW ³          ³mean mean mean
ÄÄÄÄÄÄÄÁÄÄÄÄÄÄÄÄÄÄÄÄÄÄÄÄÄÄÄÄÄÄÄÄÄÁÄÄÄÄÄÄÄÄÄÄÁÄÄÄÄÄÄÄÄÄÄÄÄÄÄÄÄÄÄÄÄÄÄÄÄÄÄÄÄÄÄÄÄÄÄ

 1 1992   6.6  6.6  6.6  0.0   0   1.4    1.4 318  318    0    0  222  432  210
 2 1993  18.3 11.7 11.7  0.0   0   9.2   10.5 341  341    0    0  267  494  227
 3 1994  33.3 15.0 13.8  1.2   7  24.3   34.8 354  337  549  212  279  582  303
 4 1995  48.6 15.3 14.1  1.2   7  39.4   74.2 370  352  588  236  283  638  355
 5 1996  61.8 13.2 11.7  1.5  11  45.8  120.0 382  359  565  206  300  615  315
 6 1997  75.6 13.8 11.1  2.7  19  59.6  179.6 404  370  545  175  318  575  257
 7 1998  87.9 12.3 10.2  2.1  17  63.2  242.7 408  380  548  168  310  591  281
 8 1999  99.6 11.7 11.1  0.6   5  68.9  311.7 397  388  576  188  338  593  255
 9 2000 112.8 13.2 10.8  2.4  18  88.1  399.7 370  331  546  215  263  579  316
10 2001 120.3  7.5  6.3  1.2  16  54.9  454.7 389  355  567  212  311  596  285
11 2002 128.1  7.8  6.6  1.2  15  60.9  515.5 374  344  538  194  269  583  314
12 2003 134.1  6.0  5.1  0.9  15  49.4  564.9 400  368  584  216  316  593  277
13 2004 138.9  4.8  4.2  0.6  12  41.2  606.1 392  372  534  162  323  560  237
14 2005 145.2  6.3  4.8  1.5  23  56.2  662.3 411  362  568  206  329  610  281
15 2006 150.6  5.4  4.8  0.6  11  50.2  712.5 410  391  565  174  328  574  246
16 2007 155.7  5.1  4.2  0.9  17  49.1  761.6 393  353  582  229  319  638  319
17 2008 159.9  4.2  3.6  0.6  14  41.6  803.2 410  382  581  199  319  601  282
18 2009 163.5  3.6  3.0  0.6  16  36.6  839.8 391  352  581  229  303  642  339
19 2010 166.5  3.0  2.7  0.3  10  31.1  870.9 409  381  660  279  335  660  325
20 2011 169.5  3.0  2.4  0.6  20  31.7  902.6 423  389  557  168  340  567  227
21 2012 172.2  2.7  2.4  0.3  11  29.0  931.6 405  388  544  156  326  544  218
22 2013 174.9  2.7  2.4  0.3  11  29.4  961.0 423  400  609  209  336  609  273
23 2014 177.9  3.0  2.4  0.6  20  33.3  994.3 435  405  553  148  336  604  268
24 2015 181.2  3.3  2.1  1.2  36  37.2 1031.5 454  382  581  199  346  612  266
25 2016 184.2  3.0  2.4  0.6  20  34.4 1065.9 447  408  601  193  336  643  307

Core Length:  184.2 mm
Core Density: 396 kg/m3
Cross-sectional Density:  399 kg/m3
Early/Latewood Threshold: 500 kg/m3
Attenuation Constant: 3.14

ÄÄÄÄÄÄÄÄÄÄÄÄÄÄÄÄÄÄÄÄÄÄÄÄÄÄÄÄÄÄÄÄÄÄÄÄÄÄÄÄÄÄÄÄÄÄÄÄÄÄÄÄÄÄÄÄÄÄÄÄÄÄÄÄÄÄÄÄÄÄÄÄÄÄÄÄÄÄÄ
Core : 54
ÄÄÄÄÄÄÄÂÄÄÄÄÄÄÄÄÄÄÄÄÄÄÄÄÄÄÄÄÄÄÄÄÄÂÄÄÄÄÄÄÄÄÄÄÂÄÄÄÄÄÄÄÄÄÄÄÄÄÄÄÄÄÄÄÄÄÄÄÄÄÄÄÄÄÄÄÄÄÄ
       ³Widths (mm)              ³ Areas    ³ Densities (kg/m3)
       ³                         ³ (cmý)    ³
Ring   ³Outer Ring Erly Late   % ³Incr Total³Ring E/Wd L/Wd Unif  Min  Max  Rng
 # Year³ Rad.      Wood Wood  LW ³          ³mean mean mean
ÄÄÄÄÄÄÄÁÄÄÄÄÄÄÄÄÄÄÄÄÄÄÄÄÄÄÄÄÄÄÄÄÄÁÄÄÄÄÄÄÄÄÄÄÁÄÄÄÄÄÄÄÄÄÄÄÄÄÄÄÄÄÄÄÄÄÄÄÄÄÄÄÄÄÄÄÄÄÄ

 1 1992   9.7  9.7  8.7  0.0   0   3.0    3.0 359  359    0    0  292  440  148
 2 1993  20.8 11.1 10.2  0.9   8  10.6   13.6 368  351  566  215  301  590  289
 3 1994  34.6 13.8 12.6  1.2   8  24.0   37.6 348  324  602  278  259  648  389
 4 1995  48.4 13.8 12.6  1.2   8  36.0   73.6 349  327  576  249  257  638  381
 5 1996  61.0 12.6 10.8  1.8  14  43.3  116.9 369  334  573  239  289  654  365
 6 1997  74.5 13.5 12.0  1.5  11  57.5  174.4 376  353  566  213  281  608  327
 7 1998  89.2 14.7 12.3  2.4  16  75.6  250.0 393  357  577  220  289  611  322
 8 1999 104.5 15.3 13.5  1.8  11  93.1  343.1 386  364  548  184  279  605  326
 9 2000 124.0 19.5 15.3  4.2  21 140.0  483.1 384  338  553  215  286  594  308
10 2001 135.7 11.7  9.6  2.1  17  95.5  578.5 397  355  593  238  312  625  313
11 2002 146.2 10.5  9.0  1.5  14  93.0  671.5 363  331  560  229  267  588  321
12 2003 153.4  7.2  5.7  1.5  20  67.8  739.3 405  361  573  212  320  644  324
13 2004 161.5  8.1  6.3  1.8  22  80.1  819.4 415  374  558  184  299  627  328
14 2005 171.1  9.6  7.5  2.1  21 100.3  919.7 428  376  614  238  324  678  354
15 2006 177.7  6.6  4.8  1.8  27  72.3  992.0 444  391  584  193  323  685  362
16 2007 182.8  5.1  4.5  0.6  11  57.8 1049.8 385  354  619  265  313  626  313
17 2008 186.7  3.9  3.0  0.9  23  45.3 1095.1 400  349  572  223  303  578  275
18 2009 190.0  3.3  2.7  0.6  18  39.1 1134.1 375  339  537  198  300  552  252
19 2010 194.5  4.5  4.2  0.3   6  54.4 1188.5 383  365  626  261  318  626  308
20 2011 197.5  3.0  2.4  0.6  20  36.9 1225.4 418  378  578  200  332  626  294
21 2012 200.8  3.3  2.4  0.9  27  41.3 1266.7 408  349  566  217  305  638  333
22 2013 203.5  2.7  2.4  0.3  11  34.3 1301.0 418  388  654  266  328  654  326
23 2014 206.8  3.3  2.4  0.9  27  42.5 1343.5 428  373  577  204  308  620  312
24 2015 210.1  3.3  2.7  0.6  18  43.2 1386.8 410  369  596  227  339  639  300
25 2016 212.8  2.7  2.1  0.6  22  35.9 1422.6 441  408  558  150  341  599  258

Core Length:  211.8 mm
Core Density: 394 kg/m3
Cross-sectional Density:  396 kg/m3
Early/Latewood Threshold: 500 kg/m3
Attenuation Constant: 3.14

File: trials completed/FR 86_GoldenDowns_finished/Densitometry/Densitometer files/GD8.DAT
File : C:\DENSITOM\GDOWNS~1\GD8.DAT
Cores :
7
8
23
24
27
30
31
39
40
41
51
55

ÄÄÄÄÄÄÄÄÄÄÄÄÄÄÄÄÄÄÄÄÄÄÄÄÄÄÄÄÄÄÄÄÄÄÄÄÄÄÄÄÄÄÄÄÄÄÄÄÄÄÄÄÄÄÄÄÄÄÄÄÄÄÄÄÄÄÄÄÄÄÄÄÄÄÄÄÄÄÄ
Core : 7
ÄÄÄÄÄÄÄÂÄÄÄÄÄÄÄÄÄÄÄÄÄÄÄÄÄÄÄÄÄÄÄÄÄÂÄÄÄÄÄÄÄÄÄÄÂÄÄÄÄÄÄÄÄÄÄÄÄÄÄÄÄÄÄÄÄÄÄÄÄÄÄÄÄÄÄÄÄÄÄ
       ³Widths (mm)              ³ Areas    ³ Densities (kg/m3)
       ³                         ³ (cmý)    ³
Ring   ³Outer Ring Erly Late   % ³Incr Total³Ring E/Wd L/Wd Unif  Min  Max  Rng
 # Year³ Rad.      Wood Wood  LW ³          ³mean mean mean
ÄÄÄÄÄÄÄÁÄÄÄÄÄÄÄÄÄÄÄÄÄÄÄÄÄÄÄÄÄÄÄÄÄÁÄÄÄÄÄÄÄÄÄÄÁÄÄÄÄÄÄÄÄÄÄÄÄÄÄÄÄÄÄÄÄÄÄÄÄÄÄÄÄÄÄÄÄÄÄ

 3 1993  15.0 15.0  7.8  1.2   8   7.1    7.1 399  374  559  185  315  584  269
 4 1994  27.9 12.9 11.1  1.8  13  17.4   24.5 394  364  577  213  296  626  330
 5 1995  42.9 15.0 13.5  1.5  10  33.4   57.8 393  367  629  262  288  688  400
 6 1996  55.5 12.6 11.4  1.2   9  39.0   96.8 402  379  618  239  337  675  338
 7 1997  67.5 12.0  9.6  2.4  20  46.4  143.1 424  390  562  172  324  637  313
 8 1998  79.8 12.3  9.0  3.3  26  56.9  200.1 445  394  585  191  324  663  339
 9 1999  90.0 10.2  8.1  2.1  20  54.4  254.5 437  398  585  187  322  669  347
10 2000 103.2 13.2 10.8  2.4  18  80.1  334.6 427  380  635  255  336  684  348
11 2001 112.2  9.0  7.8  1.2  13  60.9  395.5 416  390  584  194  358  656  298
12 2002 120.0  7.8  6.0  1.8  23  56.9  452.4 443  389  621  232  340  671  331
13 2003 126.9  6.9  5.1  1.8  26  53.5  505.9 469  421  605  184  389  678  289
14 2004 133.2  6.3  4.5  1.8  28  51.5  557.4 450  396  586  190  360  670  310
15 2005 141.9  8.7  6.6  2.1  24  75.2  632.6 461  406  633  227  378  679  301
16 2006 147.3  5.4  2.7  2.7  50  49.1  681.6 496  405  586  181  359  663  304
17 2007 152.1  4.8  3.3  1.5  31  45.1  726.8 472  409  611  202  360  737  377
18 2008 157.2  5.1  2.4  2.7  52  49.6  776.3 490  395  575  180  341  649  308
19 2009 162.6  5.4  3.3  2.1  38  54.3  830.6 444  361  574  213  315  657  342
20 2010 168.0  5.4  3.6  1.8  33  56.1  886.7 469  404  598  194  342  708  366
21 2011 171.9  3.9  1.8  2.1  53  41.6  928.3 506  406  591  185  360  685  325
22 2012 177.3  5.4  3.0  2.4  44  59.2  987.6 486  415  574  159  344  651  307
23 2013 181.8  4.5  2.7  1.8  40  50.8 1038.3 485  411  597  186  340  680  340
24 2014 187.5  5.7  3.3  2.4  42  66.1 1104.5 477  399  585  186  338  626  288
25 2015 192.6  5.1  3.0  2.1  41  60.9 1165.4 481  412  579  167  376  692  316
26 2016 199.5  6.9  3.0  3.9  56  85.0 1250.4 514  441  570  129  393  639  246

Core Length:  193.5 mm
Core Density: 453 kg/m3
Cross-sectional Density:  459 kg/m3
Early/Latewood Threshold: 500 kg/m3
Attenuation Constant: 3.14

ÄÄÄÄÄÄÄÄÄÄÄÄÄÄÄÄÄÄÄÄÄÄÄÄÄÄÄÄÄÄÄÄÄÄÄÄÄÄÄÄÄÄÄÄÄÄÄÄÄÄÄÄÄÄÄÄÄÄÄÄÄÄÄÄÄÄÄÄÄÄÄÄÄÄÄÄÄÄÄ
Core : 8
ÄÄÄÄÄÄÄÂÄÄÄÄÄÄÄÄÄÄÄÄÄÄÄÄÄÄÄÄÄÄÄÄÄÂÄÄÄÄÄÄÄÄÄÄÂÄÄÄÄÄÄÄÄÄÄÄÄÄÄÄÄÄÄÄÄÄÄÄÄÄÄÄÄÄÄÄÄÄÄ
       ³Widths (mm)              ³ Areas    ³ Densities (kg/m3)
       ³                         ³ (cmý)    ³
Ring   ³Outer Ring Erly Late   % ³Incr Total³Ring E/Wd L/Wd Unif  Min  Max  Rng
 # Year³ Rad.      Wood Wood  LW ³          ³mean mean mean
ÄÄÄÄÄÄÄÁÄÄÄÄÄÄÄÄÄÄÄÄÄÄÄÄÄÄÄÄÄÄÄÄÄÁÄÄÄÄÄÄÄÄÄÄÁÄÄÄÄÄÄÄÄÄÄÄÄÄÄÄÄÄÄÄÄÄÄÄÄÄÄÄÄÄÄÄÄÄÄ

 1 1992   8.1  8.1  8.1  0.0   0   2.1    2.1 326  326    0    0  261  403  142
 2 1993  19.2 11.1 11.1  0.0   0   9.5   11.6 348  348    0    0  282  487  205
 3 1994  32.7 13.5 12.3  1.2   8  22.0   33.6 340  321  541  220  247  565  318
 4 1995  45.9 13.2 12.3  0.9   6  32.6   66.2 341  323  592  269  229  640  411
 5 1996  59.4 13.5 12.0  1.5  11  44.7  110.8 356  326  594  268  274  644  370
 6 1997  72.0 12.6 11.4  1.2   9  52.0  162.9 379  359  571  212  293  616  323
 7 1998  82.8 10.8  8.7  2.1  19  52.5  215.4 385  346  545  199  265  566  301
 8 1999  92.7  9.9  8.7  1.2  12  54.6  270.0 381  356  565  209  282  604  322
 9 2000 105.3 12.6  9.3  3.3  26  78.4  348.3 372  316  529  213  261  570  309
10 2001 111.6  6.3  5.4  0.9  14  42.9  391.3 376  343  577  234  307  590  283
11 2002 118.5  6.9  5.1  1.8  26  49.9  441.2 410  356  564  208  279  617  338
12 2003 123.0  4.5  3.6  0.9  20  34.1  475.3 442  403  599  196  352  623  271
13 2004 127.8  4.8  3.3  1.5  31  37.8  513.1 436  378  563  185  326  627  301
14 2005 132.6  4.8  3.6  1.2  24  39.3  552.4 412  349  602  253  301  639  338
15 2006 136.2  3.6  1.8  1.8  49  30.4  582.8 477  375  580  205  317  622  305
16 2007 139.2  3.0  2.4  0.6  20  26.0  608.7 438  396  606  210  339  615  276
17 2008 142.2  3.0  1.8  1.2  40  26.5  635.3 474  378  618  240  318  640  322
18 2009 144.9  2.7  1.8  0.9  33  24.4  659.6 416  334  582  248  299  646  347
19 2010 147.0  2.1  1.5  0.6  28  19.3  678.9 470  392  665  273  323  678  355
20 2011 148.8  1.8  0.9  0.9  49  16.7  695.6 505  394  615  221  353  664  311
21 2012 150.6  1.8  0.9  0.9  49  16.9  712.5 492  385  599  214  365  718  353
22 2013 151.8  1.2  0.6  0.6  50  11.4  723.9 521  391  651  260  364  697  333
23 2014 153.3  1.5  0.9  0.6  40  14.4  738.3 498  385  668  283  352  731  379
24 2015 154.8  1.5  0.9  0.6  40  14.5  752.8 444  369  558  189  358  601  243
25 2016 156.3  1.5  0.6  0.9  60  14.7  767.5 544  434  617  183  389  637  248

Core Length:  156.3 mm
Core Density: 423 kg/m3
Cross-sectional Density:  409 kg/m3
Early/Latewood Threshold: 500 kg/m3
Attenuation Constant: 3.14

ÄÄÄÄÄÄÄÄÄÄÄÄÄÄÄÄÄÄÄÄÄÄÄÄÄÄÄÄÄÄÄÄÄÄÄÄÄÄÄÄÄÄÄÄÄÄÄÄÄÄÄÄÄÄÄÄÄÄÄÄÄÄÄÄÄÄÄÄÄÄÄÄÄÄÄÄÄÄÄ
Core : 23
ÄÄÄÄÄÄÄÂÄÄÄÄÄÄÄÄÄÄÄÄÄÄÄÄÄÄÄÄÄÄÄÄÄÂÄÄÄÄÄÄÄÄÄÄÂÄÄÄÄÄÄÄÄÄÄÄÄÄÄÄÄÄÄÄÄÄÄÄÄÄÄÄÄÄÄÄÄÄÄ
       ³Widths (mm)              ³ Areas    ³ Densities (kg/m3)
       ³                         ³ (cmý)    ³
Ring   ³Outer Ring Erly Late   % ³Incr Total³Ring E/Wd L/Wd Unif  Min  Max  Rng
 # Year³ Rad.      Wood Wood  LW ³          ³mean mean mean
ÄÄÄÄÄÄÄÁÄÄÄÄÄÄÄÄÄÄÄÄÄÄÄÄÄÄÄÄÄÄÄÄÄÁÄÄÄÄÄÄÄÄÄÄÁÄÄÄÄÄÄÄÄÄÄÄÄÄÄÄÄÄÄÄÄÄÄÄÄÄÄÄÄÄÄÄÄÄÄ

 1 1992   2.7  2.7  2.7  0.0   0   0.2    0.2 362  362    0    0  257  445  188
 2 1993  16.2 13.5 13.5  0.0   0   8.0    8.2 343  343    0    0  261  450  189
 3 1994  34.2 18.0 16.5  1.5   8  28.5   36.7 354  338  528  190  278  552  274
 4 1995  51.3 17.1 15.6  1.5   8  45.9   82.7 359  340  552  212  284  627  343
 5 1996  65.4 14.1 12.9  1.2   8  51.7  134.4 349  331  549  218  274  619  345
 6 1997  77.1 11.7 10.5  1.2  10  52.4  186.7 374  352  564  212  288  601  313
 7 1998  88.8 11.7 10.5  1.2  10  61.0  247.7 361  336  575  239  271  627  356
 8 1999  99.0 10.2  9.0  1.2  11  60.2  307.9 363  341  533  192  260  571  311
 9 2000 111.3 12.3  9.3  3.0  24  81.3  389.2 379  322  556  234  262  596  334
10 2001 119.4  8.1  6.3  1.8  22  58.7  447.9 373  327  533  206  290  561  271
11 2002 126.9  7.5  6.0  1.5  20  58.0  505.9 387  341  573  232  266  611  345
12 2003 132.9  6.0  4.8  1.2  19  49.0  554.9 432  391  594  203  351  611  260
13 2004 138.0  5.1  4.2  0.9  17  43.4  598.3 400  367  555  188  320  598  278
14 2005 145.2  7.2  5.4  1.8  24  64.1  662.3 424  364  604  240  339  643  304
15 2006 149.4  4.2  3.0  1.2  28  38.9  701.2 440  404  529  125  344  578  234
16 2007 153.3  3.9  3.3  0.6  15  37.1  738.3 412  380  591  211  353  611  258
17 2008 157.2  3.9  2.7  1.2  30  38.0  776.3 439  375  583  208  320  646  326
18 2009 160.8  3.6  2.7  0.9  25  36.0  812.3 415  360  579  219  323  584  261
19 2010 165.0  4.2  3.3  0.9  21  43.0  855.3 417  373  580  207  346  625  279
20 2011 168.0  3.0  2.4  0.6  20  31.4  886.7 443  408  579  171  360  623  263
21 2012 170.7  2.7  1.8  0.9  33  28.7  915.4 466  389  619  230  343  689  346
22 2013 173.4  2.7  1.8  0.9  33  29.2  944.6 465  414  567  153  359  658  299
23 2014 176.4  3.0  2.1  0.9  30  33.0  977.6 444  378  596  218  325  644  319
24 2015 179.1  2.7  1.8  0.9  33  30.2 1007.7 457  382  608  226  351  640  289
25 2016 182.1  3.0  3.0  0.0   0  34.0 1041.8 414  414    0    0  361  472  111

Core Length:  182.1 mm
Core Density: 402 kg/m3
Cross-sectional Density:  400 kg/m3
Early/Latewood Threshold: 500 kg/m3
Attenuation Constant: 3.14

ÄÄÄÄÄÄÄÄÄÄÄÄÄÄÄÄÄÄÄÄÄÄÄÄÄÄÄÄÄÄÄÄÄÄÄÄÄÄÄÄÄÄÄÄÄÄÄÄÄÄÄÄÄÄÄÄÄÄÄÄÄÄÄÄÄÄÄÄÄÄÄÄÄÄÄÄÄÄÄ
Core : 24
ÄÄÄÄÄÄÄÂÄÄÄÄÄÄÄÄÄÄÄÄÄÄÄÄÄÄÄÄÄÄÄÄÄÂÄÄÄÄÄÄÄÄÄÄÂÄÄÄÄÄÄÄÄÄÄÄÄÄÄÄÄÄÄÄÄÄÄÄÄÄÄÄÄÄÄÄÄÄÄ
       ³Widths (mm)              ³ Areas    ³ Densities (kg/m3)
       ³                         ³ (cmý)    ³
Ring   ³Outer Ring Erly Late   % ³Incr Total³Ring E/Wd L/Wd Unif  Min  Max  Rng
 # Year³ Rad.      Wood Wood  LW ³          ³mean mean mean
ÄÄÄÄÄÄÄÁÄÄÄÄÄÄÄÄÄÄÄÄÄÄÄÄÄÄÄÄÄÄÄÄÄÁÄÄÄÄÄÄÄÄÄÄÁÄÄÄÄÄÄÄÄÄÄÄÄÄÄÄÄÄÄÄÄÄÄÄÄÄÄÄÄÄÄÄÄÄÄ

 1 1992   4.5  4.5  4.5  0.0   0   0.6    0.6 370  370    0    0  320  449  129
 2 1993  14.1  9.6  9.6  0.0   0   5.6    6.2 350  350    0    0  290  459  169
 3 1994  25.5 11.4 10.2  1.2  10  14.2   20.4 379  362  519  157  320  544  224
 4 1995  38.1 12.6 11.7  0.9   7  25.2   45.6 370  356  546  190  279  593  314
 5 1996  46.8  8.7  7.8  0.9  10  23.2   68.8 367  347  540  193  290  583  293
 6 1997  56.4  9.6  9.0  0.6   6  31.1   99.9 365  355  528  173  302  541  239
 7 1998  66.3  9.9  9.0  0.9   9  38.2  138.1 368  351  543  192  287  568  281
 8 1999  74.7  8.4  8.1  0.3   3  37.2  175.3 352  345  536  191  279  536  257
 9 2000  85.2 10.5 10.2  0.3   2  52.7  228.0 336  330  559  229  260  559  299
10 2001  91.8  6.6  6.6  0.0   0  36.7  264.7 338  338    0    0  286  465  179
11 2002  96.9  5.1  4.5  0.6  11  30.2  295.0 338  315  511  196  267  521  254
12 2003 101.7  4.8  4.2  0.6  12  29.9  324.9 400  382  522  140  344  533  189
13 2004 105.6  3.9  3.6  0.3   7  25.4  350.3 362  346  550  204  298  550  252
14 2005 110.4  4.8  4.2  0.6  12  32.6  382.9 377  351  557  206  298  567  269
15 2006 113.4  3.0  2.4  0.6  20  21.1  404.0 423  393  543  150  318  565  247
16 2007 116.4  3.0  2.4  0.6  20  21.7  425.7 412  377  552  175  358  557  199
17 2008 119.1  2.7  2.4  0.3  11  20.0  445.6 402  382  560  178  312  560  248
18 2009 121.5  2.4  2.4  0.0   0  18.1  463.8 375  375    0    0  316  480  164
19 2010 123.3  1.8  1.8  0.0   0  13.8  477.6 400  400    0    0  352  493  141
20 2011 124.8  1.5  1.2  0.3  20  11.7  489.3 420  399  502  103  351  502  151
21 2012 126.0  1.2  1.2  0.0   0   9.5  498.8 436  436    0    0  383  488  105
22 2013 126.9  0.9  0.9  0.0   0   7.2  505.9 432  432    0    0  348  493  145
23 2014 127.8  0.9  0.9  0.0   0   7.2  513.1 418  418    0    0  374  498  124
24 2015 128.4  0.6  0.6  0.0   0   4.8  517.9 437  437    0    0  401  473   72
25 2016 129.0  0.6  0.6  0.0   0   4.9  522.8 429  429    0    0  387  472   85

Core Length:  129.0 mm
Core Density: 386 kg/m3
Cross-sectional Density:  373 kg/m3
Early/Latewood Threshold: 500 kg/m3
Attenuation Constant: 3.14

ÄÄÄÄÄÄÄÄÄÄÄÄÄÄÄÄÄÄÄÄÄÄÄÄÄÄÄÄÄÄÄÄÄÄÄÄÄÄÄÄÄÄÄÄÄÄÄÄÄÄÄÄÄÄÄÄÄÄÄÄÄÄÄÄÄÄÄÄÄÄÄÄÄÄÄÄÄÄÄ
Core : 27
ÄÄÄÄÄÄÄÂÄÄÄÄÄÄÄÄÄÄÄÄÄÄÄÄÄÄÄÄÄÄÄÄÄÂÄÄÄÄÄÄÄÄÄÄÂÄÄÄÄÄÄÄÄÄÄÄÄÄÄÄÄÄÄÄÄÄÄÄÄÄÄÄÄÄÄÄÄÄÄ
       ³Widths (mm)              ³ Areas    ³ Densities (kg/m3)
       ³                         ³ (cmý)    ³
Ring   ³Outer Ring Erly Late   % ³Incr Total³Ring E/Wd L/Wd Unif  Min  Max  Rng
 # Year³ Rad.      Wood Wood  LW ³          ³mean mean mean
ÄÄÄÄÄÄÄÁÄÄÄÄÄÄÄÄÄÄÄÄÄÄÄÄÄÄÄÄÄÄÄÄÄÁÄÄÄÄÄÄÄÄÄÄÁÄÄÄÄÄÄÄÄÄÄÄÄÄÄÄÄÄÄÄÄÄÄÄÄÄÄÄÄÄÄÄÄÄÄ

 3 1993  14.7 14.7 11.7  0.0   0   6.8    6.8 339  339    0    0  267  486  219
 4 1994  29.1 14.4 13.8  0.6   4  19.8   26.6 339  330  543  213  269  546  277
 5 1995  42.3 13.2 12.6  0.6   4  29.6   56.2 336  326  543  217  247  574  327
 6 1996  51.9  9.6  8.4  1.2  12  28.4   84.6 361  328  593  265  271  649  378
 7 1997  62.7 10.8  9.6  1.2  11  38.9  123.5 350  327  535  208  268  573  305
 8 1998  75.0 12.3 11.1  1.2   9  53.2  176.7 344  324  526  202  252  560  308
 9 1999  84.6  9.6  9.3  0.3   3  48.1  224.8 332  325  550  225  260  550  290
10 2000  98.1 13.5 12.3  1.2   8  77.5  302.3 347  327  546  219  243  582  339
11 2001 107.7  9.6  7.5  2.1  21  62.1  364.4 361  310  543  233  282  580  298
12 2002 117.6  9.9  9.0  0.9   9  70.1  434.5 340  319  550  231  235  586  351
13 2003 124.8  7.2  5.7  1.5  20  54.8  489.3 383  348  516  168  306  536  230
14 2004 133.5  8.7  7.8  0.9  10  70.6  559.9 363  341  553  212  286  574  288
15 2005 142.5  9.0  7.5  1.5  16  78.0  637.9 372  333  566  233  263  611  348
16 2006 148.8  6.3  5.1  1.2  19  57.7  695.6 419  389  546  157  313  590  277
17 2007 154.8  6.0  4.5  1.5  25  57.2  752.8 405  348  576  228  311  622  311
18 2008 161.7  6.9  6.3  0.6   8  68.6  821.4 398  383  562  179  298  577  279
19 2009 165.9  4.2  3.6  0.6  14  43.2  864.7 398  369  577  208  297  615  318
20 2010 172.2  6.3  5.1  1.2  19  66.9  931.6 393  347  591  244  313  659  346
21 2011 176.1  3.9  3.0  0.9  23  42.7  974.2 429  373  617  244  302  691  389
22 2012 179.4  3.3  2.1  1.2  36  36.9 1011.1 457  382  589  207  346  642  296
23 2013 182.4  3.0  2.4  0.6  20  34.1 1045.2 449  407  613  206  328  677  349
24 2014 185.4  3.0  1.8  1.2  40  34.7 1079.9 447  363  572  209  312  644  332
25 2015 188.1  2.7  2.1  0.6  22  31.7 1111.5 459  400  666  266  339  688  349
26 2016 190.8  2.7  2.7  0.0   0  32.1 1143.7 418  418    0    0  350  485  135

Core Length:  187.8 mm
Core Density: 384 kg/m3
Cross-sectional Density:  382 kg/m3
Early/Latewood Threshold: 500 kg/m3
Attenuation Constant: 3.14

ÄÄÄÄÄÄÄÄÄÄÄÄÄÄÄÄÄÄÄÄÄÄÄÄÄÄÄÄÄÄÄÄÄÄÄÄÄÄÄÄÄÄÄÄÄÄÄÄÄÄÄÄÄÄÄÄÄÄÄÄÄÄÄÄÄÄÄÄÄÄÄÄÄÄÄÄÄÄÄ
Core : 30
ÄÄÄÄÄÄÄÂÄÄÄÄÄÄÄÄÄÄÄÄÄÄÄÄÄÄÄÄÄÄÄÄÄÂÄÄÄÄÄÄÄÄÄÄÂÄÄÄÄÄÄÄÄÄÄÄÄÄÄÄÄÄÄÄÄÄÄÄÄÄÄÄÄÄÄÄÄÄÄ
       ³Widths (mm)              ³ Areas    ³ Densities (kg/m3)
       ³                         ³ (cmý)    ³
Ring   ³Outer Ring Erly Late   % ³Incr Total³Ring E/Wd L/Wd Unif  Min  Max  Rng
 # Year³ Rad.      Wood Wood  LW ³          ³mean mean mean
ÄÄÄÄÄÄÄÁÄÄÄÄÄÄÄÄÄÄÄÄÄÄÄÄÄÄÄÄÄÄÄÄÄÁÄÄÄÄÄÄÄÄÄÄÁÄÄÄÄÄÄÄÄÄÄÄÄÄÄÄÄÄÄÄÄÄÄÄÄÄÄÄÄÄÄÄÄÄÄ

 1 1992   6.3  6.3  6.3  0.0   0   1.2    1.2 318  318    0    0  239  413  174
 2 1993  16.8 10.5 10.2  0.3   2   7.6    8.9 317  312  505  193  261  505  244
 3 1994  30.3 13.5 12.3  1.2   8  20.0   28.8 343  325  532  207  269  561  292
 4 1995  43.8 13.5 12.6  0.9   6  31.4   60.3 321  305  553  248  245  573  328
 5 1996  54.3 10.5  9.3  1.2  11  32.4   92.6 346  318  562  244  268  603  335
 6 1997  66.3 12.0 11.1  0.9   7  45.5  138.1 345  328  560  232  274  592  318
 7 1998  78.9 12.6 11.4  1.2   9  57.5  195.6 354  334  538  204  273  563  290
 8 1999  90.3 11.4 11.1  0.3   2  60.6  256.2 348  342  556  214  276  556  280
 9 2000 104.1 13.8 11.4  2.4  17  84.3  340.4 351  313  532  219  253  559  306
10 2001 113.7  9.6  8.4  1.2  12  65.7  406.1 352  324  549  225  275  554  279
11 2002 124.2 10.5 10.5  0.0   0  78.5  484.6 320  320    0    0  241  495  254
12 2003 132.0  7.8  6.9  0.9  11  62.8  547.4 355  329  549  220  269  569  300
13 2004 140.4  8.4  7.5  0.9  10  71.9  619.3 347  326  526  200  266  543  277
14 2005 150.9 10.5  9.3  1.2  11  96.1  715.4 339  314  531  217  263  563  300
15 2006 159.6  8.7  7.5  1.2  13  84.9  800.2 368  341  541  200  285  583  298
16 2007 167.7  8.1  7.5  0.6   7  83.3  883.5 342  324  571  247  279  580  301
17 2008 175.5  7.8  6.9  0.9  11  84.1  967.6 376  355  534  179  284  549  265
18 2009 182.4  6.9  6.3  0.6   8  77.6 1045.2 364  345  573  228  276  583  307
19 2010 189.6  7.2  6.3  0.9  12  84.1 1129.3 372  339  598  259  290  635  345
20 2011 195.9  6.3  5.1  1.2  19  76.3 1205.6 406  362  594  232  312  673  361
21 2012 203.1  7.2  5.4  1.8  25  90.3 1295.9 407  359  551  192  312  619  307
22 2013 208.2  5.1  4.2  0.9  17  65.9 1361.8 405  364  593  229  316  654  338
23 2014 214.2  6.0  4.5  1.5  25  79.6 1441.4 394  344  541  197  290  585  295
24 2015 219.9  5.7  4.8  0.9  15  77.7 1519.1 382  341  600  259  298  615  317
25 2016 225.9  6.0  5.1  0.9  15  84.0 1603.2 394  365  559  194  321  576  255

Core Length:  225.9 mm
Core Density: 358 kg/m3
Cross-sectional Density:  364 kg/m3
Early/Latewood Threshold: 500 kg/m3
Attenuation Constant: 3.14

ÄÄÄÄÄÄÄÄÄÄÄÄÄÄÄÄÄÄÄÄÄÄÄÄÄÄÄÄÄÄÄÄÄÄÄÄÄÄÄÄÄÄÄÄÄÄÄÄÄÄÄÄÄÄÄÄÄÄÄÄÄÄÄÄÄÄÄÄÄÄÄÄÄÄÄÄÄÄÄ
Core : 31
ÄÄÄÄÄÄÄÂÄÄÄÄÄÄÄÄÄÄÄÄÄÄÄÄÄÄÄÄÄÄÄÄÄÂÄÄÄÄÄÄÄÄÄÄÂÄÄÄÄÄÄÄÄÄÄÄÄÄÄÄÄÄÄÄÄÄÄÄÄÄÄÄÄÄÄÄÄÄÄ
       ³Widths (mm)              ³ Areas    ³ Densities (kg/m3)
       ³                         ³ (cmý)    ³
Ring   ³Outer Ring Erly Late   % ³Incr Total³Ring E/Wd L/Wd Unif  Min  Max  Rng
 # Year³ Rad.      Wood Wood  LW ³          ³mean mean mean
ÄÄÄÄÄÄÄÁÄÄÄÄÄÄÄÄÄÄÄÄÄÄÄÄÄÄÄÄÄÄÄÄÄÁÄÄÄÄÄÄÄÄÄÄÁÄÄÄÄÄÄÄÄÄÄÄÄÄÄÄÄÄÄÄÄÄÄÄÄÄÄÄÄÄÄÄÄÄÄ

 3 1993  14.8 14.8  9.6  1.2   8   6.9    6.9 380  362  523  161  313  546  233
 4 1994  30.1 15.3 13.5  1.8  11  21.6   28.5 379  353  579  226  290  613  323
 5 1995  45.1 15.0 13.2  1.8  11  35.4   63.9 395  364  618  254  310  672  362
 6 1996  56.8 11.7  9.9  1.8  15  37.5  101.4 406  370  601  231  329  680  351
 7 1997  67.6 10.8  9.0  1.8  16  42.2  143.6 416  383  582  199  325  645  320
 8 1998  77.2  9.6  6.3  3.3  34  43.7  187.2 442  366  587  221  328  670  342
 9 1999  87.4 10.2  8.7  1.5  14  52.7  240.0 404  378  560  182  332  668  336
10 2000  99.1 11.7  9.3  2.4  20  68.6  308.5 383  339  553  214  287  653  366
11 2001 107.5  8.4  7.2  1.2  14  54.5  363.1 389  351  615  264  315  636  321
12 2002 115.6  8.1  6.3  1.8  22  56.8  419.8 405  354  585  231  306  654  348
13 2003 122.2  6.6  5.1  1.5  22  49.3  469.1 446  411  565  154  368  637  269
14 2004 128.2  6.0  4.8  1.2  19  47.2  516.3 445  410  584  174  352  671  319
15 2005 134.5  6.3  5.4  0.9  14  52.0  568.3 420  385  633  248  338  676  338
16 2006 139.3  4.8  3.6  1.2  24  41.3  609.6 456  405  609  204  325  651  326
17 2007 144.4  5.1  3.9  1.2  23  45.5  655.1 455  408  607  199  352  689  337
18 2008 148.9  4.5  3.0  1.5  33  41.5  696.5 474  409  604  195  348  656  308
19 2009 153.4  4.5  3.6  0.9  20  42.7  739.3 418  368  615  247  319  672  353
20 2010 157.0  3.6  3.0  0.6  16  35.1  774.4 416  379  604  225  344  612  268
21 2011 159.7  2.7  1.8  0.9  33  26.9  801.2 469  393  619  226  359  681  322
22 2012 163.9  4.2  2.4  1.8  42  42.7  843.9 487  379  630  251  344  727  383
23 2013 167.2  3.3  2.1  1.2  36  34.3  878.3 474  395  614  219  353  678  325
24 2014 170.8  3.6  2.1  1.5  41  38.2  916.5 459  372  581  209  330  684  354
25 2015 174.1  3.3  2.7  0.6  18  35.8  952.2 443  395  657  262  351  659  308
26 2016 178.0  3.9  1.8  2.1  53  43.1  995.4 527  415  624  209  349  669  320

Core Length:  174.0 mm
Core Density: 432 kg/m3
Cross-sectional Density:  432 kg/m3
Early/Latewood Threshold: 500 kg/m3
Attenuation Constant: 3.14

ÄÄÄÄÄÄÄÄÄÄÄÄÄÄÄÄÄÄÄÄÄÄÄÄÄÄÄÄÄÄÄÄÄÄÄÄÄÄÄÄÄÄÄÄÄÄÄÄÄÄÄÄÄÄÄÄÄÄÄÄÄÄÄÄÄÄÄÄÄÄÄÄÄÄÄÄÄÄÄ
Core : 39
ÄÄÄÄÄÄÄÂÄÄÄÄÄÄÄÄÄÄÄÄÄÄÄÄÄÄÄÄÄÄÄÄÄÂÄÄÄÄÄÄÄÄÄÄÂÄÄÄÄÄÄÄÄÄÄÄÄÄÄÄÄÄÄÄÄÄÄÄÄÄÄÄÄÄÄÄÄÄÄ
       ³Widths (mm)              ³ Areas    ³ Densities (kg/m3)
       ³                         ³ (cmý)    ³
Ring   ³Outer Ring Erly Late   % ³Incr Total³Ring E/Wd L/Wd Unif  Min  Max  Rng
 # Year³ Rad.      Wood Wood  LW ³          ³mean mean mean
ÄÄÄÄÄÄÄÁÄÄÄÄÄÄÄÄÄÄÄÄÄÄÄÄÄÄÄÄÄÄÄÄÄÁÄÄÄÄÄÄÄÄÄÄÁÄÄÄÄÄÄÄÄÄÄÄÄÄÄÄÄÄÄÄÄÄÄÄÄÄÄÄÄÄÄÄÄÄÄ

 3 1994  11.1 11.1 10.2  0.9   8   3.9    3.9 356  339  546  207  264  583  319
 4 1995  24.0 12.9 12.0  0.9   6  14.2   18.1 346  329  574  245  267  621  354
 5 1996  33.0  9.0  7.8  1.2  13  16.1   34.2 369  339  560  221  304  652  348
 6 1997  43.2 10.2  9.0  1.2  11  24.4   58.6 378  349  591  242  293  641  348
 7 1998  51.3  8.1  6.6  1.5  18  24.0   82.7 399  355  594  239  289  654  365
 8 1999  58.2  6.9  6.3  0.6   8  23.7  106.4 357  337  567  230  272  634  362
 9 2000  68.1  9.9  8.1  1.8  18  39.3  145.7 354  309  554  245  239  590  351
10 2001  73.8  5.7  4.8  0.9  15  25.4  171.1 390  360  553  193  324  574  250
11 2002  81.0  7.2  5.4  1.8  25  35.0  206.1 388  329  563  234  273  618  345
12 2003  85.8  4.8  3.9  0.9  18  25.2  231.3 424  393  562  169  345  590  245
13 2004  90.9  5.1  3.9  1.2  23  28.3  259.6 425  374  592  218  311  652  341
14 2005  95.4  4.5  3.3  1.2  26  26.3  285.9 443  383  609  226  346  674  328
15 2006 100.2  4.8  3.0  1.8  37  29.5  315.4 489  434  580  146  355  635  280
16 2007 104.7  4.5  3.3  1.2  26  29.0  344.4 449  400  585  185  372  604  232
17 2008 109.2  4.5  3.0  1.5  33  30.2  374.6 449  391  567  176  344  674  330
18 2009 113.1  3.9  3.0  0.9  23  27.2  401.9 427  378  592  214  350  622  272
19 2010 117.3  4.2  3.3  0.9  21  30.4  432.3 437  392  600  208  360  655  295
20 2011 120.0  2.7  1.8  0.9  33  20.1  452.4 461  392  601  209  368  649  281
21 2012 122.1  2.1  1.2  0.9  42  16.0  468.4 481  403  586  183  391  637  246

Core Length:  122.4 mm
Core Density: 411 kg/m3
Cross-sectional Density:  414 kg/m3
Early/Latewood Threshold: 500 kg/m3
Attenuation Constant: 3.14

ÄÄÄÄÄÄÄÄÄÄÄÄÄÄÄÄÄÄÄÄÄÄÄÄÄÄÄÄÄÄÄÄÄÄÄÄÄÄÄÄÄÄÄÄÄÄÄÄÄÄÄÄÄÄÄÄÄÄÄÄÄÄÄÄÄÄÄÄÄÄÄÄÄÄÄÄÄÄÄ
Core : 40
ÄÄÄÄÄÄÄÂÄÄÄÄÄÄÄÄÄÄÄÄÄÄÄÄÄÄÄÄÄÄÄÄÄÂÄÄÄÄÄÄÄÄÄÄÂÄÄÄÄÄÄÄÄÄÄÄÄÄÄÄÄÄÄÄÄÄÄÄÄÄÄÄÄÄÄÄÄÄÄ
       ³Widths (mm)              ³ Areas    ³ Densities (kg/m3)
       ³                         ³ (cmý)    ³
Ring   ³Outer Ring Erly Late   % ³Incr Total³Ring E/Wd L/Wd Unif  Min  Max  Rng
 # Year³ Rad.      Wood Wood  LW ³          ³mean mean mean
ÄÄÄÄÄÄÄÁÄÄÄÄÄÄÄÄÄÄÄÄÄÄÄÄÄÄÄÄÄÄÄÄÄÁÄÄÄÄÄÄÄÄÄÄÁÄÄÄÄÄÄÄÄÄÄÄÄÄÄÄÄÄÄÄÄÄÄÄÄÄÄÄÄÄÄÄÄÄÄ

 1 1992   4.5  4.5  4.5  0.0   0   0.6    0.6 362  362    0    0  313  420  107
 2 1993  15.0 10.5  9.9  0.6   5   6.4    7.1 385  377  524  147  292  529  237
 3 1994  29.1 14.1 12.6  1.5  10  19.5   26.6 393  373  563  190  329  602  273
 4 1995  43.5 14.4 12.9  1.5  10  32.8   59.4 409  386  605  219  328  639  311
 5 1996  55.2 11.7 10.5  1.2  10  36.3   95.7 413  393  592  199  353  644  291
 6 1997  67.8 12.6 10.5  2.1  16  48.7  144.4 433  406  566  160  356  618  262
 7 1998  80.1 12.3  8.7  3.6  29  57.2  201.6 456  405  579  174  358  645  287
 8 1999  90.6 10.5  8.4  2.1  20  56.3  257.9 445  414  565  151  363  600  237
 9 2000 103.5 12.9 10.2  2.7  20  78.7  336.5 434  395  581  186  356  659  303
10 2001 111.6  8.1  6.6  1.5  18  54.7  391.3 442  406  601  195  374  670  296
11 2002 120.3  8.7  6.6  2.1  24  63.4  454.7 428  378  586  208  335  651  316
12 2003 126.9  6.6  4.8  1.8  27  51.3  505.9 467  423  585  162  383  657  274
13 2004 133.8  6.9  5.4  1.5  21  56.5  562.4 447  414  569  155  368  657  289
14 2005 140.1  6.3  5.1  1.2  19  54.2  616.6 440  398  618  220  363  661  298
15 2006 144.3  4.2  1.8  2.4  57  37.5  654.2 521  434  587  153  385  690  305
16 2007 149.7  5.4  3.6  1.8  33  49.9  704.0 488  430  603  173  402  680  278
17 2008 154.5  4.8  3.0  1.8  37  45.9  749.9 486  430  579  149  377  682  305
18 2009 159.3  4.8  3.6  1.2  24  47.3  797.2 459  408  613  205  358  726  368
19 2010 164.1  4.8  3.3  1.5  31  48.8  846.0 483  434  592  158  408  666  258
20 2011 167.1  3.0  1.5  1.5  50  31.2  877.2 537  455  620  165  423  743  320
21 2012 171.0  3.9  2.4  1.5  38  41.4  918.6 527  460  634  174  427  693  266
22 2013 174.0  3.0  1.8  1.2  40  32.5  951.1 498  452  568  116  407  668  261
23 2014 177.9  3.9  2.4  1.5  38  43.1  994.3 497  421  620  199  380  709  329
24 2015 181.5  3.6  2.4  1.2  33  40.6 1034.9 495  442  601  159  413  671  258
25 2016 185.1  3.6  1.8  1.8  49  41.5 1076.4 507  438  576  138  401  679  278

Core Length:  185.1 mm
Core Density: 458 kg/m3
Cross-sectional Density:  462 kg/m3
Early/Latewood Threshold: 500 kg/m3
Attenuation Constant: 3.14

ÄÄÄÄÄÄÄÄÄÄÄÄÄÄÄÄÄÄÄÄÄÄÄÄÄÄÄÄÄÄÄÄÄÄÄÄÄÄÄÄÄÄÄÄÄÄÄÄÄÄÄÄÄÄÄÄÄÄÄÄÄÄÄÄÄÄÄÄÄÄÄÄÄÄÄÄÄÄÄ
Core : 41
ÄÄÄÄÄÄÄÂÄÄÄÄÄÄÄÄÄÄÄÄÄÄÄÄÄÄÄÄÄÄÄÄÄÂÄÄÄÄÄÄÄÄÄÄÂÄÄÄÄÄÄÄÄÄÄÄÄÄÄÄÄÄÄÄÄÄÄÄÄÄÄÄÄÄÄÄÄÄÄ
       ³Widths (mm)              ³ Areas    ³ Densities (kg/m3)
       ³                         ³ (cmý)    ³
Ring   ³Outer Ring Erly Late   % ³Incr Total³Ring E/Wd L/Wd Unif  Min  Max  Rng
 # Year³ Rad.      Wood Wood  LW ³          ³mean mean mean
ÄÄÄÄÄÄÄÁÄÄÄÄÄÄÄÄÄÄÄÄÄÄÄÄÄÄÄÄÄÄÄÄÄÁÄÄÄÄÄÄÄÄÄÄÁÄÄÄÄÄÄÄÄÄÄÄÄÄÄÄÄÄÄÄÄÄÄÄÄÄÄÄÄÄÄÄÄÄÄ

 1 1992   4.8  4.8  4.8  0.0   0   0.7    0.7 327  327    0    0  273  370   97
 2 1993  15.3 10.5 10.5  0.0   0   6.6    7.4 317  317    0    0  265  445  180
 3 1994  30.0 14.7 14.1  0.6   4  20.9   28.3 324  315  537  222  255  547  292
 4 1995  43.2 13.2 12.0  1.2   9  30.4   58.6 348  323  591  268  249  644  395
 5 1996  55.5 12.3 11.1  1.2   9  38.1   96.8 350  328  555  227  273  591  318
 6 1997  66.6 11.1 10.5  0.6   5  42.6  139.3 350  341  518  177  278  533  255
 7 1998  76.5  9.9  9.0  0.9   9  44.5  183.9 377  360  547  187  284  575  291
 8 1999  87.3 10.8  9.6  1.2  11  55.6  239.4 374  355  523  168  289  552  263
 9 2000 100.2 12.9 12.0  0.9   6  76.0  315.4 360  345  555  210  272  594  322
10 2001 107.7  7.5  6.6  0.9  12  49.0  364.4 377  352  563  211  294  595  301
11 2002 115.8  8.1  7.2  0.9  11  56.9  421.3 368  346  541  195  272  557  285
12 2003 121.2  5.4  4.5  0.9  16  40.2  461.5 410  383  549  166  336  562  226
13 2004 127.5  6.3  5.4  0.9  14  49.2  510.7 408  384  556  172  309  601  292
14 2005 134.1  6.6  5.1  1.5  22  54.2  564.9 398  342  590  248  302  642  340
15 2006 138.6  4.5  3.6  0.9  20  38.6  603.5 424  399  525  126  303  549  246
16 2007 144.3  5.7  4.5  1.2  21  50.7  654.2 408  363  577  214  323  611  288
17 2008 149.1  4.8  3.6  1.2  24  44.2  698.4 412  370  539  169  315  565  250
18 2009 153.6  4.5  3.6  0.9  20  42.8  741.2 390  347  564  217  314  581  267
19 2010 159.3  5.7  4.5  1.2  21  56.0  797.2 423  376  597  221  325  643  318
20 2011 163.2  3.9  3.0  0.9  23  39.5  836.7 441  401  574  173  345  650  305
21 2012 167.4  4.2  3.3  0.9  21  43.6  880.4 451  408  607  199  368  640  272
22 2013 171.0  3.6  2.4  1.2  33  38.3  918.6 453  395  571  176  335  623  288
23 2014 174.3  3.3  2.1  1.2  36  35.8  954.4 462  390  589  199  326  646  320
24 2015 177.9  3.6  2.4  1.2  33  39.8  994.3 472  405  608  203  333  659  326
25 2016 182.4  4.5  2.7  1.8  40  50.9 1045.2 497  421  610  189  352  686  334

Core Length:  182.4 mm
Core Density: 396 kg/m3
Cross-sectional Density:  402 kg/m3
Early/Latewood Threshold: 500 kg/m3
Attenuation Constant: 3.14

ÄÄÄÄÄÄÄÄÄÄÄÄÄÄÄÄÄÄÄÄÄÄÄÄÄÄÄÄÄÄÄÄÄÄÄÄÄÄÄÄÄÄÄÄÄÄÄÄÄÄÄÄÄÄÄÄÄÄÄÄÄÄÄÄÄÄÄÄÄÄÄÄÄÄÄÄÄÄÄ
Core : 51
ÄÄÄÄÄÄÄÂÄÄÄÄÄÄÄÄÄÄÄÄÄÄÄÄÄÄÄÄÄÄÄÄÄÂÄÄÄÄÄÄÄÄÄÄÂÄÄÄÄÄÄÄÄÄÄÄÄÄÄÄÄÄÄÄÄÄÄÄÄÄÄÄÄÄÄÄÄÄÄ
       ³Widths (mm)              ³ Areas    ³ Densities (kg/m3)
       ³                         ³ (cmý)    ³
Ring   ³Outer Ring Erly Late   % ³Incr Total³Ring E/Wd L/Wd Unif  Min  Max  Rng
 # Year³ Rad.      Wood Wood  LW ³          ³mean mean mean
ÄÄÄÄÄÄÄÁÄÄÄÄÄÄÄÄÄÄÄÄÄÄÄÄÄÄÄÄÄÄÄÄÄÁÄÄÄÄÄÄÄÄÄÄÁÄÄÄÄÄÄÄÄÄÄÄÄÄÄÄÄÄÄÄÄÄÄÄÄÄÄÄÄÄÄÄÄÄÄ

 3 1993  22.9 22.9 15.9  0.0   0  16.5   16.5 328  328    0    0  272  496  224
 4 1994  41.8 18.9 18.3  0.6   3  38.4   54.9 331  325  524  199  270  527  257
 5 1995  61.9 20.1 18.6  1.5   7  65.5  120.4 341  325  538  213  272  565  293
 6 1996  78.1 16.2 15.0  1.2   7  71.3  191.6 355  340  543  203  287  575  288
 7 1997  94.9 16.8 15.3  1.5   8  91.3  282.9 362  343  552  209  265  587  322
 8 1998 109.6 14.7 12.9  1.8  12  94.4  377.4 362  336  550  214  281  584  303
 9 1999 121.3 11.7 10.2  1.5  12  84.9  462.2 376  353  534  181  278  590  312
10 2000 136.6 15.3 12.9  2.4  15 124.0  586.2 357  325  531  206  259  559  300
11 2001 147.4 10.8  9.3  1.5  13  96.4  682.6 355  318  582  264  271  642  371
12 2002 158.5 11.1  9.6  1.5  13 106.7  789.2 339  308  535  227  238  574  336
13 2003 166.9  8.4  7.2  1.2  14  85.9  875.1 356  324  547  223  278  559  281
14 2004 175.6  8.7  8.1  0.6   6  93.6  968.7 357  343  550  207  259  571  312
15 2005 183.7  8.1  6.9  1.2  14  91.4 1060.2 335  296  558  262  250  594  344
16 2006 190.3  6.6  6.0  0.6   9  77.5 1137.7 371  351  573  222  258  576  318
17 2007 197.2  6.9  6.3  0.6   8  84.0 1221.7 332  309  569  260  253  596  343
18 2008 203.8  6.6  5.4  1.2  18  83.1 1304.8 369  335  524  189  265  540  275
19 2009 210.1  6.3  4.8  1.5  23  81.9 1386.8 356  300  535  235  242  606  364
20 2010 216.4  6.3  5.4  0.9  14  84.4 1471.2 358  324  561  237  275  627  352
21 2011 221.5  5.1  4.2  0.9  17  70.2 1541.3 365  328  539  211  283  565  282
22 2012 226.6  5.1  4.2  0.9  17  71.8 1613.1 363  324  541  217  275  572  297
23 2013 230.8  4.2  3.0  1.2  28  60.4 1673.5 396  329  562  233  293  601  308
24 2014 236.5  5.7  4.5  1.2  21  83.7 1757.2 381  339  542  203  275  591  316
25 2015 241.9  5.4  4.5  0.9  16  81.2 1838.3 363  324  556  232  279  624  345
26 2016 247.6  5.7  5.1  0.6  10  87.7 1926.0 378  357  554  197  291  574  283

Core Length:  240.6 mm
Core Density: 357 kg/m3
Cross-sectional Density:  358 kg/m3
Early/Latewood Threshold: 500 kg/m3
Attenuation Constant: 3.14

ÄÄÄÄÄÄÄÄÄÄÄÄÄÄÄÄÄÄÄÄÄÄÄÄÄÄÄÄÄÄÄÄÄÄÄÄÄÄÄÄÄÄÄÄÄÄÄÄÄÄÄÄÄÄÄÄÄÄÄÄÄÄÄÄÄÄÄÄÄÄÄÄÄÄÄÄÄÄÄ
Core : 55
ÄÄÄÄÄÄÄÂÄÄÄÄÄÄÄÄÄÄÄÄÄÄÄÄÄÄÄÄÄÄÄÄÄÂÄÄÄÄÄÄÄÄÄÄÂÄÄÄÄÄÄÄÄÄÄÄÄÄÄÄÄÄÄÄÄÄÄÄÄÄÄÄÄÄÄÄÄÄÄ
       ³Widths (mm)              ³ Areas    ³ Densities (kg/m3)
       ³                         ³ (cmý)    ³
Ring   ³Outer Ring Erly Late   % ³Incr Total³Ring E/Wd L/Wd Unif  Min  Max  Rng
 # Year³ Rad.      Wood Wood  LW ³          ³mean mean mean
ÄÄÄÄÄÄÄÁÄÄÄÄÄÄÄÄÄÄÄÄÄÄÄÄÄÄÄÄÄÄÄÄÄÁÄÄÄÄÄÄÄÄÄÄÁÄÄÄÄÄÄÄÄÄÄÄÄÄÄÄÄÄÄÄÄÄÄÄÄÄÄÄÄÄÄÄÄÄÄ

 1 1992   5.4  5.4  5.4  0.0   0   0.9    0.9 358  358    0    0  325  409   84
 2 1993  17.4 12.0 12.0  0.0   0   8.6    9.5 331  331    0    0  269  478  209
 3 1994  36.3 18.9 17.7  1.2   6  31.9   41.4 326  313  517  204  247  528  281
 4 1995  54.0 17.7 17.1  0.6   3  50.2   91.6 336  329  556  227  237  587  350
 5 1996  68.7 14.7 13.8  0.9   6  56.7  148.3 340  326  562  236  255  598  343
 6 1997  83.4 14.7 13.8  0.9   6  70.2  218.5 364  352  539  187  286  549  263
 7 1998  96.3 12.9 10.8  2.1  16  72.8  291.3 379  350  531  181  285  561  276
 8 1999 108.3 12.0 11.1  0.9   7  77.1  368.5 363  349  535  186  270  560  290
 9 2000 123.6 15.3 14.1  1.2   7 111.5  479.9 363  348  541  193  260  577  317
10 2001 133.2  9.6  8.4  1.2  12  77.4  557.4 344  319  516  197  283  524  241
11 2002 140.4  7.2  6.0  1.2  16  61.9  619.3 349  311  541  230  241  578  337
12 2003 147.3  6.9  6.0  0.9  13  62.4  681.6 370  342  557  215  287  587  300
13 2004 153.9  6.6  6.3  0.3   4  62.5  744.1 352  342  564  222  271  564  293
14 2005 160.2  6.3  5.4  0.9  14  62.2  806.3 357  320  579  259  288  623  335
15 2006 164.7  4.5  4.2  0.3   6  45.9  852.2 393  376  630  254  281  630  349
16 2007 169.2  4.5  4.2  0.3   6  47.2  899.4 356  335  641  306  299  641  342
17 2008 173.4  4.2  3.3  0.9  21  45.2  944.6 371  326  535  209  277  555  278
18 2009 177.3  3.9  3.3  0.6  15  43.0  987.6 338  304  523  219  255  546  291
19 2010 180.9  3.6  3.3  0.3   8  40.5 1028.1 351  335  520  185  294  520  226
20 2011 183.6  2.7  2.1  0.6  22  30.9 1059.0 411  368  562  194  304  575  271
21 2012 187.8  4.2  4.2  0.0   0  49.0 1108.0 374  374    0    0  277  499  222
22 2013 190.5  2.7  2.4  0.3  11  32.1 1140.1 373  356  509  153  290  509  219
23 2014 192.6  2.1  1.8  0.3  14  25.3 1165.4 385  352  581  229  306  581  275
24 2015 195.3  2.7  2.4  0.3  11  32.9 1198.3 384  355  609  254  301  609  308
25 2016 199.2  3.9  3.3  0.6  15  48.3 1246.6 400  376  534  158  311  541  230

Core Length:  199.2 mm
Core Density: 362 kg/m3
Cross-sectional Density:  362 kg/m3
Early/Latewood Threshold: 500 kg/m3
Attenuation Constant: 3.14
