Repository: StevenDovey/Densiometry

# Densiometry

R reimplementation of the **EDITOR** data-processing pipeline for the
FRI Direct-Scanning X-Ray Densitometer (Cown & Clement 1983; system software
upgraded in the 1990s), maintained at BSI (formerly Forest Research Institute),
Rotorua, NZ.

---

## Background

The FRI densitometer uses a Fe-55 radioisotopic source and a scintillation
detector to measure wood density at 0.3 mm spatial resolution along machined
increment cores (2 mm thick, 5 mm increment).  Raw count data are written to
`.SCN` files by the SCANNA acquisition program.

The original **EDITOR** program reads `.SCN` files, lets the operator check and
correct annual ring boundaries, and outputs per-ring statistics (ring width,
earlywood/latewood widths and densities, etc.).  This repository reimplements
that pipeline in R with no dependencies beyond base R and the `stats` package.

**Reference:** Cown, D.J. & Clement, B.C. (1983). A wood densitometer using
direct scanning with X-rays. *Wood Science and Technology* **17**: 91–99.

---

## What is (and isn't) reproducible from a `.SCN`

EDITOR is an **interactive** program: an operator corrects ring boundaries and
**assigns calendar years** to rings.  Those decisions are *not* stored in the
`.SCN` file, so no automatic program can reproduce the finished `.DAT` exactly
from the `.SCN` alone.  This reimplementation therefore:

- **labels rings by position** — `ring_no` 1, 2, 3 … from the innermost
  captured ring outward (no year required);
- **detects ring boundaries automatically** as a first pass, and **flags
  suspect / possible false (intra-annual) rings** for operator review;
- leaves the **calendar year as a column the operator adds downstream**
  (`year = pith_year + ring_no − 1`).

Given identical boundaries, the per-ring widths, areas and densities match the
DOS EDITOR's arithmetic — so parity holds for the *computation*; the only
human-in-the-loop part is confirming the boundaries.

---

## Repository contents

| File | Description |
|------|-------------|
| `densitometry.R` | Core library — `parse_scn()`, `trim_air_channels()`, `detect_ring_boundaries()`, `ring_statistics()`, `format_editor_output()`, `plot_density_profile()`, `process_scn()` |
| `process_scn.R` | Driver script — runs the full pipeline on `AK6.SCN`, writes per-core/combined CSVs and annotated PNG plots to `output/densitometry/` |
| `parity_check.R` | Compares the detector against `AK6.DAT` and searches the best per-core `prominence_frac`; writes parity/calibration CSVs |
| `AK6.SCN` | Example raw scan: Akarana Road, Wharerata Forest (Red Needle Cast study) |
| `AK6.DAT` | Operator-edited reference output for the same cores (parity check) |

Operator/analysis helpers in `densitometry.R`: `parse_dat()`, `compare_to_dat()`,
`calibrate_prominence()`, `calibrate_to_dat()`, `apply_ring_edits()`,
`review_suspects()`.

---

## Pipeline

```
parse_scn()            # Read .SCN → named list of core objects
  └─ trim_air_channels()        # Remove leading air-artefact channels
       └─ detect_ring_boundaries()   # Prominence-based ring detection + suspect flags
            └─ ring_statistics()     # Per-ring mm widths, areas, EW/LW densities
                 └─ format_editor_output()  # Console table (ring-number labelled)
                      └─ plot_density_profile()  # Annotated density-trace PNG
```

### Ring detection

A single fixed density cut-off (e.g. 500 kg/m³) misses the weak latewood of
juvenile inner rings.  Instead, boundaries are found by **latewood-peak
prominence**:

1. smooth the trace (5-point running mean);
2. find latewood peaks (local maxima) and earlywood troughs (local minima);
3. keep peaks whose prominence exceeds an **adaptive** threshold
   (`prominence_frac × (max − min)`), so weak inner-ring latewood is retained;
4. enforce a minimum ring width;
5. place each boundary at the steepest density drop after a latewood peak.

Rings are flagged **suspect** (possible false / intra-annual, weak latewood,
low prominence, or anomalously narrow) and surfaced for operator review rather
than silently split or merged.

### Parity vs the operator-edited `.DAT` (AK6, prominence_frac = 0.08)

| Metric | Result |
|--------|--------|
| Cores with exact ring count | 4 / 14 |
| Mean absolute error | **≈ 1.4 rings/core** (down from ≈ 6 with a fixed 500 cut-off) |
| Total rings | R 354 vs DAT 349 |

The residual ±1–3 differences are exactly the false-ring/merge calls the
operator resolves by hand — supported here by the `suspect` flag and
`manual_boundaries` override.

---

## Quick start

```r
source("densitometry.R")

results <- process_scn(
  filepath        = "AK6.SCN",
  ew_lw_threshold = 500L,    # kg/m³ — EW/LW boundary for radiata pine
  min_ring_mm     = 1,
  smooth_n        = 5L,
  air_threshold   = 200L,
  prominence_frac = 0.08,    # adaptive latewood-peak prominence cut-off
  plot_dir        = "output/densitometry/plots"
)
```

## .SCN file format

Each core block in a `.SCN` file consists of:

```

File: trials completed/FR121_8 Mangatu_finished/Densitometry/Densitometer files/MANG1.DAT
File : C:\DENSITOM\MANGAT~1\MANG1.DAT
Cores :
1
3
5
13
21
25
29
32
37
41
48
50

ÄÄÄÄÄÄÄÄÄÄÄÄÄÄÄÄÄÄÄÄÄÄÄÄÄÄÄÄÄÄÄÄÄÄÄÄÄÄÄÄÄÄÄÄÄÄÄÄÄÄÄÄÄÄÄÄÄÄÄÄÄÄÄÄÄÄÄÄÄÄÄÄÄÄÄÄÄÄÄ
Core : 1
ÄÄÄÄÄÄÄÂÄÄÄÄÄÄÄÄÄÄÄÄÄÄÄÄÄÄÄÄÄÄÄÄÄÂÄÄÄÄÄÄÄÄÄÄÂÄÄÄÄÄÄÄÄÄÄÄÄÄÄÄÄÄÄÄÄÄÄÄÄÄÄÄÄÄÄÄÄÄÄ
       ³Widths (mm)              ³ Areas    ³ Densities (kg/m3)
       ³                         ³ (cmý)    ³
Ring   ³Outer Ring Erly Late   % ³Incr Total³Ring E/Wd L/Wd Unif  Min  Max  Rng
 # Year³ Rad.      Wood Wood  LW ³          ³mean mean mean
ÄÄÄÄÄÄÄÁÄÄÄÄÄÄÄÄÄÄÄÄÄÄÄÄÄÄÄÄÄÄÄÄÄÁÄÄÄÄÄÄÄÄÄÄÁÄÄÄÄÄÄÄÄÄÄÄÄÄÄÄÄÄÄÄÄÄÄÄÄÄÄÄÄÄÄÄÄÄÄ

 1 1993   6.0  6.0  6.0  0.0   0   1.1    1.1 288  288    0    0  212  376  164
 2 1994  23.7 17.7 17.7  0.0   0  16.5   17.6 297  297    0    0  222  466  244
 3 1995  45.6 21.9 21.9  0.0   0  47.7   65.3 290  290    0    0  226  482  256
 4 1996  66.9 21.3 21.3  0.0   0  75.3  140.6 310  310    0    0  222  492  270
 5 1997  87.3 20.4 20.4  0.0   0  98.8  239.4 326  326    0    0  274  499  225
 6 1998  99.6 12.3 11.4  0.9   7  72.2  311.7 345  332  514  182  249  520  271
 7 1999 110.4 10.8 10.5  0.3   2  71.3  382.9 344  338  523  185  276  523  247
 8 2000 118.8  8.4  8.1  0.3   3  60.5  443.4 344  338  501  163  277  501  224
 9 2001 126.0  7.2  6.9  0.3   4  55.4  498.8 330  321  540  219  282  540  258
10 2002 131.1  5.1  4.8  0.3   5  41.2  540.0 344  329  587  258  266  587  321
11 2003 136.8  5.7  5.7  0.0   0  48.0  587.9 396  396    0    0  334  496  162
12 2004 148.2 11.4  9.6  1.8  15 102.1  690.0 403  371  576  205  297  618  321
13 2005 158.7 10.5  9.0  1.5  14 101.2  791.2 417  395  546  151  353  582  229
14 2006 170.7 12.0 10.8  1.2  10 124.2  915.4 391  376  524  148  304  550  246
15 2007 176.4  5.7  4.2  1.5  26  62.2  977.6 425  376  564  188  339  643  304
16 2008 181.8  5.4  4.2  1.2  22  60.8 1038.3 407  362  566  204  339  590  251
17 2009 185.7  3.9  3.6  0.3   7  45.0 1083.4 366  355  504  149  292  504  212
18 2010 191.1  5.4  4.5  0.9  16  63.9 1147.3 368  334  540  206  289  557  268
19 2011 196.2  5.1  4.8  0.3   5  62.1 1209.3 362  351  536  185  283  536  253
20 2012 201.3  5.1  4.2  0.9  17  63.7 1273.0 382  350  534  184  291  547  256
21 2013 206.4  5.1  4.2  0.9  17  65.3 1338.3 372  331  561  230  295  642  347
22 2014 210.6  4.2  3.6  0.6  14  55.0 1393.4 364  338  519  181  275  523  248
23 2015 214.2  3.6  3.3  0.3   8  48.0 1441.4 365  349  537  188  295  537  242
24 2016 217.2  3.0  3.0  0.0   0  40.7 1482.1 374  374    0    0  295  454  159

Core Length:  217.2 mm
Core Density: 358 kg/m3
Cross-sectional Density:  366 kg/m3
Early/Latewood Threshold: 500 kg/m3
Attenuation Constant: 3.10

ÄÄÄÄÄÄÄÄÄÄÄÄÄÄÄÄÄÄÄÄÄÄÄÄÄÄÄÄÄÄÄÄÄÄÄÄÄÄÄÄÄÄÄÄÄÄÄÄÄÄÄÄÄÄÄÄÄÄÄÄÄÄÄÄÄÄÄÄÄÄÄÄÄÄÄÄÄÄÄ
Core : 3
ÄÄÄÄÄÄÄÂÄÄÄÄÄÄÄÄÄÄÄÄÄÄÄÄÄÄÄÄÄÄÄÄÄÂÄÄÄÄÄÄÄÄÄÄÂÄÄÄÄÄÄÄÄÄÄÄÄÄÄÄÄÄÄÄÄÄÄÄÄÄÄÄÄÄÄÄÄÄÄ
       ³Widths (mm)              ³ Areas    ³ Densities (kg/m3)
       ³                         ³ (cmý)    ³
Ring   ³Outer Ring Erly Late   % ³Incr Total³Ring E/Wd L/Wd Unif  Min  Max  Rng
 # Year³ Rad.      Wood Wood  LW ³          ³mean mean mean
ÄÄÄÄÄÄÄÁÄÄÄÄÄÄÄÄÄÄÄÄÄÄÄÄÄÄÄÄÄÄÄÄÄÁÄÄÄÄÄÄÄÄÄÄÁÄÄÄÄÄÄÄÄÄÄÄÄÄÄÄÄÄÄÄÄÄÄÄÄÄÄÄÄÄÄÄÄÄÄ

 2 1994  20.2 20.2 19.2  0.0   0  12.8   12.8 360  360    0    0  286  489  203
 3 1995  44.2 24.0 23.7  0.3   1  48.6   61.4 342  340  516  176  274  516  242
 4 1996  64.3 20.1 19.8  0.3   1  68.5  129.9 330  327  503  176  263  503  240
 5 1997  82.0 17.7 17.7  0.0   0  81.4  211.2 355  355    0    0  289  489  200
 6 1998  91.6  9.6  8.4  1.2  12  52.4  263.6 370  341  571  230  274  611  337
 7 1999  99.1  7.5  6.6  0.9  12  44.9  308.5 385  366  524  158  306  533  227
 8 2000 107.2  8.1  8.1  0.0   0  52.5  361.0 330  330    0    0  279  458  179
 9 2001 113.8  6.6  6.3  0.3   4  45.8  406.9 342  334  518  184  279  518  239
10 2002 118.0  4.2  3.9  0.3   7  30.6  437.4 345  330  545  215  259  545  286
11 2003 122.8  4.8  4.5  0.3   6  36.3  473.7 404  397  507  110  324  507  183
12 2004 132.4  9.6  7.8  1.8  18  77.0  550.7 381  345  539  194  277  577  300
13 2005 142.9 10.5  8.1  2.4  22  90.8  641.5 419  385  537  152  303  584  281
14 2006 152.2  9.3  8.7  0.6   6  86.2  727.7 401  393  515  122  304  515  211
15 2007 159.7  7.5  6.3  1.2  16  73.5  801.2 402  374  546  172  322  573  251
16 2008 166.3  6.6  5.1  1.5  22  67.6  868.8 403  353  574  221  290  602  312
17 2009 171.1  4.8  3.6  1.2  24  50.9  919.7 403  352  558  206  300  653  353
18 2010 175.9  4.8  4.8  0.0   0  52.3  972.0 370  370    0    0  308  474  166
19 2011 178.3  2.4  2.4  0.0   0  26.7  998.7 387  387    0    0  331  472  141
20 2012 181.3  3.0  2.4  0.6  20  33.9 1032.6 408  381  518  137  309  519  210
21 2013 182.8  1.5  1.2  0.3  20  17.2 1049.8 432  395  580  185  328  580  252
22 2014 184.3  1.5  1.2  0.3  20  17.3 1067.1 426  404  513  109  313  513  200
23 2015 185.2  0.9  0.9  0.0   0  10.4 1077.5 403  403    0    0  381  442   61
24 2016 185.8  0.6  0.6  0.0   0   7.0 1084.5 411  411    0    0  357  466  109

Core Length:  184.8 mm
Core Density: 383 kg/m3
Cross-sectional Density:  380 kg/m3
Early/Latewood Threshold: 500 kg/m3
Attenuation Constant: 3.10

ÄÄÄÄÄÄÄÄÄÄÄÄÄÄÄÄÄÄÄÄÄÄÄÄÄÄÄÄÄÄÄÄÄÄÄÄÄÄÄÄÄÄÄÄÄÄÄÄÄÄÄÄÄÄÄÄÄÄÄÄÄÄÄÄÄÄÄÄÄÄÄÄÄÄÄÄÄÄÄ
Core : 5
ÄÄÄÄÄÄÄÂÄÄÄÄÄÄÄÄÄÄÄÄÄÄÄÄÄÄÄÄÄÄÄÄÄÂÄÄÄÄÄÄÄÄÄÄÂÄÄÄÄÄÄÄÄÄÄÄÄÄÄÄÄÄÄÄÄÄÄÄÄÄÄÄÄÄÄÄÄÄÄ
       ³Widths (mm)              ³ Areas    ³ Densities (kg/m3)
       ³                         ³ (cmý)    ³
Ring   ³Outer Ring Erly Late   % ³Incr Total³Ring E/Wd L/Wd Unif  Min  Max  Rng
 # Year³ Rad.      Wood Wood  LW ³          ³mean mean mean
ÄÄÄÄÄÄÄÁÄÄÄÄÄÄÄÄÄÄÄÄÄÄÄÄÄÄÄÄÄÄÄÄÄÁÄÄÄÄÄÄÄÄÄÄÁÄÄÄÄÄÄÄÄÄÄÄÄÄÄÄÄÄÄÄÄÄÄÄÄÄÄÄÄÄÄÄÄÄÄ

 1 1992   2.7  2.7  2.7  0.0   0   0.2    0.2 387  387    0    0  320  426  106
 2 1993   8.7  6.0  6.0  0.0   0   2.1    2.4 372  372    0    0  306  441  135
 3 1994  27.3 18.6 18.3  0.3   1  21.0   23.4 375  373  512  139  309  512  203
 4 1995  48.6 21.3 21.0  0.3   1  50.8   74.2 369  367  514  147  302  514  212
 5 1996  68.7 20.1 19.2  0.9   4  74.1  148.3 347  339  510  171  261  513  252
 6 1997  83.4 14.7 13.8  0.9   6  70.2  218.5 375  365  529  164  291  537  246
 7 1998  93.0  9.6  8.7  0.9   9  53.2  271.7 382  364  558  194  304  596  292
 8 1999  99.6  6.6  6.6  0.0   0  39.9  311.7 389  389    0    0  315  488  173
 9 2000 107.4  7.8  7.8  0.0   0  50.7  362.4 365  365    0    0  301  498  197
10 2001 114.3  6.9  6.6  0.3   4  48.1  410.4 362  354  544  190  299  544  245
11 2002 119.4  5.1  4.8  0.3   5  37.4  447.9 381  369  565  196  291  565  274
12 2003 124.8  5.4  4.8  0.6  11  41.4  489.3 405  392  508  116  354  509  155
13 2004 136.8 12.0 11.7  0.3   2  98.6  587.9 378  375  528  153  294  528  234
14 2005 150.9 14.1 13.2  0.9   6 127.4  715.4 379  368  532  164  304  542  238
15 2006 166.5 15.6 15.6  0.0   0 155.6  870.9 354  354    0    0  277  493  216
16 2007 179.7 13.2 12.0  1.2   9 143.6 1014.5 369  352  531  179  295  558  263
17 2008 187.2  7.5  7.2  0.3   4  86.4 1100.9 357  351  504  153  285  504  219
18 2009 193.5  6.3  6.3  0.0   0  75.3 1176.3 359  359    0    0  283  497  214
19 2010 201.6  8.1  7.5  0.6   7 100.5 1276.8 353  340  522  182  279  531  252
20 2011 207.9  6.3  6.3  0.0   0  81.0 1357.9 354  354    0    0  298  457  159
21 2012 213.6  5.7  5.4  0.3   5  75.5 1433.4 365  357  510  153  285  510  225
22 2013 218.1  4.5  3.9  0.6  13  61.0 1494.4 360  336  520  184  304  540  236
23 2014 221.1  3.0  3.0  0.0   0  41.4 1535.8 350  350    0    0  309  414  105
24 2015 224.1  3.0  3.0  0.0   0  42.0 1577.7 378  378    0    0  342  443  101
25 2016 225.3  1.2  1.2  0.0   0  16.9 1594.7 357  357    0    0  337  374   37

Core Length:  225.3 mm
Core Density: 368 kg/m3
Cross-sectional Density:  366 kg/m3
Early/Latewood Threshold: 500 kg/m3
Attenuation Constant: 3.10

ÄÄÄÄÄÄÄÄÄÄÄÄÄÄÄÄÄÄÄÄÄÄÄÄÄÄÄÄÄÄÄÄÄÄÄÄÄÄÄÄÄÄÄÄÄÄÄÄÄÄÄÄÄÄÄÄÄÄÄÄÄÄÄÄÄÄÄÄÄÄÄÄÄÄÄÄÄÄÄ
Core : 13
ÄÄÄÄÄÄÄÂÄÄÄÄÄÄÄÄÄÄÄÄÄÄÄÄÄÄÄÄÄÄÄÄÄÂÄÄÄÄÄÄÄÄÄÄÂÄÄÄÄÄÄÄÄÄÄÄÄÄÄÄÄÄÄÄÄÄÄÄÄÄÄÄÄÄÄÄÄÄÄ
       ³Widths (mm)              ³ Areas    ³ Densities (kg/m3)
       ³                         ³ (cmý)    ³
Ring   ³Outer Ring Erly Late   % ³Incr Total³Ring E/Wd L/Wd Unif  Min  Max  Rng
 # Year³ Rad.      Wood Wood  LW ³          ³mean mean mean
ÄÄÄÄÄÄÄÁÄÄÄÄÄÄÄÄÄÄÄÄÄÄÄÄÄÄÄÄÄÄÄÄÄÁÄÄÄÄÄÄÄÄÄÄÁÄÄÄÄÄÄÄÄÄÄÄÄÄÄÄÄÄÄÄÄÄÄÄÄÄÄÄÄÄÄÄÄÄÄ

 2 1993  18.5 18.5 11.4  2.1  11  10.8   10.8 397  366  567  201  298  595  297
 3 1994  35.3 16.8 16.8  0.0   0  28.4   39.1 341  341    0    0  272  493  221
 4 1995  57.2 21.9 20.7  1.2   5  63.6  102.8 336  325  528  203  268  544  276
 5 1996  80.6 23.4 21.6  1.8   7 101.3  204.1 351  335  538  203  263  579  316
 6 1997  99.2 18.6 17.7  0.9   4 105.1  309.2 368  360  519  159  308  526  218
 7 1998 109.4 10.2  9.3  0.9   8  66.8  376.0 367  348  563  215  303  589  286
 8 1999 116.9  7.5  6.9  0.6   8  53.3  429.3 391  378  537  159  308  546  238
 9 2000 124.4  7.5  6.6  0.9  12  56.9  486.2 399  383  518  135  336  537  201
10 2001 133.4  9.0  8.4  0.6   6  72.9  559.1 379  368  535  167  318  560  242
11 2002 138.8  5.4  5.1  0.3   5  46.2  605.2 369  359  544  185  296  544  248
12 2003 144.5  5.7  4.8  0.9  15  50.7  656.0 391  367  519  152  315  534  219
13 2004 157.1 12.6 11.4  1.2   9 119.4  775.4 394  380  527  147  308  554  246
14 2005 169.7 12.6 12.0  0.6   4 129.4  904.7 380  373  537  164  284  559  275
15 2006 183.5 13.8 13.8  0.0   0 153.1 1057.8 366  366    0    0  297  499  202
16 2007 196.4 12.9 10.8  2.1  16 154.0 1211.8 397  368  543  175  284  585  301
17 2008 207.2 10.8  9.0  1.8  16 136.9 1348.7 397  370  529  159  309  550  241
18 2009 215.3  8.1  6.6  1.5  18 107.5 1456.3 405  370  558  188  313  590  277
19 2010 226.1 10.8  9.0  1.8  16 149.8 1606.0 400  372  544  172  311  562  251
20 2011 234.2  8.1  6.9  1.2  14 117.1 1723.2 412  391  535  144  324  559  235
21 2012 241.4  7.2  6.0  1.2  16 107.6 1830.7 414  390  531  141  329  556  227
22 2013 247.4  6.0  4.5  1.5  25  92.1 1922.9 436  385  588  203  351  640  289
23 2014 253.1  5.7  3.3  2.4  42  89.6 2012.5 467  385  580  195  336  629  293
24 2015 259.1  6.0  4.2  1.8  30  96.5 2109.0 445  393  566  173  351  627  276
25 2016 263.3  4.2  3.0  1.2  28  68.9 2178.0 442  395  559  164  332  641  309

Core Length:  258.3 mm
Core Density: 393 kg/m3
Cross-sectional Density:  395 kg/m3
Early/Latewood Threshold: 500 kg/m3
Attenuation Constant: 3.10

ÄÄÄÄÄÄÄÄÄÄÄÄÄÄÄÄÄÄÄÄÄÄÄÄÄÄÄÄÄÄÄÄÄÄÄÄÄÄÄÄÄÄÄÄÄÄÄÄÄÄÄÄÄÄÄÄÄÄÄÄÄÄÄÄÄÄÄÄÄÄÄÄÄÄÄÄÄÄÄ
Core : 21
ÄÄÄÄÄÄÄÂÄÄÄÄÄÄÄÄÄÄÄÄÄÄÄÄÄÄÄÄÄÄÄÄÄÂÄÄÄÄÄÄÄÄÄÄÂÄÄÄÄÄÄÄÄÄÄÄÄÄÄÄÄÄÄÄÄÄÄÄÄÄÄÄÄÄÄÄÄÄÄ
       ³Widths (mm)              ³ Areas    ³ Densities (kg/m3)
       ³                         ³ (cmý)    ³
Ring   ³Outer Ring Erly Late   % ³Incr Total³Ring E/Wd L/Wd Unif  Min  Max  Rng
 # Year³ Rad.      Wood Wood  LW ³          ³mean mean mean
ÄÄÄÄÄÄÄÁÄÄÄÄÄÄÄÄÄÄÄÄÄÄÄÄÄÄÄÄÄÄÄÄÄÁÄÄÄÄÄÄÄÄÄÄÁÄÄÄÄÄÄÄÄÄÄÄÄÄÄÄÄÄÄÄÄÄÄÄÄÄÄÄÄÄÄÄÄÄÄ

 2 1993  11.9 11.9  9.9  0.0   0   4.4    4.4 361  361    0    0  283  439  156
 3 1994  32.3 20.4 20.4  0.0   0  28.3   32.8 364  364    0    0  284  487  203
 4 1995  57.8 25.5 25.2  0.3   1  72.2  105.0 340  338  514  176  241  514  273
 5 1996  80.9 23.1 22.5  0.6   2 100.7  205.6 349  345  512  167  271  517  246
 6 1997 102.2 21.3 20.1  1.2   5 122.5  328.1 362  352  530  178  263  544  281
 7 1998 112.1  9.9  9.3  0.6   6  66.7  394.8 343  331  526  195  266  546  280
 8 1999 118.4  6.3  5.4  0.9  14  45.6  440.4 389  364  538  174  289  574  285
 9 2000 124.7  6.3  5.4  0.9  14  48.1  488.5 366  341  518  177  271  524  253
10 2001 129.5  4.8  4.8  0.0   0  38.3  526.9 353  353    0    0  290  466  176
11 2002 132.2  2.7  2.7  0.0   0  22.2  549.1 337  337    0    0  276  451  175
12 2003 134.3  2.1  2.1  0.0   0  17.6  566.6 395  395    0    0  330  445  115
13 2004 140.9  6.6  4.5  2.1  31  57.1  623.7 428  374  544  170  308  579  271
14 2005 150.2  9.3  8.1  1.2  12  85.1  708.7 409  393  521  128  310  533  223
15 2006 160.7 10.5  7.8  2.7  25 102.6  811.3 410  368  533  165  298  583  285
16 2007 167.9  7.2  6.3  0.9  12  74.3  885.6 398  374  565  191  301  588  287
17 2008 171.5  3.6  3.0  0.6  16  38.4  924.0 403  367  582  215  304  615  311
18 2009 173.9  2.4  2.1  0.3  12  26.0  950.1 412  388  584  196  319  584  265
19 2010 176.9  3.0  2.7  0.3  10  33.1  983.1 390  369  582  213  298  582  284
20 2011 179.9  3.0  2.4  0.6  20  33.6 1016.7 415  373  582  209  313  594  281
21 2012 182.9  3.0  1.8  1.2  40  34.2 1050.9 463  386  579  193  321  614  293
22 2013 185.3  2.4  2.1  0.3  12  27.8 1078.7 388  372  506  134  335  506  171
23 2014 187.1  1.8  1.2  0.6  33  21.1 1099.8 432  382  533  151  326  534  208
24 2015 189.2  2.1  1.5  0.6  28  24.8 1124.6 453  407  570  163  351  590  239
25 2016 190.4  1.2  0.6  0.6  50  14.3 1138.9 472  382  563  181  349  580  231

Core Length:  188.4 mm
Core Density: 393 kg/m3
Cross-sectional Density:  386 kg/m3
Early/Latewood Threshold: 500 kg/m3
Attenuation Constant: 3.10

ÄÄÄÄÄÄÄÄÄÄÄÄÄÄÄÄÄÄÄÄÄÄÄÄÄÄÄÄÄÄÄÄÄÄÄÄÄÄÄÄÄÄÄÄÄÄÄÄÄÄÄÄÄÄÄÄÄÄÄÄÄÄÄÄÄÄÄÄÄÄÄÄÄÄÄÄÄÄÄ
Core : 25
ÄÄÄÄÄÄÄÂÄÄÄÄÄÄÄÄÄÄÄÄÄÄÄÄÄÄÄÄÄÄÄÄÄÂÄÄÄÄÄÄÄÄÄÄÂÄÄÄÄÄÄÄÄÄÄÄÄÄÄÄÄÄÄÄÄÄÄÄÄÄÄÄÄÄÄÄÄÄÄ
       ³Widths (mm)              ³ Areas    ³ Densities (kg/m3)
       ³                         ³ (cmý)    ³
Ring   ³Outer Ring Erly Late   % ³Incr Total³Ring E/Wd L/Wd Unif  Min  Max  Rng
 # Year³ Rad.      Wood Wood  LW ³          ³mean mean mean
ÄÄÄÄÄÄÄÁÄÄÄÄÄÄÄÄÄÄÄÄÄÄÄÄÄÄÄÄÄÄÄÄÄÁÄÄÄÄÄÄÄÄÄÄÁÄÄÄÄÄÄÄÄÄÄÄÄÄÄÄÄÄÄÄÄÄÄÄÄÄÄÄÄÄÄÄÄÄÄ

 1 1992   9.4  9.4  8.4  0.0   0   2.8    2.8 375  375    0    0  316  444  128
 2 1993  18.4  9.0  9.0  0.0   0   7.9   10.6 387  387    0    0  303  467  164
 3 1994  25.9  7.5  6.6  0.9  12  10.4   21.1 383  365  513  148  289  522  233
 4 1995  44.5 18.6 17.7  0.9   4  41.1   62.2 355  345  555  210  286  568  282
 5 1996  64.3 19.8 18.6  1.2   6  67.7  129.9 351  340  521  181  275  544  269
 6 1997  81.1 16.8 15.6  1.2   7  76.7  206.6 398  388  517  129  329  526  197
 7 1998  91.3 10.2  8.1  2.1  20  55.2  261.9 404  357  584  227  307  631  324
 8 1999 100.6  9.3  9.0  0.3   3  56.1  317.9 375  370  520  150  283  520  237
 9 2000 109.6  9.0  8.7  0.3   3  59.4  377.4 359  353  530  177  276  530  254
10 2001 117.4  7.8  6.9  0.9  11  55.6  433.0 389  367  553  186  297  590  293
11 2002 125.5  8.1  7.2  0.9  11  61.8  494.8 397  374  575  201  290  644  354
12 2003 131.5  6.0  5.4  0.6  10  48.4  543.3 427  417  520  103  329  528  199
13 2004 138.7  7.2  5.1  2.1  29  61.1  604.4 428  368  575  207  292  627  335
14 2005 146.8  8.1  6.0  2.1  25  72.7  677.0 431  386  559  173  329  625  296
15 2006 159.1 12.3 10.2  2.1  17 118.2  795.2 416  387  557  170  311  591  280
16 2007 169.0  9.9  8.1  1.8  18 102.0  897.3 409  368  597  229  318  652  334
17 2008 176.5  7.5  6.0  1.5  20  81.4  978.7 404  360  581  221  294  638  344
18 2009 183.1  6.6  4.5  2.1  31  74.6 1053.2 435  368  579  211  304  664  360
19 2010 190.6  7.5  5.7  1.8  24  88.1 1141.3 419  373  567  194  304  638  334
20 2011 198.7  8.1  6.0  2.1  25  99.1 1240.4 413  370  539  169  314  591  277
21 2012 205.3  6.6  5.1  1.5  22  83.8 1324.1 413  382  520  138  310  552  242
22 2013 210.1  4.8  3.3  1.5  31  62.6 1386.8 467  389  637  248  338  718  380
23 2014 213.7  3.6  2.1  1.5  41  47.9 1434.7 464  389  570  181  332  627  295
24 2015 216.7  3.0  1.8  1.2  40  40.6 1475.3 481  405  594  189  348  641  293
25 2016 218.8  2.1  1.5  0.6  28  28.7 1504.0 452  408  563  155  344  601  257

Core Length:  217.8 mm
Core Density: 409 kg/m3
Cross-sectional Density:  411 kg/m3
Early/Latewood Threshold: 500 kg/m3
Attenuation Constant: 3.10

ÄÄÄÄÄÄÄÄÄÄÄÄÄÄÄÄÄÄÄÄÄÄÄÄÄÄÄÄÄÄÄÄÄÄÄÄÄÄÄÄÄÄÄÄÄÄÄÄÄÄÄÄÄÄÄÄÄÄÄÄÄÄÄÄÄÄÄÄÄÄÄÄÄÄÄÄÄÄÄ
Core : 29
ÄÄÄÄÄÄÄÂÄÄÄÄÄÄÄÄÄÄÄÄÄÄÄÄÄÄÄÄÄÄÄÄÄÂÄÄÄÄÄÄÄÄÄÄÂÄÄÄÄÄÄÄÄÄÄÄÄÄÄÄÄÄÄÄÄÄÄÄÄÄÄÄÄÄÄÄÄÄÄ
       ³Widths (mm)              ³ Areas    ³ Densities (kg/m3)
       ³                         ³ (cmý)    ³
Ring   ³Outer Ring Erly Late   % ³Incr Total³Ring E/Wd L/Wd Unif  Min  Max  Rng
 # Year³ Rad.      Wood Wood  LW ³          ³mean mean mean
ÄÄÄÄÄÄÄÁÄÄÄÄÄÄÄÄÄÄÄÄÄÄÄÄÄÄÄÄÄÄÄÄÄÁÄÄÄÄÄÄÄÄÄÄÁÄÄÄÄÄÄÄÄÄÄÄÄÄÄÄÄÄÄÄÄÄÄÄÄÄÄÄÄÄÄÄÄÄÄ

 1 1993   3.3  3.3  2.4  0.9  27   0.3    0.3 377  319  533  214  230  547  317
 2 1994  19.2 15.9 15.9  0.0   0  11.2   11.6 330  330    0    0  265  478  213
 3 1995  44.1 24.9 22.8  2.1   8  49.5   61.1 350  333  535  202  260  561  301
 4 1996  67.8 23.7 23.7  0.0   0  83.3  144.4 368  368    0    0  266  492  226
 5 1997  84.6 16.8 16.5  0.3   1  80.4  224.8 350  347  535  188  289  535  246
 6 1998  92.4  7.8  6.3  1.5  19  43.4  268.2 379  332  576  244  274  628  354
 7 1999  99.9  7.5  6.6  0.9  12  45.3  313.5 383  361  542  181  282  559  277
 8 2000 106.5  6.6  5.7  0.9  13  42.8  356.3 375  346  557  211  275  578  303
 9 2001 112.5  6.0  4.8  1.2  20  41.3  397.6 390  345  570  225  287  620  333
10 2002 116.7  4.2  3.3  0.9  21  30.2  427.9 398  343  599  256  273  665  392
11 2003 122.7  6.0  3.9  2.1  35  45.1  473.0 456  389  582  193  291  646  355
12 2004 130.8  8.1  5.4  2.7  33  64.5  537.5 438  364  585  221  299  667  368
13 2005 138.0  7.2  5.7  1.5  20  60.8  598.3 432  402  549  147  347  579  232
14 2006 145.2  7.2  5.4  1.8  24  64.1  662.3 435  395  555  160  336  622  286
15 2007 149.7  4.5  3.6  0.9  20  41.7  704.0 459  414  641  227  340  679  339
16 2008 152.7  3.0  2.1  0.9  30  28.5  732.5 426  365  567  202  325  619  294
17 2009 155.1  2.4  1.5  0.9  37  23.2  755.7 427  348  558  210  310  603  293
18 2010 157.8  2.7  2.1  0.6  22  26.5  782.3 386  347  523  176  316  536  220
19 2011 160.2  2.4  2.1  0.3  12  24.0  806.3 391  365  572  207  301  572  271
20 2012 161.4  1.2  0.9  0.3  25  12.1  818.4 421  388  521  133  326  521  195
21 2013 163.2  1.8  1.2  0.6  33  18.4  836.7 411  344  547  203  326  575  249
22 2014 164.4  1.2  0.9  0.3  25  12.4  849.1 475  417  650  233  388  650  262
23 2015 166.2  1.8  1.2  0.6  33  18.7  867.8 455  394  578  184  335  644  309
24 2016 167.4  1.2  0.3  0.9  75  12.6  880.4 552  377  611  234  377  694  317

Core Length:  167.4 mm
Core Density: 411 kg/m3
Cross-sectional Density:  404 kg/m3
Early/Latewood Threshold: 500 kg/m3
Attenuation Constant: 3.10

ÄÄÄÄÄÄÄÄÄÄÄÄÄÄÄÄÄÄÄÄÄÄÄÄÄÄÄÄÄÄÄÄÄÄÄÄÄÄÄÄÄÄÄÄÄÄÄÄÄÄÄÄÄÄÄÄÄÄÄÄÄÄÄÄÄÄÄÄÄÄÄÄÄÄÄÄÄÄÄ
Core : 32
ÄÄÄÄÄÄÄÂÄÄÄÄÄÄÄÄÄÄÄÄÄÄÄÄÄÄÄÄÄÄÄÄÄÂÄÄÄÄÄÄÄÄÄÄÂÄÄÄÄÄÄÄÄÄÄÄÄÄÄÄÄÄÄÄÄÄÄÄÄÄÄÄÄÄÄÄÄÄÄ
       ³Widths (mm)              ³ Areas    ³ Densities (kg/m3)
       ³                         ³ (cmý)    ³
Ring   ³Outer Ring Erly Late   % ³Incr Total³Ring E/Wd L/Wd Unif  Min  Max  Rng
 # Year³ Rad.      Wood Wood  LW ³          ³mean mean mean
ÄÄÄÄÄÄÄÁÄÄÄÄÄÄÄÄÄÄÄÄÄÄÄÄÄÄÄÄÄÄÄÄÄÁÄÄÄÄÄÄÄÄÄÄÁÄÄÄÄÄÄÄÄÄÄÄÄÄÄÄÄÄÄÄÄÄÄÄÄÄÄÄÄÄÄÄÄÄÄ

 1 1993   9.9  9.9  9.9  0.0   0   3.1    3.1 316  316    0    0  248  404  156
 2 1994  29.7 19.8 19.8  0.0   0  24.6   27.7 333  333    0    0  272  438  166
 3 1995  52.8 23.1 23.1  0.0   0  59.9   87.6 319  319    0    0  269  483  214
 4 1996  74.4 21.6 21.6  0.0   0  86.3  173.9 314  314    0    0  258  456  198
 5 1997  93.0 18.6 18.6  0.0   0  97.8  271.7 343  343    0    0  275  459  184
 6 1998 102.9  9.9  8.4  1.5  15  60.9  332.6 357  327  521  194  265  554  289
 7 1999 108.9  6.0  5.7  0.3   5  39.9  372.6 367  359  519  160  285  519  234
 8 2000 117.0  8.1  8.1  0.0   0  57.5  430.1 367  367    0    0  264  476  212
 9 2001 125.4  8.4  8.1  0.3   3  64.0  494.0 363  358  507  149  278  507  229
10 2002 129.6  4.2  3.9  0.3   7  33.6  527.7 332  319  509  190  254  509  255
11 2003 133.2  3.6  3.0  0.6  16  29.7  557.4 417  395  531  136  313  543  230
12 2004 140.1  6.9  5.7  1.2  17  59.2  616.6 377  345  528  183  254  550  296
13 2005 144.9  4.8  4.2  0.6  12  43.0  659.6 379  360  510  150  314  518  204
14 2006 149.1  4.2  3.6  0.6  14  38.8  698.4 384  358  539  181  297  549  252
15 2007 152.7  3.6  3.3  0.3   8  34.1  732.5 402  384  597  213  318  597  279
16 2008 155.4  2.7  2.1  0.6  22  26.1  758.7 381  336  540  204  286  563  277
17 2009 157.5  2.1  2.1  0.0   0  20.6  779.3 373  373    0    0  296  473  177
18 2010 159.9  2.4  2.1  0.3  12  23.9  803.2 381  363  504  141  280  504  224
19 2011 162.0  2.1  2.1  0.0   0  21.2  824.5 382  382    0    0  316  492  176
20 2012 163.8  1.8  1.5  0.3  16  18.4  842.9 416  380  601  221  330  601  271
21 2013 166.2  2.4  1.5  0.9  37  24.9  867.8 445  357  593  236  298  689  391
22 2014 168.9  2.7  1.8  0.9  33  28.4  896.2 442  366  593  227  313  626  313
23 2015 172.2  3.3  2.1  1.2  36  35.4  931.6 467  377  624  247  303  690  387
24 2016 176.1  3.9  2.4  1.5  38  42.7  974.2 453  358  605  247  280  660  380

Core Length:  176.1 mm
Core Density: 379 kg/m3
Cross-sectional Density:  372 kg/m3
Early/Latewood Threshold: 500 kg/m3
Attenuation Constant: 3.10

ÄÄÄÄÄÄÄÄÄÄÄÄÄÄÄÄÄÄÄÄÄÄÄÄÄÄÄÄÄÄÄÄÄÄÄÄÄÄÄÄÄÄÄÄÄÄÄÄÄÄÄÄÄÄÄÄÄÄÄÄÄÄÄÄÄÄÄÄÄÄÄÄÄÄÄÄÄÄÄ
Core : 37
ÄÄÄÄÄÄÄÂÄÄÄÄÄÄÄÄÄÄÄÄÄÄÄÄÄÄÄÄÄÄÄÄÄÂÄÄÄÄÄÄÄÄÄÄÂÄÄÄÄÄÄÄÄÄÄÄÄÄÄÄÄÄÄÄÄÄÄÄÄÄÄÄÄÄÄÄÄÄÄ
       ³Widths (mm)              ³ Areas    ³ Densities (kg/m3)
       ³                         ³ (cmý)    ³
Ring   ³Outer Ring Erly Late   % ³Incr Total³Ring E/Wd L/Wd Unif  Min  Max  Rng
 # Year³ Rad.      Wood Wood  LW ³          ³mean mean mean
ÄÄÄÄÄÄÄÁÄÄÄÄÄÄÄÄÄÄÄÄÄÄÄÄÄÄÄÄÄÄÄÄÄÁÄÄÄÄÄÄÄÄÄÄÁÄÄÄÄÄÄÄÄÄÄÄÄÄÄÄÄÄÄÄÄÄÄÄÄÄÄÄÄÄÄÄÄÄÄ

 5 1996  10.5 10.5  9.6  0.9   8   3.5    3.5 432  424  524  100  328  544  216
 6 1997  27.0 16.5 15.3  1.2   7  19.4   22.9 386  374  541  167  307  562  255
 7 1998  33.9  6.9  6.0  0.9  13  13.2   36.1 374  343  585  242  294  664  370
 8 1999  41.7  7.8  6.9  0.9  11  18.5   54.6 389  368  550  182  298  576  278
 9 2000  48.0  6.3  6.0  0.3   4  17.8   72.4 370  360  572  212  273  572  299
10 2001  53.4  5.4  5.1  0.3   5  17.2   89.6 372  364  522  158  303  522  219
11 2002  56.7  3.3  3.0  0.3   9  11.4  101.0 389  362  657  295  278  657  379
12 2003  60.9  4.2  2.4  1.8  42  15.5  116.5 510  432  614  182  384  665  281
13 2004  69.6  8.7  6.3  2.4  27  35.7  152.2 441  378  604  226  270  714  444
14 2005  78.0  8.4  5.7  2.7  32  39.0  191.1 464  412  573  161  320  679  359
15 2006  85.8  7.8  6.9  0.9  11  40.1  231.3 393  364  618  254  308  674  366
16 2007  90.3  4.5  3.3  1.2  26  24.9  256.2 457  409  587  178  330  709  379
17 2008  93.0  2.7  1.8  0.9  33  15.5  271.7 452  397  562  165  345  617  272
18 2009  96.0  3.0  1.8  1.2  40  17.8  289.5 463  379  590  211  348  680  332
19 2010  99.9  3.9  3.0  0.9  23  24.0  313.5 412  365  567  202  299  611  312
20 2011 103.5  3.6  2.7  0.9  24  23.0  336.5 463  406  631  225  357  656  299
21 2012 106.8  3.3  1.8  1.5  45  21.8  358.3 497  409  603  194  377  656  279
22 2013 109.2  2.4  1.8  0.6  24  16.3  374.6 457  399  631  232  355  637  282
23 2014 111.3  2.1  0.9  1.2  57  14.5  389.2 510  395  597  202  343  648  305
24 2015 113.7  2.4  1.2  1.2  49  17.0  406.1 488  383  593  210  332  692  360
25 2016 114.9  1.2  0.6  0.6  50   8.6  414.8 465  346  585  239  283  624  341

Core Length:  114.9 mm
Core Density: 437 kg/m3
Cross-sectional Density:  436 kg/m3
Early/Latewood Threshold: 500 kg/m3
Attenuation Constant: 3.10

ÄÄÄÄÄÄÄÄÄÄÄÄÄÄÄÄÄÄÄÄÄÄÄÄÄÄÄÄÄÄÄÄÄÄÄÄÄÄÄÄÄÄÄÄÄÄÄÄÄÄÄÄÄÄÄÄÄÄÄÄÄÄÄÄÄÄÄÄÄÄÄÄÄÄÄÄÄÄÄ
Core : 41
ÄÄÄÄÄÄÄÂÄÄÄÄÄÄÄÄÄÄÄÄÄÄÄÄÄÄÄÄÄÄÄÄÄÂÄÄÄÄÄÄÄÄÄÄÂÄÄÄÄÄÄÄÄÄÄÄÄÄÄÄÄÄÄÄÄÄÄÄÄÄÄÄÄÄÄÄÄÄÄ
       ³Widths (mm)              ³ Areas    ³ Densities (kg/m3)
       ³                         ³ (cmý)    ³
Ring   ³Outer Ring Erly Late   % ³Incr Total³Ring E/Wd L/Wd Unif  Min  Max  Rng
 # Year³ Rad.      Wood Wood  LW ³          ³mean mean mean
ÄÄÄÄÄÄÄÁÄÄÄÄÄÄÄÄÄÄÄÄÄÄÄÄÄÄÄÄÄÄÄÄÄÁÄÄÄÄÄÄÄÄÄÄÁÄÄÄÄÄÄÄÄÄÄÄÄÄÄÄÄÄÄÄÄÄÄÄÄÄÄÄÄÄÄÄÄÄÄ

 1 1992   7.2  7.2  7.2  0.0   0   1.6    1.6 359  359    0    0  285  463  178
 2 1993  15.3  8.1  8.1  0.0   0   5.7    7.4 338  338    0    0  297  434  137
 3 1994  21.9  6.6  6.0  0.6   9   7.7   15.1 376  362  518  156  288  519  231
 4 1995  42.6 20.7 20.1  0.6   2  41.9   57.0 346  340  552  212  274  568  294
 5 1996  63.9 21.3 21.0  0.3   1  71.3  128.3 339  336  500  164  258  500  242
 6 1997  80.7 16.8 16.8  0.0   0  76.3  204.6 366  366    0    0  304  497  193
 7 1998  88.8  8.1  7.8  0.3   3  43.1  247.7 373  367  522  155  317  522  205
 8 1999  97.5  8.7  8.4  0.3   3  50.9  298.6 377  371  532  161  312  532  220
 9 2000 104.1  6.6  6.6  0.0   0  41.8  340.4 364  364    0    0  298  494  196
10 2001 108.6  4.5  4.5  0.0   0  30.1  370.5 366  366    0    0  315  490  175
11 2002 110.7  2.1  1.8  0.3  14  14.5  385.0 397  372  544  172  308  544  236
12 2003 111.9  1.2  0.9  0.3  25   8.4  393.4 442  415  523  108  362  523  161
13 2004 116.7  4.8  3.3  1.5  31  34.5  427.9 450  406  547  141  357  603  246
14 2005 122.7  6.0  4.5  1.5  25  45.1  473.0 451  426  525   99  358  556  198
15 2006 131.7  9.0  7.8  1.2  13  71.9  544.9 411  394  516  122  329  531  202
16 2007 138.3  6.6  5.1  1.5  22  56.0  600.9 419  377  563  186  322  614  292
17 2008 144.0  5.7  4.5  1.2  21  50.6  651.4 429  395  557  162  303  597  294
18 2009 147.9  3.9  3.0  0.9  23  35.8  687.2 396  358  520  162  300  552  252
19 2010 153.3  5.4  4.2  1.2  22  51.1  738.3 406  371  529  158  306  555  249
20 2011 158.7  5.4  5.1  0.3   5  52.9  791.2 400  392  525  133  311  525  214
21 2012 164.1  5.4  4.5  0.9  16  54.8  846.0 403  376  536  160  299  546  247
22 2013 168.6  4.5  2.7  1.8  40  47.0  893.0 460  373  590  217  328  641  313
23 2014 172.5  3.9  2.4  1.5  38  41.8  934.8 424  346  549  203  280  581  301
24 2015 177.0  4.5  2.7  1.8  40  49.4  984.2 457  395  550  155  330  578  248
25 2016 180.9  3.9  2.4  1.5  38  43.9 1028.1 456  379  580  201  309  610  301

Core Length:  180.9 mm
Core Density: 400 kg/m3
Cross-sectional Density:  402 kg/m3
Early/Latewood Threshold: 500 kg/m3
Attenuation Constant: 3.10

ÄÄÄÄÄÄÄÄÄÄÄÄÄÄÄÄÄÄÄÄÄÄÄÄÄÄÄÄÄÄÄÄÄÄÄÄÄÄÄÄÄÄÄÄÄÄÄÄÄÄÄÄÄÄÄÄÄÄÄÄÄÄÄÄÄÄÄÄÄÄÄÄÄÄÄÄÄÄÄ
Core : 48
ÄÄÄÄÄÄÄÂÄÄÄÄÄÄÄÄÄÄÄÄÄÄÄÄÄÄÄÄÄÄÄÄÄÂÄÄÄÄÄÄÄÄÄÄÂÄÄÄÄÄÄÄÄÄÄÄÄÄÄÄÄÄÄÄÄÄÄÄÄÄÄÄÄÄÄÄÄÄÄ
       ³Widths (mm)              ³ Areas    ³ Densities (kg/m3)
       ³                         ³ (cmý)    ³
Ring   ³Outer Ring Erly Late   % ³Incr Total³Ring E/Wd L/Wd Unif  Min  Max  Rng
 # Year³ Rad.      Wood Wood  LW ³          ³mean mean mean
ÄÄÄÄÄÄÄÁÄÄÄÄÄÄÄÄÄÄÄÄÄÄÄÄÄÄÄÄÄÄÄÄÄÁÄÄÄÄÄÄÄÄÄÄÁÄÄÄÄÄÄÄÄÄÄÄÄÄÄÄÄÄÄÄÄÄÄÄÄÄÄÄÄÄÄÄÄÄÄ

 1 1992  10.1 10.1  8.1  0.0   0   3.2    3.2 354  354    0    0  274  498  224
 2 1993  23.0 12.9 12.9  0.0   0  13.4   16.6 358  358    0    0  291  449  158
 3 1994  36.8 13.8 13.8  0.0   0  25.9   42.5 320  320    0    0  248  404  156
 4 1995  48.8 12.0 12.0  0.0   0  32.3   74.8 337  337    0    0  263  483  220
 5 1996  75.5 26.7 26.7  0.0   0 104.3  179.1 320  320    0    0  261  476  215
 6 1997 101.6 26.1 26.1  0.0   0 145.2  324.3 355  355    0    0  282  492  210
 7 1998 114.5 12.9 11.1  1.8  13  87.6  411.9 381  354  548  194  289  573  284
 8 1999 126.8 12.3 12.0  0.3   2  93.2  505.1 364  360  551  191  280  551  271
 9 2000 137.9 11.1 10.5  0.6   5  92.3  597.4 364  354  544  190  281  564  283
10 2001 148.1 10.2  9.3  0.9   8  91.6  689.1 372  355  544  189  307  563  256
11 2002 155.9  7.8  7.2  0.6   7  74.5  763.6 370  353  573  220  282  588  306
12 2003 163.7  7.8  6.6  1.2  15  78.3  841.9 415  393  535  142  327  566  239
13 2004 173.9 10.2  7.2  3.0  29 108.2  950.1 426  375  550  175  313  586  273
14 2005 185.0 11.1  9.0  2.1  18 125.2 1075.2 414  388  530  142  319  561  242
15 2006 201.2 16.2 12.9  3.3  20 196.6 1271.8 415  384  538  154  312  576  264
16 2007 214.7 13.5 11.4  2.1  15 176.4 1448.2 417  383  601  218  312  667  355
17 2008 226.7 12.0  9.0  3.0  25 166.4 1614.6 425  380  561  181  315  633  318
18 2009 236.0  9.3  7.5  1.8  19 135.2 1749.7 413  375  571  196  336  644  308
19 2010 242.3  6.3  5.7  0.6   9  94.7 1844.4 385  369  541  172  329  553  224
20 2011 248.0  5.7  4.8  0.9  15  87.8 1932.2 390  368  510  142  336  525  189
21 2012 254.0  6.0  5.1  0.9  15  94.6 2026.8 414  394  531  137  319  543  224
22 2013 258.5  4.5  3.3  1.2  26  72.5 2099.3 425  363  594  231  347  620  273
23 2014 261.8  3.3  2.4  0.9  27  53.9 2153.2 395  339  545  206  305  556  251
24 2015 264.5  2.7  2.1  0.6  22  44.6 2197.9 416  377  554  177  346  600  254
25 2016 268.1  3.6  2.1  1.5  41  60.2 2258.1 467  384  582  198  341  633  292

Core Length:  266.1 mm
Core Density: 388 kg/m3
Cross-sectional Density:  395 kg/m3
Early/Latewood Threshold: 500 kg/m3
Attenuation Constant: 3.10

ÄÄÄÄÄÄÄÄÄÄÄÄÄÄÄÄÄÄÄÄÄÄÄÄÄÄÄÄÄÄÄÄÄÄÄÄÄÄÄÄÄÄÄÄÄÄÄÄÄÄÄÄÄÄÄÄÄÄÄÄÄÄÄÄÄÄÄÄÄÄÄÄÄÄÄÄÄÄÄ
Core : 50
ÄÄÄÄÄÄÄÂÄÄÄÄÄÄÄÄÄÄÄÄÄÄÄÄÄÄÄÄÄÄÄÄÄÂÄÄÄÄÄÄÄÄÄÄÂÄÄÄÄÄÄÄÄÄÄÄÄÄÄÄÄÄÄÄÄÄÄÄÄÄÄÄÄÄÄÄÄÄÄ
       ³Widths (mm)              ³ Areas    ³ Densities (kg/m3)
       ³                         ³ (cmý)    ³
Ring   ³Outer Ring Erly Late   % ³Incr Total³Ring E/Wd L/Wd Unif  Min  Max  Rng
 # Year³ Rad.      Wood Wood  LW ³          ³mean mean mean
ÄÄÄÄÄÄÄÁÄÄÄÄÄÄÄÄÄÄÄÄÄÄÄÄÄÄÄÄÄÄÄÄÄÁÄÄÄÄÄÄÄÄÄÄÁÄÄÄÄÄÄÄÄÄÄÄÄÄÄÄÄÄÄÄÄÄÄÄÄÄÄÄÄÄÄÄÄÄÄ

 1 1993   7.1  7.1  4.5  0.6   8   1.6    1.6 413  399  518  119  205  524  319
 2 1994  25.7 18.6 14.7  3.9  20  19.2   20.7 381  339  541  202  289  582  293
 3 1995  44.0 18.3 17.7  0.6   3  40.1   60.8 334  327  519  192  258  519  261
 4 1996  66.8 22.8 22.8  0.0   0  79.4  140.2 308  308    0    0  250  476  226
 5 1997  87.2 20.4 19.5  0.9   4  98.7  238.9 361  354  511  157  267  520  253
 6 1998  99.5 12.3 10.8  1.5  12  72.1  311.0 388  368  532  164  298  567  269
 7 1999 109.1  9.6  9.6  0.0   0  62.9  373.9 373  373    0    0  307  471  164
 8 2000 117.8  8.7  8.4  0.3   3  62.0  436.0 343  336  522  186  265  522  257
 9 2001 126.5  8.7  8.4  0.3   3  66.8  502.7 347  341  508  167  281  508  227
10 2002 132.2  5.7  5.1  0.6  10  46.3  549.1 382  361  565  204  286  613  327
11 2003 138.2  6.0  5.1  0.9  15  51.0  600.0 389  368  511  143  305  518  213
12 2004 142.1  3.9  2.7  1.2  30  34.3  634.4 420  356  563  207  310  590  280
13 2005 148.4  6.3  4.5  1.8  28  57.5  691.9 423  372  551  179  307  624  317
14 2006 157.4  9.0  7.2  1.8  20  86.5  778.3 406  374  533  159  302  585  283
15 2007 166.1  8.7  6.9  1.8  20  88.4  866.7 407  358  595  237  310  673  363
16 2008 172.7  6.6  5.1  1.5  22  70.2  937.0 413  362  586  224  313  634  321
17 2009 178.4  5.7  4.5  1.2  21  62.9  999.9 420  375  586  211  316  656  340
18 2010 183.2  4.8  3.6  1.2  24  54.5 1054.4 435  380  600  220  315  660  345
19 2011 188.0  4.8  3.6  1.2  25  56.0 1110.4 413  362  567  205  315  619  304
20 2012 193.1  5.1  3.3  1.8  35  61.1 1171.4 443  374  569  195  310  599  289
21 2013 198.5  5.4  3.3  2.1  38  66.4 1237.9 472  369  634  265  319  745  426
22 2014 203.3  4.8  2.7  2.1  43  60.6 1298.4 493  399  613  214  330  672  342
23 2015 208.4  5.1  3.6  1.5  29  66.0 1364.4 457  380  641  261  323  699  376
24 2016 210.8  2.4  1.5  0.9  37  31.6 1396.0 472  386  616  230  328  680  352

Core Length:  208.8 mm
Core Density: 403 kg/m3
Cross-sectional Density:  401 kg/m3
Early/Latewood Threshold: 500 kg/m3
Attenuation Constant: 3.10

File: trials completed/FR121_8 Mangatu_finished/Densitometry/Densitometer files/MANG18~1.DAT
File : C:\DENSITOM\MANGAT~1\MANG18~1.DAT
Cores :
7
23
46

ÄÄÄÄÄÄÄÄÄÄÄÄÄÄÄÄÄÄÄÄÄÄÄÄÄÄÄÄÄÄÄÄÄÄÄÄÄÄÄÄÄÄÄÄÄÄÄÄÄÄÄÄÄÄÄÄÄÄÄÄÄÄÄÄÄÄÄÄÄÄÄÄÄÄÄÄÄÄÄ
Core : 7
ÄÄÄÄÄÄÄÂÄÄÄÄÄÄÄÄÄÄÄÄÄÄÄÄÄÄÄÄÄÄÄÄÄÂÄÄÄÄÄÄÄÄÄÄÂÄÄÄÄÄÄÄÄÄÄÄÄÄÄÄÄÄÄÄÄÄÄÄÄÄÄÄÄÄÄÄÄÄÄ
       ³Widths (mm)              ³ Areas    ³ Densities (kg/m3)
       ³                         ³ (cmý)    ³
Ring   ³Outer Ring Erly Late   % ³Incr Total³Ring E/Wd L/Wd Unif  Min  Max  Rng
 # Year³ Rad.      Wood Wood  LW ³          ³mean mean mean
ÄÄÄÄÄÄÄÁÄÄÄÄÄÄÄÄÄÄÄÄÄÄÄÄÄÄÄÄÄÄÄÄÄÁÄÄÄÄÄÄÄÄÄÄÁÄÄÄÄÄÄÄÄÄÄÄÄÄÄÄÄÄÄÄÄÄÄÄÄÄÄÄÄÄÄÄÄÄÄ

 3 1994  31.6 31.6 21.6  0.0   0  31.4   31.4 319  319    0    0  255  470  215
 4 1995  60.4 28.8 28.8  0.0   0  83.2  114.6 318  318    0    0  254  462  208
 5 1996  90.4 30.0 30.0  0.0   0 142.1  256.7 335  335    0    0  265  464  199
 6 1997 119.8 29.4 28.2  1.2   4 194.1  450.9 362  356  510  154  289  526  237
 7 1998 136.9 17.1 16.8  0.3   1 137.9  588.8 373  371  520  149  294  520  226
 8 1999 154.3 17.4 17.4  0.0   0 159.2  748.0 335  335    0    0  281  453  172
 9 2000 168.7 14.4 14.4  0.0   0 146.1  894.1 336  336    0    0  283  480  197
10 2001 186.4 17.7 17.4  0.3   1 197.5 1091.5 338  335  508  173  274  508  234
11 2002 200.8 14.4 13.8  0.6   4 175.2 1266.7 346  338  543  205  281  545  264
12 2003 213.7 12.9 12.6  0.3   2 168.0 1434.7 362  359  503  144  298  503  205
13 2004 228.4 14.7 14.4  0.3   2 204.2 1638.9 358  355  503  148  273  503  230
14 2005 242.8 14.4 14.1  0.3   2 213.2 1852.0 354  350  531  181  289  531  242
15 2006 255.1 12.3 12.3  0.0   0 192.4 2044.4 357  357    0    0  267  480  213
16 2007 264.7  9.6  8.1  1.5  15 156.8 2201.2 383  353  543  190  276  579  303
17 2008 271.6  6.9  6.6  0.3   4 116.3 2317.4 373  364  555  191  271  555  284
18 2009 278.8  7.2  6.3  0.9  12 124.5 2441.9 362  336  542  206  287  556  269
19 2010 285.4  6.6  6.0  0.6   9 117.0 2558.9 355  337  536  199  273  552  279
20 2011 290.5  5.1  4.5  0.6  11  92.3 2651.2 352  327  543  216  267  564  297
21 2012 297.1  6.6  6.0  0.6   9 121.8 2773.0 391  378  520  142  270  531  261
22 2013 302.8  5.7  5.1  0.6  10 107.4 2880.5 361  330  618  288  283  651  368
23 2014 307.6  4.8  3.9  0.9  18  92.0 2972.5 391  356  546  190  275  588  313
24 2015 313.0  5.4  4.5  0.9  16 105.3 3077.8 373  338  550  212  273  565  292
25 2016 316.0  3.0  2.7  0.3  10  59.3 3137.1 367  349  533  184  273  533  260

Core Length:  306.0 mm
Core Density: 356 kg/m3
Cross-sectional Density:  356 kg/m3
Early/Latewood Threshold: 500 kg/m3
Attenuation Constant: 3.10

ÄÄÄÄÄÄÄÄÄÄÄÄÄÄÄÄÄÄÄÄÄÄÄÄÄÄÄÄÄÄÄÄÄÄÄÄÄÄÄÄÄÄÄÄÄÄÄÄÄÄÄÄÄÄÄÄÄÄÄÄÄÄÄÄÄÄÄÄÄÄÄÄÄÄÄÄÄÄÄ
Core : 23
ÄÄÄÄÄÄÄÂÄÄÄÄÄÄÄÄÄÄÄÄÄÄÄÄÄÄÄÄÄÄÄÄÄÂÄÄÄÄÄÄÄÄÄÄÂÄÄÄÄÄÄÄÄÄÄÄÄÄÄÄÄÄÄÄÄÄÄÄÄÄÄÄÄÄÄÄÄÄÄ
       ³Widths (mm)              ³ Areas    ³ Densities (kg/m3)
       ³                         ³ (cmý)    ³
Ring   ³Outer Ring Erly Late   % ³Incr Total³Ring E/Wd L/Wd Unif  Min  Max  Rng
 # Year³ Rad.      Wood Wood  LW ³          ³mean mean mean
ÄÄÄÄÄÄÄÁÄÄÄÄÄÄÄÄÄÄÄÄÄÄÄÄÄÄÄÄÄÄÄÄÄÁÄÄÄÄÄÄÄÄÄÄÁÄÄÄÄÄÄÄÄÄÄÄÄÄÄÄÄÄÄÄÄÄÄÄÄÄÄÄÄÄÄÄÄÄÄ

 1 1993   3.9  3.9  3.9  0.0   0   0.5    0.5 297  297    0    0  263  334   71
 2 1994  15.3 11.4 11.4  0.0   0   6.9    7.4 331  331    0    0  245  482  237
 3 1995  28.8 13.5 13.5  0.0   0  18.7   26.1 395  395    0    0  321  477  156
 4 1996  42.6 13.8 13.2  0.6   4  31.0   57.0 350  343  519  176  254  523  269
 5 1997  63.0 20.4 18.3  2.1  10  67.7  124.7 388  371  532  161  265  555  290
 6 1998  73.2 10.2  8.7  1.5  14  43.6  168.3 397  370  559  189  304  584  280
 7 1999  94.2 21.0 21.0  0.0   0 110.4  278.8 388  388    0    0  310  494  184
 8 2000 112.8 18.6 18.6  0.0   0 121.0  399.7 365  365    0    0  281  459  178
 9 2001 137.4 24.6 23.4  1.2   4 193.4  593.1 374  367  517  150  315  526  211
10 2002 156.3 18.9 17.1  1.8   9 174.4  767.5 388  374  521  147  309  541  232
11 2003 175.8 19.5 17.4  2.1  10 203.4  970.9 408  393  529  136  334  538  204
12 2004 189.6 13.8 12.3  1.5  10 158.4 1129.3 403  386  538  152  315  559  244
13 2005 202.5 12.9  9.6  3.3  25 158.9 1288.2 444  397  582  185  338  617  279
14 2006 213.6 11.1 10.5  0.6   5 145.1 1433.4 400  394  507  113  341  510  169
15 2007 226.5 12.9  9.9  3.0  23 178.4 1611.7 437  390  591  201  319  641  322
16 2008 237.6 11.1  7.2  3.9  35 161.8 1773.5 444  380  563  183  337  599  262
17 2009 248.4 10.8  8.4  2.4  22 164.9 1938.4 419  380  556  176  315  596  281
18 2010 261.0 12.6  9.6  3.0  23 201.6 2140.1 409  369  539  170  311  586  275
19 2011 273.0 12.0  9.6  2.4  20 201.3 2341.4 439  410  556  146  342  601  259
20 2012 283.8 10.8  9.9  0.9   8 188.9 2530.3 421  408  572  164  340  609  269
21 2013 292.5  8.7  5.4  3.3  37 157.5 2687.8 476  386  622  236  334  668  334
22 2014 300.6  8.1  5.4  2.7  33 150.9 2838.8 452  399  559  160  319  621  302
23 2015 307.5  6.9  4.2  2.7  39 131.8 2970.6 478  402  596  194  336  676  340
24 2016 314.1  6.6  2.4  4.2  63 128.9 3099.5 512  412  570  158  354  618  264

Core Length:  314.1 mm
Core Density: 408 kg/m3
Cross-sectional Density:  422 kg/m3
Early/Latewood Threshold: 500 kg/m3
Attenuation Constant: 3.10

ÄÄÄÄÄÄÄÄÄÄÄÄÄÄÄÄÄÄÄÄÄÄÄÄÄÄÄÄÄÄÄÄÄÄÄÄÄÄÄÄÄÄÄÄÄÄÄÄÄÄÄÄÄÄÄÄÄÄÄÄÄÄÄÄÄÄÄÄÄÄÄÄÄÄÄÄÄÄÄ
Core : 46
ÄÄÄÄÄÄÄÂÄÄÄÄÄÄÄÄÄÄÄÄÄÄÄÄÄÄÄÄÄÄÄÄÄÂÄÄÄÄÄÄÄÄÄÄÂÄÄÄÄÄÄÄÄÄÄÄÄÄÄÄÄÄÄÄÄÄÄÄÄÄÄÄÄÄÄÄÄÄÄ
       ³Widths (mm)              ³ Areas    ³ Densities (kg/m3)
       ³                         ³ (cmý)    ³
Ring   ³Outer Ring Erly Late   % ³Incr Total³Ring E/Wd L/Wd Unif  Min  Max  Rng
 # Year³ Rad.      Wood Wood  LW ³          ³mean mean mean
ÄÄÄÄÄÄÄÁÄÄÄÄÄÄÄÄÄÄÄÄÄÄÄÄÄÄÄÄÄÄÄÄÄÁÄÄÄÄÄÄÄÄÄÄÁÄÄÄÄÄÄÄÄÄÄÄÄÄÄÄÄÄÄÄÄÄÄÄÄÄÄÄÄÄÄÄÄÄÄ

 1 1993   3.9  3.9  3.9  0.0   0   0.5    0.5 429  429    0    0  316  499  183
 2 1994  13.2  9.3  8.7  0.6   6   5.0    5.5 401  391  540  149  352  560  208
 3 1995  26.4 13.2  9.6  3.6  27  16.4   21.9 459  432  531   99  392  567  175
 4 1996  43.8 17.4 15.6  1.8  10  38.4   60.3 409  395  526  131  348  568  220
 5 1997  67.8 24.0 20.7  3.3  13  84.1  144.4 421  403  533  130  349  563  214
 6 1998  90.0 22.2 18.9  3.3  14 110.1  254.5 422  405  519  114  324  561  237
 7 1999 116.4 26.4 22.5  3.9  14 171.2  425.7 435  420  520  100  349  562  213
 8 2000 144.3 27.9 27.0  0.9   3 228.5  654.2 402  398  522  124  333  550  217
 9 2001 173.4 29.1 28.5  0.6   2 290.4  944.6 384  381  532  151  319  559  240
10 2002 197.1 23.7 19.5  4.2  17 275.9 1220.5 412  385  540  155  316  603  287
11 2003 222.9 25.8 23.1  2.7  10 340.4 1560.9 431  419  537  118  358  598  240
12 2004 246.3 23.4 23.1  0.3   1 344.9 1905.8 402  400  550  150  349  550  201
13 2005 266.4 20.1 19.8  0.3   1 323.8 2229.6 389  388  504  116  326  504  178
14 2006 280.2 13.8 13.8  0.0   0 237.0 2466.5 371  371    0    0  268  473  205
15 2007 292.2 12.0 12.0  0.0   0 215.8 2682.3 384  384    0    0  277  493  216
16 2008 303.3 11.1 11.1  0.0   0 207.7 2890.0 362  362    0    0  274  448  174
17 2009 312.0  8.7  8.7  0.0   0 168.2 3058.2 361  361    0    0  274  459  185
18 2010 321.0  9.0  9.0  0.0   0 179.0 3237.1 346  346    0    0  281  414  133
19 2011 327.0  6.0  6.0  0.0   0 122.1 3359.3 348  348    0    0  279  439  160
20 2012 331.5  4.5  4.5  0.0   0  93.1 3452.4 351  351    0    0  279  447  168
21 2013 334.8  3.3  2.1  1.2  36  69.1 3521.4 416  345  540  195  302  568  266
22 2014 336.9  2.1  1.5  0.6  28  44.3 3565.8 422  378  532  154  319  553  234
23 2015 340.2  3.3  2.7  0.6  18  70.2 3636.0 406  375  547  172  318  570  252
24 2016 341.1  0.9  0.6  0.3  33  19.3 3655.2 409  357  513  156  331  513  182

Core Length:  341.1 mm
Core Density: 398 kg/m3
Cross-sectional Density:  393 kg/m3
Early/Latewood Threshold: 500 kg/m3
Attenuation Constant: 3.10

File: trials completed/FR121_8 Mangatu_finished/Densitometry/Densitometer files/MANG19.DAT
File : C:\DENSITOM\MANGAT~1\MANG19.DAT
Cores :
2
7
7
8
11
15
17
25
31
34
42

ÄÄÄÄÄÄÄÄÄÄÄÄÄÄÄÄÄÄÄÄÄÄÄÄÄÄÄÄÄÄÄÄÄÄÄÄÄÄÄÄÄÄÄÄÄÄÄÄÄÄÄÄÄÄÄÄÄÄÄÄÄÄÄÄÄÄÄÄÄÄÄÄÄÄÄÄÄÄÄ
Core : 2
ÄÄÄÄÄÄÄÂÄÄÄÄÄÄÄÄÄÄÄÄÄÄÄÄÄÄÄÄÄÄÄÄÄÂÄÄÄÄÄÄÄÄÄÄÂÄÄÄÄÄÄÄÄÄÄÄÄÄÄÄÄÄÄÄÄÄÄÄÄÄÄÄÄÄÄÄÄÄÄ
       ³Widths (mm)              ³ Areas    ³ Densities (kg/m3)
       ³                         ³ (cmý)    ³
Ring   ³Outer Ring Erly Late   % ³Incr Total³Ring E/Wd L/Wd Unif  Min  Max  Rng
 # Year³ Rad.      Wood Wood  LW ³          ³mean mean mean
ÄÄÄÄÄÄÄÁÄÄÄÄÄÄÄÄÄÄÄÄÄÄÄÄÄÄÄÄÄÄÄÄÄÁÄÄÄÄÄÄÄÄÄÄÁÄÄÄÄÄÄÄÄÄÄÄÄÄÄÄÄÄÄÄÄÄÄÄÄÄÄÄÄÄÄÄÄÄÄ

 2 1994  15.1 15.1 13.8  0.3   1   7.2    7.2 333  329  502  173  272  502  230
 3 1995  38.2 23.1 21.6  1.5   6  38.7   45.8 362  349  545  196  290  578  288
 4 1996  57.4 19.2 17.4  1.8   9  57.7  103.5 380  359  586  227  300  618  318
 5 1997  75.7 18.3 16.2  2.1  11  76.5  180.0 401  380  563  183  331  601  270
 6 1998  90.7 15.0 11.7  3.3  22  78.4  258.4 422  391  531  140  325  562  237
 7 1999 112.9 22.2 21.3  0.9   4 142.0  400.4 375  370  506  136  292  513  221
 8 2000 130.0 17.1 15.9  1.2   7 130.5  530.9 352  339  526  187  286  545  259
 9 2001 147.1 17.1 15.3  1.8  10 148.9  679.8 375  352  565  213  296  643  347
10 2002 159.7 12.6 10.5  2.1  16 121.4  801.2 394  357  579  222  292  608  316
11 2003 172.3 12.6 11.1  1.5  11 131.4  932.7 386  367  529  162  302  583  281
12 2004 183.7 11.4  9.3  2.1  18 127.5 1060.2 404  372  550  178  296  567  271
13 2005 194.8 11.1  9.0  2.1  18 132.0 1192.1 422  389  560  171  302  603  301
14 2006 203.2  8.4  6.9  1.5  17 105.0 1297.2 394  366  524  158  290  549  259
15 2007 212.2  9.0  6.3  2.7  30 117.5 1414.6 426  375  545  170  304  601  297
16 2008 220.6  8.4  5.7  2.7  32 114.2 1528.8 428  372  547  175  314  603  289
17 2009 228.7  8.1  4.8  3.3  40 114.3 1643.2 469  389  585  196  335  655  320
18 2010 236.2  7.5  5.1  2.4  32 109.5 1752.7 429  365  566  201  326  640  314
19 2011 242.2  6.0  3.9  2.1  35  90.2 1842.9 439  375  559  184  341  585  244
20 2012 247.3  5.1  3.6  1.5  29  78.4 1921.3 421  364  557  193  319  598  279
21 2013 251.2  3.9  2.4  1.5  38  61.1 1982.4 477  392  612  220  338  635  297
22 2014 255.4  4.2  2.7  1.5  35  66.8 2049.2 471  395  610  215  340  655  315
23 2015 260.5  5.1  3.0  2.1  41  82.7 2131.9 476  392  595  203  348  675  327
24 2016 265.6  5.1  3.3  1.8  35  84.3 2216.2 465  395  595  200  343  642  299

Core Length:  264.6 mm
Core Density: 413 kg/m3
Cross-sectional Density:  413 kg/m3
Early/Latewood Threshold: 500 kg/m3
Attenuation Constant: 3.10

ÄÄÄÄÄÄÄÄÄÄÄÄÄÄÄÄÄÄÄÄÄÄÄÄÄÄÄÄÄÄÄÄÄÄÄÄÄÄÄÄÄÄÄÄÄÄÄÄÄÄÄÄÄÄÄÄÄÄÄÄÄÄÄÄÄÄÄÄÄÄÄÄÄÄÄÄÄÄÄ
Core : 7
ÄÄÄÄÄÄÄÂÄÄÄÄÄÄÄÄÄÄÄÄÄÄÄÄÄÄÄÄÄÄÄÄÄÂÄÄÄÄÄÄÄÄÄÄÂÄÄÄÄÄÄÄÄÄÄÄÄÄÄÄÄÄÄÄÄÄÄÄÄÄÄÄÄÄÄÄÄÄÄ
       ³Widths (mm)              ³ Areas    ³ Densities (kg/m3)
       ³                         ³ (cmý)    ³
Ring   ³Outer Ring Erly Late   % ³Incr Total³Ring E/Wd L/Wd Unif  Min  Max  Rng
 # Year³ Rad.      Wood Wood  LW ³          ³mean mean mean
ÄÄÄÄÄÄÄÁÄÄÄÄÄÄÄÄÄÄÄÄÄÄÄÄÄÄÄÄÄÄÄÄÄÁÄÄÄÄÄÄÄÄÄÄÁÄÄÄÄÄÄÄÄÄÄÄÄÄÄÄÄÄÄÄÄÄÄÄÄÄÄÄÄÄÄÄÄÄÄ

 1 1995   3.0  3.0  3.0  0.0   0   0.3    0.3 332  332    0    0  297  370   73
 2 1996   9.6  6.6  6.6  0.0   0   2.6    2.9 347  347    0    0  271  484  213
 3 1997  22.5 12.9 12.9  0.0   0  13.0   15.9 343  343    0    0  275  483  208
 4 1998  33.3 10.8  9.9  0.9   8  18.9   34.8 375  362  517  155  278  523  245
 5 1999  43.2  9.9  9.9  0.0   0  23.8   58.6 381  381    0    0  276  497  221
 6 2000  55.5 12.3 12.3  0.0   0  38.1   96.8 327  327    0    0  262  470  208
 7 2001  69.3 13.8 13.8  0.0   0  54.1  150.9 325  325    0    0  246  495  249
 8 2002  77.7  8.4  7.5  0.9  10  38.8  189.7 343  318  553  235  267  594  327
 9 2003  84.0  6.3  5.7  0.6   9  32.0  221.7 389  371  557  186  314  583  269
10 2004  91.2  7.2  5.4  1.8  24  39.6  261.3 421  366  586  220  303  671  368
11 2005  98.4  7.2  6.6  0.6   8  42.9  304.2 410  396  565  169  319  589  270
12 2006 106.2  7.8  6.9  0.9  11  50.1  354.3 387  369  527  158  281  543  262
13 2007 112.5  6.3  5.1  1.2  19  43.3  397.6 408  361  607  246  285  618  333
14 2008 118.2  5.7  3.9  1.8  31  41.3  438.9 420  342  591  249  281  656  375
15 2009 123.0  4.8  3.3  1.5  31  36.4  475.3 424  346  597  251  303  669  366
16 2010 129.9  6.9  4.8  2.1  30  54.8  530.1 428  357  591  234  287  642  355
17 2011 135.6  5.7  4.2  1.5  26  47.5  577.7 407  348  571  223  276  603  327
18 2012 141.6  6.0  5.4  0.6  10  52.3  629.9 395  382  514  132  270  526  256
19 2013 146.4  4.8  3.0  1.8  37  43.4  673.3 462  364  626  262  288  720  432
20 2014 152.1  5.7  4.2  1.5  26  53.5  726.8 410  352  571  219  248  597  349
21 2015 157.2  5.1  3.0  2.1  41  49.6  776.3 458  357  604  247  271  670  399
22 2016 162.0  4.8  2.7  2.1  43  48.1  824.5 451  346  586  240  297  683  386

Core Length:  162.0 mm
Core Density: 392 kg/m3
Cross-sectional Density:  401 kg/m3
Early/Latewood Threshold: 500 kg/m3
Attenuation Constant: 3.10

ÄÄÄÄÄÄÄÄÄÄÄÄÄÄÄÄÄÄÄÄÄÄÄÄÄÄÄÄÄÄÄÄÄÄÄÄÄÄÄÄÄÄÄÄÄÄÄÄÄÄÄÄÄÄÄÄÄÄÄÄÄÄÄÄÄÄÄÄÄÄÄÄÄÄÄÄÄÄÄ
Core : 7
ÄÄÄÄÄÄÄÂÄÄÄÄÄÄÄÄÄÄÄÄÄÄÄÄÄÄÄÄÄÄÄÄÄÂÄÄÄÄÄÄÄÄÄÄÂÄÄÄÄÄÄÄÄÄÄÄÄÄÄÄÄÄÄÄÄÄÄÄÄÄÄÄÄÄÄÄÄÄÄ
       ³Widths (mm)              ³ Areas    ³ Densities (kg/m3)
       ³                         ³ (cmý)    ³
Ring   ³Outer Ring Erly Late   % ³Incr Total³Ring E/Wd L/Wd Unif  Min  Max  Rng
 # Year³ Rad.      Wood Wood  LW ³          ³mean mean mean
ÄÄÄÄÄÄÄÁÄÄÄÄÄÄÄÄÄÄÄÄÄÄÄÄÄÄÄÄÄÄÄÄÄÁÄÄÄÄÄÄÄÄÄÄÁÄÄÄÄÄÄÄÄÄÄÄÄÄÄÄÄÄÄÄÄÄÄÄÄÄÄÄÄÄÄÄÄÄÄ

 1 1995   3.9  3.9  3.9  0.0   0   0.5    0.5 318  318    0    0  251  391  140
 2 1996  10.8  6.9  6.6  0.3   4   3.2    3.7 352  345  501  156  292  501  209
 3 1997  23.7 12.9 12.6  0.3   2  14.0   17.6 347  343  504  161  281  504  223
 4 1998  34.5 10.8  9.6  1.2  11  19.7   37.4 376  359  506  147  285  514  229
 5 1999  44.4  9.9  9.6  0.3   3  24.5   61.9 385  381  504  123  281  504  223
 6 2000  56.7 12.3 12.3  0.0   0  39.1  101.0 331  331    0    0  266  460  194
 7 2001  70.2 13.5 13.2  0.3   2  53.8  154.8 332  328  516  188  254  516  262
 8 2002  78.9  8.7  7.8  0.9  10  40.8  195.6 342  317  561  244  267  591  324
 9 2003  85.2  6.3  5.7  0.6   9  32.5  228.0 392  378  524  146  309  546  237
10 2004  92.4  7.2  5.4  1.8  25  40.2  268.2 428  370  601  231  303  679  376
11 2005  99.6  7.2  6.3  0.9  12  43.4  311.7 414  391  576  185  325  607  282
12 2006 107.4  7.8  6.9  0.9  11  50.7  362.4 391  372  531  159  285  551  266
13 2007 113.7  6.3  4.8  1.5  23  43.8  406.1 416  364  582  218  298  619  321
14 2008 119.4  5.7  3.6  2.1  36  41.7  447.9 423  332  580  248  282  677  395
15 2009 124.2  4.8  3.3  1.5  31  36.7  484.6 432  352  607  255  307  662  355
16 2010 131.1  6.9  4.8  2.1  30  55.3  540.0 434  364  594  230  288  645  357
17 2011 136.5  5.4  3.9  1.5  27  45.4  585.3 417  357  575  218  288  599  311
18 2012 142.8  6.3  5.7  0.6   9  55.3  640.6 394  380  529  149  268  538  270
19 2013 147.6  4.8  3.0  1.8  37  43.8  684.4 467  367  634  267  290  728  438
20 2014 153.3  5.7  4.2  1.5  26  53.9  738.3 415  358  575  217  250  605  355
21 2015 158.4  5.1  3.0  2.1  41  49.9  788.2 467  360  621  261  272  691  419
22 2016 163.2  4.8  2.7  2.1  43  48.5  836.7 455  354  585  231  299  673  374

Core Length:  163.2 mm
Core Density: 396 kg/m3
Cross-sectional Density:  406 kg/m3
Early/Latewood Threshold: 500 kg/m3
Attenuation Constant: 3.10

ÄÄÄÄÄÄÄÄÄÄÄÄÄÄÄÄÄÄÄÄÄÄÄÄÄÄÄÄÄÄÄÄÄÄÄÄÄÄÄÄÄÄÄÄÄÄÄÄÄÄÄÄÄÄÄÄÄÄÄÄÄÄÄÄÄÄÄÄÄÄÄÄÄÄÄÄÄÄÄ
Core : 8
ÄÄÄÄÄÄÄÂÄÄÄÄÄÄÄÄÄÄÄÄÄÄÄÄÄÄÄÄÄÄÄÄÄÂÄÄÄÄÄÄÄÄÄÄÂÄÄÄÄÄÄÄÄÄÄÄÄÄÄÄÄÄÄÄÄÄÄÄÄÄÄÄÄÄÄÄÄÄÄ
       ³Widths (mm)              ³ Areas    ³ Densities (kg/m3)
       ³                         ³ (cmý)    ³
Ring   ³Outer Ring Erly Late   % ³Incr Total³Ring E/Wd L/Wd Unif  Min  Max  Rng
 # Year³ Rad.      Wood Wood  LW ³          ³mean mean mean
ÄÄÄÄÄÄÄÁÄÄÄÄÄÄÄÄÄÄÄÄÄÄÄÄÄÄÄÄÄÄÄÄÄÁÄÄÄÄÄÄÄÄÄÄÁÄÄÄÄÄÄÄÄÄÄÄÄÄÄÄÄÄÄÄÄÄÄÄÄÄÄÄÄÄÄÄÄÄÄ

 3 1994  18.1 18.1 13.8  0.3   1  10.3   10.3 365  362  511  149  291  511  220
 4 1995  43.3 25.2 24.0  1.2   4  48.6   58.9 349  341  520  179  279  530  251
 5 1996  64.9 21.6 20.4  1.2   5  73.4  132.3 346  335  534  199  273  554  281
 6 1997  84.4 19.5 16.8  2.7  13  91.5  223.8 409  388  546  158  277  586  309
 7 1998  99.7 15.3 12.0  3.3  21  88.5  312.3 416  380  546  166  293  574  281
 8 1999 119.5 19.8 18.6  1.2   6 136.4  448.6 407  399  536  137  340  565  225
 9 2000 138.1 18.6 18.6  0.0   0 150.5  599.2 384  384    0    0  321  499  178
10 2001 154.3 16.2 14.7  1.5   9 148.8  748.0 392  379  519  140  308  539  231
11 2002 167.8 13.5 12.3  1.2   8 136.6  884.6 378  366  507  141  281  513  232
12 2003 180.1 12.3 10.5  1.8  14 134.4 1019.0 419  399  540  141  326  564  238
13 2004 191.8 11.7 10.2  1.5  12 136.7 1155.7 399  383  514  131  299  528  229
14 2005 202.6 10.8  8.4  2.4  22 133.8 1289.5 405  370  530  160  314  576  262
15 2006 211.0  8.4  6.9  1.5  17 109.1 1398.7 402  377  516  139  299  522  223
16 2007 217.0  6.0  3.9  2.1  35  80.7 1479.3 439  370  567  197  312  595  283
17 2008 222.4  5.4  4.2  1.2  22  74.5 1553.9 407  370  537  167  314  578  264
18 2009 226.3  3.9  3.0  0.9  23  55.0 1608.9 407  362  554  192  308  585  277
19 2010 230.5  4.2  3.0  1.2  28  60.3 1669.1 418  361  560  199  311  596  285
20 2011 234.7  4.2  2.7  1.5  35  61.4 1730.5 422  348  554  206  309  569  260
21 2012 239.2  4.5  3.3  1.2  26  67.0 1797.5 402  358  523  165  313  546  233
22 2013 241.9  2.7  2.1  0.6  22  40.8 1838.3 422  363  630  267  316  642  326
23 2014 244.3  2.4  1.5  0.9  37  36.7 1875.0 450  363  594  231  321  627  306
24 2015 247.6  3.3  1.8  1.5  45  51.0 1926.0 482  386  596  210  331  636  305
25 2016 250.3  2.7  2.1  0.6  22  42.2 1968.2 404  345  610  265  265  631  366

Core Length:  246.3 mm
Core Density: 405 kg/m3
Cross-sectional Density:  403 kg/m3
Early/Latewood Threshold: 500 kg/m3
Attenuation Constant: 3.10

ÄÄÄÄÄÄÄÄÄÄÄÄÄÄÄÄÄÄÄÄÄÄÄÄÄÄÄÄÄÄÄÄÄÄÄÄÄÄÄÄÄÄÄÄÄÄÄÄÄÄÄÄÄÄÄÄÄÄÄÄÄÄÄÄÄÄÄÄÄÄÄÄÄÄÄÄÄÄÄ
Core : 11
ÄÄÄÄÄÄÄÂÄÄÄÄÄÄÄÄÄÄÄÄÄÄÄÄÄÄÄÄÄÄÄÄÄÂÄÄÄÄÄÄÄÄÄÄÂÄÄÄÄÄÄÄÄÄÄÄÄÄÄÄÄÄÄÄÄÄÄÄÄÄÄÄÄÄÄÄÄÄÄ
       ³Widths (mm)              ³ Areas    ³ Densities (kg/m3)
       ³                         ³ (cmý)    ³
Ring   ³Outer Ring Erly Late   % ³Incr Total³Ring E/Wd L/Wd Unif  Min  Max  Rng
 # Year³ Rad.      Wood Wood  LW ³          ³mean mean mean
ÄÄÄÄÄÄÄÁÄÄÄÄÄÄÄÄÄÄÄÄÄÄÄÄÄÄÄÄÄÄÄÄÄÁÄÄÄÄÄÄÄÄÄÄÁÄÄÄÄÄÄÄÄÄÄÄÄÄÄÄÄÄÄÄÄÄÄÄÄÄÄÄÄÄÄÄÄÄÄ

 1 1993   3.9  3.9  3.9  0.0   0   0.5    0.5 352  352    0    0  210  389  179
 2 1994  24.3 20.4 20.4  0.0   0  18.1   18.6 317  317    0    0  250  416  166
 3 1995  47.4 23.1 23.1  0.0   0  52.0   70.6 330  330    0    0  241  499  258
 4 1996  66.3 18.9 18.9  0.0   0  67.5  138.1 342  342    0    0  268  495  227
 5 1997  91.5 25.2 22.5  2.7  10 124.9  263.0 406  391  528  137  284  555  271
 6 1998 108.6 17.1 15.0  2.1  12 107.5  370.5 385  363  541  178  280  570  290
 7 1999 125.1 16.5 16.2  0.3   1 121.1  491.7 396  394  514  120  308  514  206
 8 2000 141.9 16.8 16.8  0.0   0 140.9  632.6 347  347    0    0  270  429  159
 9 2001 160.8 18.9 18.3  0.6   3 179.7  812.3 354  349  524  175  259  530  271
10 2002 177.0 16.2 14.1  2.1  12 171.9  984.2 379  357  525  168  275  552  277
11 2003 191.1 14.1 11.1  3.0  21 163.1 1147.3 425  393  543  150  322  580  258
12 2004 207.3 16.2 12.9  3.3  20 202.8 1350.0 403  372  525  153  292  560  268
13 2005 219.0 11.7 10.8  0.9   7 156.7 1506.7 380  368  534  166  276  570  294
14 2006 226.2  7.2  6.6  0.6   8 100.7 1607.4 378  366  508  142  270  517  247
15 2007 234.6  8.4  6.3  2.1  25 121.6 1729.0 419  374  553  179  306  598  292
16 2008 243.6  9.0  8.1  0.9  10 135.2 1864.3 402  388  529  141  277  545  268
17 2009 251.7  8.1  5.7  2.4  29 126.0 1990.3 402  345  537  192  280  602  322
18 2010 257.7  6.0  5.1  0.9  15  96.0 2086.3 364  332  549  217  262  581  319
19 2011 262.2  4.5  4.5  0.0   0  73.5 2159.8 364  364    0    0  292  477  185
20 2012 265.5  3.3  3.0  0.3   9  54.7 2214.5 376  363  509  146  271  509  238
21 2013 268.2  2.7  1.5  1.2  44  45.3 2259.8 459  359  585  226  317  639  322
22 2014 271.2  3.0  2.1  0.9  30  50.8 2310.6 425  368  558  190  297  583  286
23 2015 275.7  4.5  3.3  1.2  26  77.3 2387.9 433  387  558  171  302  583  281
24 2016 278.1  2.4  2.4  0.0   0  41.8 2429.7 362  362    0    0  286  483  197

Core Length:  278.1 mm
Core Density: 383 kg/m3
Cross-sectional Density:  387 kg/m3
Early/Latewood Threshold: 500 kg/m3
Attenuation Constant: 3.10

ÄÄÄÄÄÄÄÄÄÄÄÄÄÄÄÄÄÄÄÄÄÄÄÄÄÄÄÄÄÄÄÄÄÄÄÄÄÄÄÄÄÄÄÄÄÄÄÄÄÄÄÄÄÄÄÄÄÄÄÄÄÄÄÄÄÄÄÄÄÄÄÄÄÄÄÄÄÄÄ
Core : 15
ÄÄÄÄÄÄÄÂÄÄÄÄÄÄÄÄÄÄÄÄÄÄÄÄÄÄÄÄÄÄÄÄÄÂÄÄÄÄÄÄÄÄÄÄÂÄÄÄÄÄÄÄÄÄÄÄÄÄÄÄÄÄÄÄÄÄÄÄÄÄÄÄÄÄÄÄÄÄÄ
       ³Widths (mm)              ³ Areas    ³ Densities (kg/m3)
       ³                         ³ (cmý)    ³
Ring   ³Outer Ring Erly Late   % ³Incr Total³Ring E/Wd L/Wd Unif  Min  Max  Rng
 # Year³ Rad.      Wood Wood  LW ³          ³mean mean mean
ÄÄÄÄÄÄÄÁÄÄÄÄÄÄÄÄÄÄÄÄÄÄÄÄÄÄÄÄÄÄÄÄÄÁÄÄÄÄÄÄÄÄÄÄÁÄÄÄÄÄÄÄÄÄÄÄÄÄÄÄÄÄÄÄÄÄÄÄÄÄÄÄÄÄÄÄÄÄÄ

 3 1994  18.1 18.1 12.6  1.5   8  10.3   10.3 350  330  511  181  279  522  243
 4 1995  40.9 22.8 21.3  1.5   6  42.3   52.6 361  347  558  211  282  596  314
 5 1996  60.1 19.2 17.7  1.5   7  60.9  113.5 352  335  550  215  282  575  293
 6 1997  76.9 16.8 13.5  3.3  19  72.3  185.8 418  385  554  169  321  590  269
 7 1998  94.3 17.4 14.1  3.3  18  93.6  279.4 422  394  540  146  317  574  257
 8 1999 117.4 23.1 23.1  0.0   0 153.6  433.0 384  384    0    0  313  486  173
 9 2000 139.9 22.5 20.1  2.4  10 181.9  614.9 389  374  515  141  301  541  240
10 2001 158.5 18.6 17.4  1.2   6 174.4  789.2 388  378  538  160  309  591  282
11 2002 169.6 11.1  9.3  1.8  16 114.4  903.7 410  386  534  148  306  560  254
12 2003 182.5 12.9  9.0  3.9  30 142.7 1046.3 436  384  557  173  311  589  278
13 2004 193.6 11.1  7.8  3.3  29 131.2 1177.5 421  372  537  165  297  576  279
14 2005 194.8  1.2  0.3  0.9  75  14.6 1192.1 516  368  565  197  368  569  201
15 2006 218.2 23.4 18.9  4.5  19 303.6 1495.8 416  390  526  136  316  560  244
16 2007 227.8  9.6  6.9  2.7  28 134.5 1630.3 421  374  542  168  306  600  294
17 2008 235.9  8.1  6.0  2.1  25 118.0 1748.3 425  382  548  166  303  576  273
18 2009 241.6  5.7  3.9  1.8  31  85.5 1833.8 426  348  596  248  302  667  365
19 2010 247.0  5.4  4.5  0.9  16  82.9 1916.7 399  363  579  216  292  634  342
20 2011 251.2  4.2  3.0  1.2  28  65.7 1982.4 409  347  563  216  306  589  283
21 2012 254.8  3.6  2.4  1.2  33  57.2 2039.6 425  369  536  167  292  551  259
22 2013 260.5  5.7  3.0  2.7  47  92.3 2131.9 481  368  607  239  320  683  363
23 2014 265.6  5.1  2.7  2.4  47  84.3 2216.2 455  358  563  205  308  638  330
24 2015 272.8  7.2  3.6  3.6  49 121.8 2338.0 464  380  548  168  297  605  308
25 2016 276.4  3.6  2.7  0.9  24  62.1 2400.1 429  380  577  197  305  631  326

Core Length:  272.4 mm
Core Density: 417 kg/m3
Cross-sectional Density:  416 kg/m3
Early/Latewood Threshold: 500 kg/m3
Attenuation Constant: 3.10

ÄÄÄÄÄÄÄÄÄÄÄÄÄÄÄÄÄÄÄÄÄÄÄÄÄÄÄÄÄÄÄÄÄÄÄÄÄÄÄÄÄÄÄÄÄÄÄÄÄÄÄÄÄÄÄÄÄÄÄÄÄÄÄÄÄÄÄÄÄÄÄÄÄÄÄÄÄÄÄ
Core : 17
ÄÄÄÄÄÄÄÂÄÄÄÄÄÄÄÄÄÄÄÄÄÄÄÄÄÄÄÄÄÄÄÄÄÂÄÄÄÄÄÄÄÄÄÄÂÄÄÄÄÄÄÄÄÄÄÄÄÄÄÄÄÄÄÄÄÄÄÄÄÄÄÄÄÄÄÄÄÄÄ
       ³Widths (mm)              ³ Areas    ³ Densities (kg/m3)
       ³                         ³ (cmý)    ³
Ring   ³Outer Ring Erly Late   % ³Incr Total³Ring E/Wd L/Wd Unif  Min  Max  Rng
 # Year³ Rad.      Wood Wood  LW ³          ³mean mean mean
ÄÄÄÄÄÄÄÁÄÄÄÄÄÄÄÄÄÄÄÄÄÄÄÄÄÄÄÄÄÄÄÄÄÁÄÄÄÄÄÄÄÄÄÄÁÄÄÄÄÄÄÄÄÄÄÄÄÄÄÄÄÄÄÄÄÄÄÄÄÄÄÄÄÄÄÄÄÄÄ

 1 1993   2.4  2.4  2.4  0.0   0   0.2    0.2 298  298    0    0  201  371  170
 2 1994   9.3  6.9  6.9  0.0   0   2.5    2.7 305  305    0    0  252  449  197
 3 1995  28.5 19.2 18.6  0.6   3  22.8   25.5 322  316  515  199  268  524  256
 4 1996  48.3 19.8 19.2  0.6   3  47.8   73.3 336  329  539  210  262  556  294
 5 1997  67.2 18.9 17.1  1.8   9  68.6  141.9 383  366  544  178  315  582  267
 6 1998  78.3 11.1 10.5  0.6   5  50.7  192.6 363  355  510  155  307  511  204
 7 1999  90.6 12.3 11.1  1.2   9  65.3  257.9 394  380  526  146  301  559  258
 8 2000 105.9 15.3 14.1  1.2   7  94.5  352.3 380  369  511  142  306  529  223
 9 2001 117.9 12.0 11.4  0.6   5  84.4  436.7 372  365  519  154  307  523  216
10 2002 123.9  6.0  4.8  1.2  20  45.6  482.3 391  345  576  231  275  665  390
11 2003 132.9  9.0  6.3  2.7  29  72.6  554.9 442  394  556  162  314  634  320
12 2004 140.4  7.5  6.0  1.5  20  64.4  619.3 409  367  579  212  298  636  338
13 2005 146.4  6.0  4.8  1.2  20  54.1  673.3 420  392  530  138  301  553  252
14 2006 152.4  6.0  4.5  1.5  25  56.3  729.7 414  373  538  165  308  559  251
15 2007 157.8  5.4  4.2  1.2  22  52.6  782.3 417  373  568  195  316  628  312
16 2008 162.3  4.5  2.7  1.8  40  45.3  827.5 450  361  583  222  304  628  324
17 2009 167.1  4.8  3.9  0.9  18  49.7  877.2 415  382  558  176  298  595  297
18 2010 171.0  3.9  3.3  0.6  15  41.4  918.6 409  372  611  239  297  627  330
19 2011 174.9  3.9  3.3  0.6  15  42.4  961.0 393  371  512  141  307  525  218
20 2012 178.2  3.3  2.4  0.9  27  36.6  997.6 415  367  543  176  297  569  272
21 2013 183.0  4.8  2.7  2.1  43  54.5 1052.1 469  374  592  218  294  623  329
22 2014 187.2  4.2  2.7  1.5  35  48.8 1100.9 446  376  570  194  310  627  317
23 2015 193.2  6.0  3.9  2.1  35  71.7 1172.6 445  382  563  181  332  633  301
24 2016 196.8  3.6  2.7  0.9  25  44.1 1216.7 426  383  556  173  309  581  272

Core Length:  196.8 mm
Core Density: 396 kg/m3
Cross-sectional Density:  405 kg/m3
Early/Latewood Threshold: 500 kg/m3
Attenuation Constant: 3.10

ÄÄÄÄÄÄÄÄÄÄÄÄÄÄÄÄÄÄÄÄÄÄÄÄÄÄÄÄÄÄÄÄÄÄÄÄÄÄÄÄÄÄÄÄÄÄÄÄÄÄÄÄÄÄÄÄÄÄÄÄÄÄÄÄÄÄÄÄÄÄÄÄÄÄÄÄÄÄÄ
Core : 25
ÄÄÄÄÄÄÄÂÄÄÄÄÄÄÄÄÄÄÄÄÄÄÄÄÄÄÄÄÄÄÄÄÄÂÄÄÄÄÄÄÄÄÄÄÂÄÄÄÄÄÄÄÄÄÄÄÄÄÄÄÄÄÄÄÄÄÄÄÄÄÄÄÄÄÄÄÄÄÄ
       ³Widths (mm)              ³ Areas    ³ Densities (kg/m3)
       ³                         ³ (cmý)    ³
Ring   ³Outer Ring Erly Late   % ³Incr Total³Ring E/Wd L/Wd Unif  Min  Max  Rng
 # Year³ Rad.      Wood Wood  LW ³          ³mean mean mean
ÄÄÄÄÄÄÄÁÄÄÄÄÄÄÄÄÄÄÄÄÄÄÄÄÄÄÄÄÄÄÄÄÄÁÄÄÄÄÄÄÄÄÄÄÁÄÄÄÄÄÄÄÄÄÄÄÄÄÄÄÄÄÄÄÄÄÄÄÄÄÄÄÄÄÄÄÄÄÄ

 3 1994  15.8 15.8 13.5  0.3   1   7.8    7.8 335  330  539  209  276  539  263
 4 1995  36.5 20.7 19.8  0.9   4  34.0   41.9 324  315  533  218  265  543  278
 5 1996  58.4 21.9 21.0  0.9   4  65.3  107.1 338  331  515  184  273  532  259
 6 1997  77.0 18.6 17.4  1.2   6  79.1  186.3 397  388  531  143  294  548  254
 7 1998  94.7 17.7 16.2  1.5   8  95.5  281.7 393  381  512  131  302  536  234
 8 1999 117.5 22.8 22.8  0.0   0 152.0  433.7 388  388    0    0  294  468  174
 9 2000 136.1 18.6 18.6  0.0   0 148.2  581.9 366  366    0    0  314  459  145
10 2001 156.5 20.4 19.8  0.6   2 187.5  769.4 352  347  502  155  278  504  226
11 2002 171.8 15.3 15.0  0.3   1 157.8  927.2 349  346  505  159  260  505  245
12 2003 185.9 14.1 13.2  0.9   6 158.4 1085.7 392  383  518  135  299  522  223
13 2004 199.1 13.2 13.2  0.0   0 159.7 1245.4 377  377    0    0  288  476  188
14 2005 212.9 13.8 13.2  0.6   4 178.6 1424.0 398  393  506  113  313  509  196
15 2006 224.6 11.7 11.4  0.3   2 160.8 1584.8 387  384  505  121  314  505  191
16 2007 235.4 10.8  9.3  1.5  13 156.1 1740.9 410  388  549  161  309  575  266
17 2008 242.0  6.6  4.2  2.4  36  99.0 1839.8 412  349  522  173  309  546  237
18 2009 247.7  5.7  4.2  1.5  26  87.7 1927.5 430  390  540  150  313  596  283
19 2010 254.0  6.3  4.8  1.5  23  99.3 2026.8 423  386  542  156  311  571  260
20 2011 260.6  6.6  6.3  0.3   4 106.7 2133.5 396  390  519  129  325  519  194
21 2012 266.3  5.7  5.7  0.0   0  94.4 2227.9 362  362    0    0  289  484  195
22 2013 272.0  5.7  3.9  1.8  31  96.4 2324.3 416  358  542  184  284  579  295
23 2014 277.1  5.1  4.8  0.3   5  88.0 2412.3 391  385  501  116  298  501  203
24 2015 282.8  5.7  3.6  2.1  36 100.3 2512.5 440  382  541  159  318  563  245
25 2016 286.7  3.9  3.3  0.6  15  69.8 2582.3 400  376  532  156  293  535  242

Core Length:  284.7 mm
Core Density: 385 kg/m3
Cross-sectional Density:  388 kg/m3
Early/Latewood Threshold: 500 kg/m3
Attenuation Constant: 3.10

ÄÄÄÄÄÄÄÄÄÄÄÄÄÄÄÄÄÄÄÄÄÄÄÄÄÄÄÄÄÄÄÄÄÄÄÄÄÄÄÄÄÄÄÄÄÄÄÄÄÄÄÄÄÄÄÄÄÄÄÄÄÄÄÄÄÄÄÄÄÄÄÄÄÄÄÄÄÄÄ
Core : 31
ÄÄÄÄÄÄÄÂÄÄÄÄÄÄÄÄÄÄÄÄÄÄÄÄÄÄÄÄÄÄÄÄÄÂÄÄÄÄÄÄÄÄÄÄÂÄÄÄÄÄÄÄÄÄÄÄÄÄÄÄÄÄÄÄÄÄÄÄÄÄÄÄÄÄÄÄÄÄÄ
       ³Widths (mm)              ³ Areas    ³ Densities (kg/m3)
       ³                         ³ (cmý)    ³
Ring   ³Outer Ring Erly Late   % ³Incr Total³Ring E/Wd L/Wd Unif  Min  Max  Rng
 # Year³ Rad.      Wood Wood  LW ³          ³mean mean mean
ÄÄÄÄÄÄÄÁÄÄÄÄÄÄÄÄÄÄÄÄÄÄÄÄÄÄÄÄÄÄÄÄÄÁÄÄÄÄÄÄÄÄÄÄÁÄÄÄÄÄÄÄÄÄÄÄÄÄÄÄÄÄÄÄÄÄÄÄÄÄÄÄÄÄÄÄÄÄÄ

 3 1994  18.0 18.0 12.0  0.0   0  10.2   10.2 321  321    0    0  278  445  167
 4 1995  38.4 20.4 19.5  0.9   4  36.1   46.3 350  342  510  168  269  516  247
 5 1996  57.9 19.5 18.6  0.9   4  59.0  105.3 339  329  539  210  277  549  272
 6 1997  75.3 17.4 15.6  1.8  10  72.8  178.1 371  352  533  181  306  549  243
 7 1998  91.5 16.2 15.0  1.2   7  84.9  263.0 371  358  535  177  286  571  285
 8 1999 111.0 19.5 18.3  1.2   6 124.1  387.1 376  366  514  148  306  524  218
 9 2000 126.6 15.6 15.6  0.0   0 116.4  503.5 354  354    0    0  279  462  183
10 2001 138.0 11.4 10.5  0.9   7  94.8  598.3 377  365  509  144  269  525  256
11 2002 147.0  9.0  8.1  0.9  10  80.6  678.9 375  360  517  157  288  540  252
12 2003 156.6  9.6  8.7  0.9   9  91.6  770.4 421  410  534  124  325  562  237
13 2004 165.0  8.4  7.8  0.6   7  84.9  855.3 394  384  526  142  281  540  259
14 2005 173.7  8.7  8.7  0.0   0  92.6  947.9 389  389    0    0  304  497  193
15 2006 182.4  8.7  8.7  0.0   0  97.3 1045.2 376  376    0    0  289  476  187
16 2007 189.9  7.5  6.3  1.2  16  87.7 1132.9 404  378  538  160  302  568  266
17 2008 196.5  6.6  5.4  1.2  18  80.1 1213.0 419  392  542  150  283  570  287
18 2009 202.5  6.0  3.9  2.1  34  75.2 1288.2 421  358  539  181  293  575  282
19 2010 207.0  4.5  3.9  0.6  13  57.9 1346.1 392  372  525  153  295  546  251
20 2011 211.2  4.2  4.2  0.0   0  55.2 1401.3 380  380    0    0  293  450  157
21 2012 215.4  4.2  3.9  0.3   7  56.3 1457.6 384  373  524  151  289  524  235
22 2013 219.6  4.2  2.7  1.5  35  57.4 1515.0 430  352  571  219  299  618  319
23 2014 223.5  3.9  3.3  0.6  15  54.3 1569.3 411  389  531  142  302  540  238
24 2015 228.3  4.8  3.3  1.5  31  68.1 1637.4 427  370  552  182  318  588  270
25 2016 231.3  3.0  2.1  0.9  30  43.3 1680.7 426  362  575  213  305  601  296

Core Length:  225.3 mm
Core Density: 387 kg/m3
Cross-sectional Density:  388 kg/m3
Early/Latewood Threshold: 500 kg/m3
Attenuation Constant: 3.10

ÄÄÄÄÄÄÄÄÄÄÄÄÄÄÄÄÄÄÄÄÄÄÄÄÄÄÄÄÄÄÄÄÄÄÄÄÄÄÄÄÄÄÄÄÄÄÄÄÄÄÄÄÄÄÄÄÄÄÄÄÄÄÄÄÄÄÄÄÄÄÄÄÄÄÄÄÄÄÄ
Core : 34
ÄÄÄÄÄÄÄÂÄÄÄÄÄÄÄÄÄÄÄÄÄÄÄÄÄÄÄÄÄÄÄÄÄÂÄÄÄÄÄÄÄÄÄÄÂÄÄÄÄÄÄÄÄÄÄÄÄÄÄÄÄÄÄÄÄÄÄÄÄÄÄÄÄÄÄÄÄÄÄ
       ³Widths (mm)              ³ Areas    ³ Densities (kg/m3)
       ³                         ³ (cmý)    ³
Ring   ³Outer Ring Erly Late   % ³Incr Total³Ring E/Wd L/Wd Unif  Min  Max  Rng
 # Year³ Rad.      Wood Wood  LW ³          ³mean mean mean
ÄÄÄÄÄÄÄÁÄÄÄÄÄÄÄÄÄÄÄÄÄÄÄÄÄÄÄÄÄÄÄÄÄÁÄÄÄÄÄÄÄÄÄÄÁÄÄÄÄÄÄÄÄÄÄÄÄÄÄÄÄÄÄÄÄÄÄÄÄÄÄÄÄÄÄÄÄÄÄ

 1 1993   3.0  3.0  3.0  0.0   0   0.3    0.3 373  373    0    0  284  404  120
 2 1994  14.4 11.4 11.4  0.0   0   6.2    6.5 351  351    0    0  287  489  202
 3 1995  23.7  9.3  9.0  0.3   3  11.1   17.6 351  345  531  186  251  531  280
 4 1996  39.0 15.3 13.8  1.5   9  30.1   47.8 363  345  530  185  248  554  306
 5 1997  55.8 16.8 16.8  0.0   0  50.0   97.8 346  346    0    0  276  497  221
 6 1998  72.3 16.5 15.0  1.5   9  66.4  164.2 355  336  540  204  257  558  301
 7 1999  93.6 21.3 21.3  0.0   0 111.0  275.2 367  367    0    0  263  498  235
 8 2000 114.9 21.3 20.4  0.9   4 139.5  414.8 370  363  511  148  263  532  269
 9 2001 131.7 16.8 15.6  1.2   7 130.2  544.9 353  339  536  197  271  562  291
10 2002 143.1 11.4  9.0  2.4  21  98.4  643.3 395  346  577  231  272  619  347
11 2003 153.3 10.2  9.3  0.9   8  95.0  738.3 394  377  572  195  299  586  287
12 2004 164.4 11.1  8.4  2.7  24 110.8  849.1 403  348  574  226  277  618  341
13 2005 172.8  8.4  6.9  1.5  17  89.0  938.1 395  358  565  207  291  595  304
14 2006 179.4  6.6  3.9  2.7  40  73.0 1011.1 453  365  580  215  313  651  338
15 2007 185.7  6.3  4.8  1.5  23  72.3 1083.4 438  378  630  252  309  698  389
16 2008 190.8  5.1  3.3  1.8  35  60.3 1143.7 469  385  624  239  330  703  373
17 2009 195.9  5.1  3.3  1.8  35  62.0 1205.6 471  379  640  261  335  716  381
18 2010 200.7  4.8  3.0  1.8  37  59.8 1265.4 451  358  607  249  339  708  369
19 2011 203.4  2.7  2.4  0.3  11  34.3 1299.7 424  408  557  149  361  557  196
20 2012 205.2  1.8  0.9  0.9  49  23.1 1322.8 485  382  588  206  326  642  316
21 2013 206.7  1.5  0.9  0.6  40  19.4 1342.2 476  402  587  185  359  669  310
22 2014 207.3  0.6  0.0  0.6 100   7.8 1350.0 566    0  566  566  516  616  100
23 2015 207.6  0.3  0.3  0.0   0   3.9 1354.0 392  392    0    0  392  392    0
24 2016 207.9  0.3  0.3  0.0   0   3.9 1357.9 441  441    0    0  441  441    0

Core Length:  207.9 mm
Core Density: 411 kg/m3
Cross-sectional Density:  400 kg/m3
Early/Latewood Threshold: 500 kg/m3
Attenuation Constant: 3.10

ÄÄÄÄÄÄÄÄÄÄÄÄÄÄÄÄÄÄÄÄÄÄÄÄÄÄÄÄÄÄÄÄÄÄÄÄÄÄÄÄÄÄÄÄÄÄÄÄÄÄÄÄÄÄÄÄÄÄÄÄÄÄÄÄÄÄÄÄÄÄÄÄÄÄÄÄÄÄÄ
Core : 42
ÄÄÄÄÄÄÄÂÄÄÄÄÄÄÄÄÄÄÄÄÄÄÄÄÄÄÄÄÄÄÄÄÄÂÄÄÄÄÄÄÄÄÄÄÂÄÄÄÄÄÄÄÄÄÄÄÄÄÄÄÄÄÄÄÄÄÄÄÄÄÄÄÄÄÄÄÄÄÄ
       ³Widths (mm)              ³ Areas    ³ Densities (kg/m3)
       ³                         ³ (cmý)    ³
Ring   ³Outer Ring Erly Late   % ³Incr Total³Ring E/Wd L/Wd Unif  Min  Max  Rng
 # Year³ Rad.      Wood Wood  LW ³          ³mean mean mean
ÄÄÄÄÄÄÄÁÄÄÄÄÄÄÄÄÄÄÄÄÄÄÄÄÄÄÄÄÄÄÄÄÄÁÄÄÄÄÄÄÄÄÄÄÁÄÄÄÄÄÄÄÄÄÄÄÄÄÄÄÄÄÄÄÄÄÄÄÄÄÄÄÄÄÄÄÄÄÄ

 1 1993   4.6  4.6  3.6  0.0   0   0.7    0.7 310  310    0    0  271  360   89
 2 1994  14.2  9.6  9.3  0.3   3   5.7    6.3 318  312  517  205  257  517  260
 3 1995  31.6 17.4 16.8  0.6   3  25.0   31.4 325  318  520  202  239  534  295
 4 1996  46.6 15.0 13.8  1.2   7  36.9   68.2 372  356  555  199  286  577  291
 5 1997  70.9 24.3 22.2  2.1   8  89.7  157.9 382  365  554  189  309  602  293
 6 1998  91.6 20.7 18.9  1.8   8 105.7  263.6 387  372  539  167  306  569  263
 7 1999 115.0 23.4 21.6  1.8   7 151.9  415.5 380  368  520  152  312  544  232
 8 2000 135.1 20.1 19.5  0.6   2 157.9  573.4 361  356  518  162  302  533  231
 9 2001 156.4 21.3 19.8  1.5   7 195.1  768.5 374  361  545  184  293  591  298
10 2002 172.0 15.6 12.9  2.7  17 160.9  929.4 374  341  530  189  284  557  273
11 2003 184.0 12.0 10.8  1.2  10 134.2 1063.6 401  381  573  192  319  616  297
12 2004 194.8 10.8  9.6  1.2  11 128.5 1192.1 392  372  548  176  289  589  300
13 2005 202.9  8.1  6.9  1.2  14 101.2 1293.3 372  345  526  181  278  562  284
14 2006 208.3  5.4  5.1  0.3   5  69.8 1363.1 357  348  519  171  282  519  237
15 2007 214.0  5.7  5.4  0.3   5  75.6 1438.7 373  365  515  150  274  515  241
16 2008 217.3  3.3  3.3  0.0   0  44.7 1483.4 350  350    0    0  276  485  209
17 2009 220.3  3.0  3.0  0.0   0  41.2 1524.7 362  362    0    0  286  465  179
18 2010 224.2  3.9  3.9  0.0   0  54.5 1579.1 339  339    0    0  263  471  208
19 2011 228.1  3.9  3.9  0.0   0  55.4 1634.6 326  326    0    0  265  465  200
20 2012 231.1  3.0  3.0  0.0   0  43.3 1677.8 317  317    0    0  256  397  141
21 2013 234.4  3.3  3.3  0.0   0  48.3 1726.1 375  375    0    0  280  487  207
22 2014 236.8  2.4  2.1  0.3  12  35.5 1761.6 362  341  510  169  262  510  248
23 2015 238.9  2.1  1.8  0.3  14  31.4 1793.0 384  358  538  180  309  538  229
24 2016 240.7  1.8  1.8  0.0   0  27.1 1820.1 357  357    0    0  292  467  175

Core Length:  239.7 mm
Core Density: 360 kg/m3
Cross-sectional Density:  371 kg/m3
Early/Latewood Threshold: 500 kg/m3
Attenuation Constant: 3.10
