Repository: StevenDovey/Densiometry

# Densiometry

R reimplementation of the **EDITOR** data-processing pipeline for the
FRI Direct-Scanning X-Ray Densitometer (Cown & Clement 1983; system software
upgraded in the 1990s), maintained at BSI (formerly Forest Research Institute),
Rotorua, NZ.

---

## Background

The FRI densitometer uses a Fe-55 radioisotopic source and a scintillation
detector to measure wood density at 0.3 mm spatial resolution along machined
increment cores (2 mm thick, 5 mm increment).  Raw count data are written to
`.SCN` files by the SCANNA acquisition program.

The original **EDITOR** program reads `.SCN` files, lets the operator check and

File: trials completed/FR121_8 Mangatu_finished/Densitometry/Densitometer files/MANG2.DAT
File : C:\DENSITOM\MANGAT~1\MANG2.DAT
Cores :
4
15
20
30
35
36
42
44
46
50
57
59

ÄÄÄÄÄÄÄÄÄÄÄÄÄÄÄÄÄÄÄÄÄÄÄÄÄÄÄÄÄÄÄÄÄÄÄÄÄÄÄÄÄÄÄÄÄÄÄÄÄÄÄÄÄÄÄÄÄÄÄÄÄÄÄÄÄÄÄÄÄÄÄÄÄÄÄÄÄÄÄ
Core : 4
ÄÄÄÄÄÄÄÂÄÄÄÄÄÄÄÄÄÄÄÄÄÄÄÄÄÄÄÄÄÄÄÄÄÂÄÄÄÄÄÄÄÄÄÄÂÄÄÄÄÄÄÄÄÄÄÄÄÄÄÄÄÄÄÄÄÄÄÄÄÄÄÄÄÄÄÄÄÄÄ
       ³Widths (mm)              ³ Areas    ³ Densities (kg/m3)
       ³                         ³ (cmý)    ³
Ring   ³Outer Ring Erly Late   % ³Incr Total³Ring E/Wd L/Wd Unif  Min  Max  Rng
 # Year³ Rad.      Wood Wood  LW ³          ³mean mean mean
ÄÄÄÄÄÄÄÁÄÄÄÄÄÄÄÄÄÄÄÄÄÄÄÄÄÄÄÄÄÄÄÄÄÁÄÄÄÄÄÄÄÄÄÄÁÄÄÄÄÄÄÄÄÄÄÄÄÄÄÄÄÄÄÄÄÄÄÄÄÄÄÄÄÄÄÄÄÄÄ

 3 1994  16.8 16.8 13.8  0.0   0   8.9    8.9 338  338    0    0  279  490  211
 4 1995  36.6 19.8 19.2  0.6   3  33.2   42.1 326  320  511  191  236  518  282
 5 1996  54.9 18.3 17.7  0.6   3  52.6   94.7 332  325  532  207  240  533  293
 6 1997  70.5 15.6 14.1  1.5   9  61.5  156.1 375  360  519  159  317  549  232
 7 1998  78.6  8.1  5.7  2.4  29  37.9  194.1 403  345  540  195  289  595  306
 8 1999  86.7  8.1  6.6  1.5  18  42.1  236.2 387  354  529  175  262  547  285
 9 2000  95.4  8.7  8.7  0.0   0  49.8  285.9 338  338    0    0  262  443  181
10 2001 101.4  6.0  5.4  0.6  10  37.1  323.0 364  346  530  184  250  535  285
11 2002 107.4  6.0  5.1  0.9  15  39.4  362.4 371  331  599  268  233  667  434
12 2003 115.8  8.4  6.6  1.8  21  58.9  421.3 401  357  562  205  290  635  345
13 2004 126.6 10.8  6.6  4.2  38  82.2  503.5 448  371  570  199  272  664  392
14 2005 139.2 12.6 10.2  2.4  19 105.2  608.7 428  397  562  165  294  624  330
15 2006 150.9 11.7 10.2  1.5  12 106.6  715.4 399  378  542  164  266  573  307
16 2007 160.8  9.9  8.1  1.8  18  96.9  812.3 395  358  566  208  268  623  355
17 2008 168.6  7.8  4.8  3.0  38  80.7  893.0 429  337  577  240  280  680  400
18 2009 174.0  5.4  3.9  1.5  27  58.1  951.1 411  333  613  280  278  710  432
19 2010 179.1  5.1  4.5  0.6  11  56.6 1007.7 362  329  604  275  267  632  365
20 2011 183.6  4.5  3.6  0.9  20  51.3 1059.0 388  341  577  236  278  611  333
21 2012 189.6  6.0  4.5  1.5  25  70.3 1129.3 387  330  559  229  271  606  335
22 2013 195.3  5.7  3.9  1.8  31  68.9 1198.3 418  321  627  306  251  709  458
23 2014 201.0  5.7  3.6  2.1  36  71.0 1269.2 432  340  589  249  272  652  380
24 2015 206.4  5.4  3.9  1.5  27  69.1 1338.3 414  334  622  288  267  723  456
25 2016 210.3  3.9  3.0  0.9  23  51.1 1389.4 411  338  655  317  271  692  421

Core Length:  207.3 mm
Core Density: 389 kg/m3
Cross-sectional Density:  397 kg/m3
Early/Latewood Threshold: 500 kg/m3
Attenuation Constant: 3.10

ÄÄÄÄÄÄÄÄÄÄÄÄÄÄÄÄÄÄÄÄÄÄÄÄÄÄÄÄÄÄÄÄÄÄÄÄÄÄÄÄÄÄÄÄÄÄÄÄÄÄÄÄÄÄÄÄÄÄÄÄÄÄÄÄÄÄÄÄÄÄÄÄÄÄÄÄÄÄÄ
Core : 15
ÄÄÄÄÄÄÄÂÄÄÄÄÄÄÄÄÄÄÄÄÄÄÄÄÄÄÄÄÄÄÄÄÄÂÄÄÄÄÄÄÄÄÄÄÂÄÄÄÄÄÄÄÄÄÄÄÄÄÄÄÄÄÄÄÄÄÄÄÄÄÄÄÄÄÄÄÄÄÄ
       ³Widths (mm)              ³ Areas    ³ Densities (kg/m3)
       ³                         ³ (cmý)    ³
Ring   ³Outer Ring Erly Late   % ³Incr Total³Ring E/Wd L/Wd Unif  Min  Max  Rng
 # Year³ Rad.      Wood Wood  LW ³          ³mean mean mean
ÄÄÄÄÄÄÄÁÄÄÄÄÄÄÄÄÄÄÄÄÄÄÄÄÄÄÄÄÄÄÄÄÄÁÄÄÄÄÄÄÄÄÄÄÁÄÄÄÄÄÄÄÄÄÄÄÄÄÄÄÄÄÄÄÄÄÄÄÄÄÄÄÄÄÄÄÄÄÄ

 1 1993  12.6 12.6 12.6  0.0   0   5.0    5.0 331  331    0    0  242  435  193
 2 1994  30.9 18.3 18.0  0.3   1  25.0   30.0 354  352  513  161  291  513  222
 3 1995  53.7 22.8 22.5  0.3   1  60.6   90.6 335  333  500  167  277  500  223
 4 1996  77.7 24.0 23.4  0.6   2  99.1  189.7 342  338  502  164  279  505  226
 5 1997  97.2 19.5 18.6  0.9   4 107.1  296.8 371  363  536  173  292  548  256
 6 1998 108.0 10.8  9.6  1.2  11  69.6  366.4 384  368  509  141  298  511  213
 7 1999 116.7  8.7  6.9  1.8  20  61.4  427.9 403  374  517  143  289  555  266
 8 2000 129.0 12.3 11.7  0.6   4  94.9  522.8 375  366  549  183  281  576  295
 9 2001 139.2 10.2  9.6  0.6   5  85.9  608.7 373  364  519  155  299  536  237
10 2002 145.8  6.6  5.7  0.9  13  59.1  667.8 354  327  531  204  278  548  270
11 2003 152.4  6.6  6.0  0.6   9  61.8  729.7 396  383  529  146  327  536  209
12 2004 155.7  3.3  2.1  1.2  36  31.9  761.6 464  373  624  251  323  673  350
13 2005 159.0  3.3  1.8  1.5  45  32.6  794.2 476  386  585  199  325  639  314
14 2006 162.0  3.0  1.8  1.2  40  30.3  824.5 481  395  609  214  344  663  319
15 2007 164.7  2.7  1.2  1.5  55  27.7  852.2 496  384  586  202  344  745  401
16 2008 167.1  2.4  1.2  1.2  50  25.0  877.2 513  411  615  204  375  694  319
17 2009 169.2  2.1  0.9  1.2  57  22.2  899.4 509  385  602  217  348  699  351
18 2010 172.5  3.3  1.5  1.8  54  35.4  934.8 478  389  553  164  363  636  273
19 2011 175.8  3.3  2.1  1.2  36  36.1  970.9 458  402  556  154  298  567  269
20 2012 178.5  2.7  1.5  1.2  44  30.1 1001.0 452  386  535  149  307  588  281
21 2013 181.5  3.0  1.8  1.2  40  33.9 1034.9 466  381  594  213  342  677  335
22 2014 184.2  2.7  1.5  1.2  44  31.0 1065.9 502  439  582  143  371  635  264
23 2015 186.6  2.4  0.9  1.5  62  28.0 1093.9 525  411  594  183  398  661  263
24 2016 189.0  2.4  1.5  0.9  37  28.3 1122.2 469  411  567  156  365  614  249

Core Length:  189.0 mm
Core Density: 429 kg/m3
Cross-sectional Density:  408 kg/m3
Early/Latewood Threshold: 500 kg/m3
Attenuation Constant: 3.10

ÄÄÄÄÄÄÄÄÄÄÄÄÄÄÄÄÄÄÄÄÄÄÄÄÄÄÄÄÄÄÄÄÄÄÄÄÄÄÄÄÄÄÄÄÄÄÄÄÄÄÄÄÄÄÄÄÄÄÄÄÄÄÄÄÄÄÄÄÄÄÄÄÄÄÄÄÄÄÄ
Core : 20
ÄÄÄÄÄÄÄÂÄÄÄÄÄÄÄÄÄÄÄÄÄÄÄÄÄÄÄÄÄÄÄÄÄÂÄÄÄÄÄÄÄÄÄÄÂÄÄÄÄÄÄÄÄÄÄÄÄÄÄÄÄÄÄÄÄÄÄÄÄÄÄÄÄÄÄÄÄÄÄ
       ³Widths (mm)              ³ Areas    ³ Densities (kg/m3)
       ³                         ³ (cmý)    ³
Ring   ³Outer Ring Erly Late   % ³Incr Total³Ring E/Wd L/Wd Unif  Min  Max  Rng
 # Year³ Rad.      Wood Wood  LW ³          ³mean mean mean
ÄÄÄÄÄÄÄÁÄÄÄÄÄÄÄÄÄÄÄÄÄÄÄÄÄÄÄÄÄÄÄÄÄÁÄÄÄÄÄÄÄÄÄÄÁÄÄÄÄÄÄÄÄÄÄÄÄÄÄÄÄÄÄÄÄÄÄÄÄÄÄÄÄÄÄÄÄÄÄ

 2 1993  17.4 17.4 11.4  0.0   0   9.5    9.5 385  385    0    0  341  468  127
 3 1994  36.6 19.2 16.8  2.4  12  32.6   42.1 390  367  547  180  329  589  260
 4 1995  58.8 22.2 21.0  1.2   5  66.5  108.6 376  366  547  181  318  600  282
 5 1996  79.5 20.7 19.5  1.2   5  89.9  198.6 367  356  544  188  290  562  272
 6 1997  96.9 17.4 15.3  2.1  12  96.4  295.0 390  371  524  153  292  556  264
 7 1998 106.8  9.9  7.8  2.1  21  63.4  358.3 391  342  572  230  280  610  330
 8 1999 116.1  9.3  7.5  1.8  19  65.1  423.5 393  350  571  221  279  625  346
 9 2000 125.4  9.3  9.0  0.3   3  70.6  494.0 368  362  554  192  281  554  273
10 2001 132.6  7.2  6.3  0.9  12  58.4  552.4 392  366  569  203  307  601  294
11 2002 138.9  6.3  6.0  0.3   4  53.7  606.1 382  367  672  305  292  672  380
12 2003 148.2  9.3  6.9  2.4  25  83.9  690.0 429  383  560  177  312  642  330
13 2004 165.3 17.1 14.4  2.7  15 168.4  858.4 390  364  534  170  283  576  293
14 2005 180.0 14.7 12.0  2.7  18 159.5 1017.9 399  368  535  167  284  601  317
15 2006 190.5 10.5  8.7  1.8  17 122.2 1140.1 408  379  549  170  304  605  301
16 2007 200.4  9.9  7.5  2.4  24 121.6 1261.7 424  375  577  202  326  680  354
17 2008 207.6  7.2  5.4  1.8  25  92.3 1354.0 419  368  570  202  312  633  321
18 2009 212.1  4.5  3.6  0.9  20  59.3 1413.3 428  378  625  247  331  659  328
19 2010 216.9  4.8  3.9  0.9  18  64.7 1478.0 400  365  551  186  313  609  296
20 2011 220.2  3.3  2.4  0.9  27  45.3 1523.3 402  355  529  174  310  556  246
21 2012 222.6  2.4  2.1  0.3  12  33.4 1556.7 387  367  525  158  300  525  225
22 2013 225.0  2.4  1.8  0.6  24  33.7 1590.4 436  378  612  234  358  637  279
23 2014 227.1  2.1  1.5  0.6  28  29.8 1620.3 441  404  535  131  384  538  154
24 2015 229.2  2.1  1.5  0.6  28  30.1 1650.4 447  391  587  196  357  613  256
25 2016 231.9  2.7  2.7  0.0   0  39.1 1689.5 397  397    0    0  324  482  158

Core Length:  225.9 mm
Core Density: 401 kg/m3
Cross-sectional Density:  400 kg/m3
Early/Latewood Threshold: 500 kg/m3
Attenuation Constant: 3.10

ÄÄÄÄÄÄÄÄÄÄÄÄÄÄÄÄÄÄÄÄÄÄÄÄÄÄÄÄÄÄÄÄÄÄÄÄÄÄÄÄÄÄÄÄÄÄÄÄÄÄÄÄÄÄÄÄÄÄÄÄÄÄÄÄÄÄÄÄÄÄÄÄÄÄÄÄÄÄÄ
Core : 30
ÄÄÄÄÄÄÄÂÄÄÄÄÄÄÄÄÄÄÄÄÄÄÄÄÄÄÄÄÄÄÄÄÄÂÄÄÄÄÄÄÄÄÄÄÂÄÄÄÄÄÄÄÄÄÄÄÄÄÄÄÄÄÄÄÄÄÄÄÄÄÄÄÄÄÄÄÄÄÄ
       ³Widths (mm)              ³ Areas    ³ Densities (kg/m3)
       ³                         ³ (cmý)    ³
Ring   ³Outer Ring Erly Late   % ³Incr Total³Ring E/Wd L/Wd Unif  Min  Max  Rng
 # Year³ Rad.      Wood Wood  LW ³          ³mean mean mean
ÄÄÄÄÄÄÄÁÄÄÄÄÄÄÄÄÄÄÄÄÄÄÄÄÄÄÄÄÄÄÄÄÄÁÄÄÄÄÄÄÄÄÄÄÁÄÄÄÄÄÄÄÄÄÄÄÄÄÄÄÄÄÄÄÄÄÄÄÄÄÄÄÄÄÄÄÄÄÄ

 3 1994   9.6  9.6  9.3  0.3   3   2.9    2.9 395  390  526  136  342  526  184
 4 1995  31.2 21.6 20.7  0.9   4  27.7   30.6 363  356  537  181  283  555  272
 5 1996  54.0 22.8 21.6  1.2   5  61.0   91.6 362  353  520  167  280  535  255
 6 1997  75.3 21.3 19.2  2.1   9  86.5  178.1 385  368  538  170  291  589  298
 7 1998  88.5 13.2  9.6  3.6  27  67.9  246.1 423  365  579  214  303  644  341
 8 1999  99.0 10.5  9.9  0.6   5  61.9  307.9 378  370  503  133  288  507  219
 9 2000 107.1  8.1  7.8  0.3   3  52.4  360.4 360  354  515  161  276  515  239
10 2001 113.4  6.3  6.0  0.3   4  43.6  404.0 355  348  503  155  277  503  226
11 2002 117.0  3.6  3.0  0.6  16  26.1  430.1 359  321  546  225  259  590  331
12 2003 122.1  5.1  3.9  1.2  23  38.3  468.4 427  388  553  165  310  602  292
13 2004 128.4  6.3  3.9  2.4  38  49.6  517.9 465  376  608  232  294  663  369
14 2005 138.0  9.6  6.6  3.0  31  80.3  598.3 461  397  601  204  342  694  352
15 2006 147.6  9.6  6.6  3.0  31  86.1  684.4 448  392  572  180  309  634  325
16 2007 156.6  9.0  6.9  2.1  23  86.0  770.4 441  389  612  223  333  697  364
17 2008 163.8  7.2  4.8  2.4  33  72.5  842.9 458  381  611  230  333  681  348
18 2009 169.8  6.0  3.9  2.1  35  62.9  905.8 444  363  593  230  320  707  387
19 2010 176.7  6.9  6.0  0.9  13  75.1  980.9 416  390  592  202  320  624  304
20 2011 182.1  5.4  3.9  1.5  27  60.9 1041.8 446  394  582  188  308  651  343
21 2012 187.8  5.7  3.6  2.1  36  66.2 1108.0 465  399  577  178  342  609  267
22 2013 192.0  4.2  2.4  1.8  42  50.1 1158.1 509  389  669  280  343  767  424
23 2014 195.6  3.6  2.1  1.5  41  43.8 1202.0 488  396  618  222  339  694  355
24 2015 199.8  4.2  2.4  1.8  42  52.2 1254.1 496  389  639  250  336  734  398
25 2016 203.1  3.3  1.8  1.5  45  41.8 1295.9 506  403  630  227  355  715  360

Core Length:  203.1 mm
Core Density: 428 kg/m3
Cross-sectional Density:  431 kg/m3
Early/Latewood Threshold: 500 kg/m3
Attenuation Constant: 3.10

ÄÄÄÄÄÄÄÄÄÄÄÄÄÄÄÄÄÄÄÄÄÄÄÄÄÄÄÄÄÄÄÄÄÄÄÄÄÄÄÄÄÄÄÄÄÄÄÄÄÄÄÄÄÄÄÄÄÄÄÄÄÄÄÄÄÄÄÄÄÄÄÄÄÄÄÄÄÄÄ
Core : 35
ÄÄÄÄÄÄÄÂÄÄÄÄÄÄÄÄÄÄÄÄÄÄÄÄÄÄÄÄÄÄÄÄÄÂÄÄÄÄÄÄÄÄÄÄÂÄÄÄÄÄÄÄÄÄÄÄÄÄÄÄÄÄÄÄÄÄÄÄÄÄÄÄÄÄÄÄÄÄÄ
       ³Widths (mm)              ³ Areas    ³ Densities (kg/m3)
       ³                         ³ (cmý)    ³
Ring   ³Outer Ring Erly Late   % ³Incr Total³Ring E/Wd L/Wd Unif  Min  Max  Rng
 # Year³ Rad.      Wood Wood  LW ³          ³mean mean mean
ÄÄÄÄÄÄÄÁÄÄÄÄÄÄÄÄÄÄÄÄÄÄÄÄÄÄÄÄÄÄÄÄÄÁÄÄÄÄÄÄÄÄÄÄÁÄÄÄÄÄÄÄÄÄÄÄÄÄÄÄÄÄÄÄÄÄÄÄÄÄÄÄÄÄÄÄÄÄÄ

 2 1993  14.8 14.8 10.8  0.0   0   6.9    6.9 319  319    0    0  285  380   95
 3 1994  31.0 16.2 16.2  0.0   0  23.3   30.2 311  311    0    0  269  406  137
 4 1995  51.1 20.1 18.9  1.2   5  51.8   82.0 358  348  523  175  245  537  292
 5 1996  73.0 21.9 21.6  0.3   1  85.4  167.4 405  404  507  103  320  507  187
 6 1997  97.6 24.6 24.6  0.0   0 131.8  299.3 372  372    0    0  308  476  168
 7 1998 109.3 11.7 10.5  1.2  10  76.0  375.3 377  359  527  168  289  540  251
 8 1999 117.4  8.1  8.1  0.0   0  57.7  433.0 355  355    0    0  311  447  136
 9 2000 125.8  8.4  8.4  0.0   0  64.2  497.2 346  346    0    0  270  491  221
10 2001 132.7  6.9  6.3  0.6   8  56.0  553.2 351  335  523  188  278  528  250
11 2002 137.8  5.1  4.5  0.6  11  43.3  596.6 345  319  540  221  261  580  319
12 2003 143.2  5.4  5.4  0.0   0  47.7  644.2 349  349    0    0  282  462  180
13 2004 148.6  5.4  4.2  1.2  22  49.5  693.7 388  345  541  196  278  578  300
14 2005 154.9  6.3  5.7  0.6   9  60.1  753.8 390  369  581  212  278  583  305
15 2006 162.7  7.8  6.9  0.9  11  77.8  831.6 382  363  532  169  276  563  287
16 2007 170.2  7.5  6.6  0.9  12  78.4  910.1 382  356  572  216  288  616  328
17 2008 175.6  5.4  4.2  1.2  22  58.7  968.7 391  345  553  208  287  586  299
18 2009 178.9  3.3  3.0  0.3   9  36.8 1005.5 383  360  613  253  307  613  306
19 2010 182.5  3.6  3.3  0.3   8  40.9 1046.3 399  379  613  234  309  613  304
20 2011 185.5  3.0  2.4  0.6  20  34.7 1081.0 404  360  582  222  303  609  306
21 2012 188.2  2.7  1.8  0.9  33  31.7 1112.7 445  382  572  190  323  586  263
22 2013 190.9  2.7  1.8  0.9  33  32.2 1144.9 455  378  610  232  321  730  409
23 2014 193.0  2.1  1.5  0.6  28  25.3 1170.2 434  375  580  205  329  656  327
24 2015 194.8  1.8  1.2  0.6  33  21.9 1192.1 423  360  549  189  327  591  264
25 2016 195.7  0.9  0.9  0.0   0  11.0 1203.2 430  430    0    0  361  484  123

Core Length:  191.7 mm
Core Density: 383 kg/m3
Cross-sectional Density:  380 kg/m3
Early/Latewood Threshold: 500 kg/m3
Attenuation Constant: 3.10

ÄÄÄÄÄÄÄÄÄÄÄÄÄÄÄÄÄÄÄÄÄÄÄÄÄÄÄÄÄÄÄÄÄÄÄÄÄÄÄÄÄÄÄÄÄÄÄÄÄÄÄÄÄÄÄÄÄÄÄÄÄÄÄÄÄÄÄÄÄÄÄÄÄÄÄÄÄÄÄ
Core : 36
ÄÄÄÄÄÄÄÂÄÄÄÄÄÄÄÄÄÄÄÄÄÄÄÄÄÄÄÄÄÄÄÄÄÂÄÄÄÄÄÄÄÄÄÄÂÄÄÄÄÄÄÄÄÄÄÄÄÄÄÄÄÄÄÄÄÄÄÄÄÄÄÄÄÄÄÄÄÄÄ
       ³Widths (mm)              ³ Areas    ³ Densities (kg/m3)
       ³                         ³ (cmý)    ³
Ring   ³Outer Ring Erly Late   % ³Incr Total³Ring E/Wd L/Wd Unif  Min  Max  Rng
 # Year³ Rad.      Wood Wood  LW ³          ³mean mean mean
ÄÄÄÄÄÄÄÁÄÄÄÄÄÄÄÄÄÄÄÄÄÄÄÄÄÄÄÄÄÄÄÄÄÁÄÄÄÄÄÄÄÄÄÄÁÄÄÄÄÄÄÄÄÄÄÄÄÄÄÄÄÄÄÄÄÄÄÄÄÄÄÄÄÄÄÄÄÄÄ

 1 1993   5.7  5.7  5.7  0.0   0   1.0    1.0 349  349    0    0  314  393   79
 2 1994  22.5 16.8 16.5  0.3   1  14.9   15.9 325  322  500  178  248  500  252
 3 1995  43.8 21.3 21.0  0.3   1  44.4   60.3 337  335  547  212  255  547  292
 4 1996  62.7 18.9 18.0  0.9   4  63.2  123.5 335  326  516  190  262  531  269
 5 1997  76.5 13.8 13.5  0.3   2  60.3  183.9 356  353  512  159  288  512  224
 6 1998  82.2  5.7  4.8  0.9  15  28.4  212.3 373  332  590  258  275  605  330
 7 1999  87.6  5.4  4.8  0.6  11  28.8  241.1 391  374  533  159  293  534  241
 8 2000  94.8  7.2  7.2  0.0   0  41.3  282.3 318  318    0    0  257  432  175
 9 2001  97.8  3.0  3.0  0.0   0  18.2  300.5 299  299    0    0  246  351  105
10 2002  99.3  1.5  1.5  0.0   0   9.3  309.8 300  300    0    0  248  355  107
11 2003 100.5  1.2  1.2  0.0   0   7.5  317.3 354  354    0    0  338  364   26
12 2004 103.2  2.7  1.5  1.2  44  17.3  334.6 478  422  549  127  384  583  199
13 2005 110.7  7.5  6.9  0.6   8  50.4  385.0 413  404  519  115  328  531  203
14 2006 116.7  6.0  5.4  0.6  10  42.9  427.9 376  359  522  163  287  526  239
15 2007 120.9  4.2  4.2  0.0   0  31.4  459.2 375  375    0    0  269  499  230
16 2008 124.2  3.3  3.0  0.3   9  25.4  484.6 380  364  540  176  285  540  255
17 2009 126.6  2.4  2.1  0.3  12  18.9  503.5 377  355  537  182  307  537  230
18 2010 129.6  3.0  2.7  0.3  10  24.1  527.7 380  365  519  154  327  519  192
19 2011 132.0  2.4  2.4  0.0   0  19.7  547.4 392  392    0    0  342  480  138
20 2012 133.8  1.8  1.8  0.0   0  15.0  562.4 396  396    0    0  318  477  159
21 2013 135.3  1.5  0.9  0.6  40  12.7  575.1 452  397  535  138  371  550  179
22 2014 137.1  1.8  1.8  0.0   0  15.4  590.5 404  404    0    0  338  495  157
23 2015 139.2  2.1  1.5  0.6  28  18.2  608.7 450  403  568  165  349  589  240
24 2016 142.2  3.0  2.7  0.3  10  26.5  635.3 417  405  522  117  326  522  196

Core Length:  142.2 mm
Core Density: 376 kg/m3
Cross-sectional Density:  372 kg/m3
Early/Latewood Threshold: 500 kg/m3
Attenuation Constant: 3.10

ÄÄÄÄÄÄÄÄÄÄÄÄÄÄÄÄÄÄÄÄÄÄÄÄÄÄÄÄÄÄÄÄÄÄÄÄÄÄÄÄÄÄÄÄÄÄÄÄÄÄÄÄÄÄÄÄÄÄÄÄÄÄÄÄÄÄÄÄÄÄÄÄÄÄÄÄÄÄÄ
Core : 42
ÄÄÄÄÄÄÄÂÄÄÄÄÄÄÄÄÄÄÄÄÄÄÄÄÄÄÄÄÄÄÄÄÄÂÄÄÄÄÄÄÄÄÄÄÂÄÄÄÄÄÄÄÄÄÄÄÄÄÄÄÄÄÄÄÄÄÄÄÄÄÄÄÄÄÄÄÄÄÄ
       ³Widths (mm)              ³ Areas    ³ Densities (kg/m3)
       ³                         ³ (cmý)    ³
Ring   ³Outer Ring Erly Late   % ³Incr Total³Ring E/Wd L/Wd Unif  Min  Max  Rng
 # Year³ Rad.      Wood Wood  LW ³          ³mean mean mean
ÄÄÄÄÄÄÄÁÄÄÄÄÄÄÄÄÄÄÄÄÄÄÄÄÄÄÄÄÄÄÄÄÄÁÄÄÄÄÄÄÄÄÄÄÁÄÄÄÄÄÄÄÄÄÄÄÄÄÄÄÄÄÄÄÄÄÄÄÄÄÄÄÄÄÄÄÄÄÄ

 1 1992   3.0  3.0  2.7  0.3  10   0.3    0.3 441  430  540  110  387  540  153
 2 1993  10.5  7.5  7.5  0.0   0   3.2    3.5 367  367    0    0  300  442  142
 3 1994  22.8 12.3 11.4  0.9   7  12.9   16.3 360  348  511  163  282  519  237
 4 1995  43.5 20.7 20.1  0.6   2  43.1   59.4 341  334  548  214  282  596  314
 5 1996  64.8 21.3 19.5  1.8   8  72.5  131.9 345  328  533  205  265  567  302
 6 1997  82.5 17.7 15.6  2.1  11  81.9  213.8 386  365  542  177  293  573  280
 7 1998  95.7 13.2  9.9  3.3  24  73.9  287.7 420  374  558  184  306  597  291
 8 1999 108.0 12.3 10.5  1.8  14  78.7  366.4 388  364  523  159  287  557  270
 9 2000 115.5  7.5  6.9  0.6   8  52.7  419.1 358  345  506  161  286  507  221
10 2001 123.9  8.4  7.5  0.9  10  63.2  482.3 390  367  575  208  286  604  318
11 2002 132.0  8.1  7.2  0.9  11  65.1  547.4 365  339  570  231  276  629  353
12 2003 139.5  7.5  5.1  2.4  32  64.0  611.4 425  360  562  202  288  586  298
13 2004 147.0  7.5  5.1  2.4  32  67.5  678.9 422  356  564  208  286  636  350
14 2005 154.8  7.8  5.7  2.1  26  74.0  752.8 439  386  584  198  308  633  325
15 2006 159.9  5.1  4.2  0.9  17  50.4  803.2 406  371  573  202  313  618  305
16 2007 163.8  3.9  3.6  0.3   7  39.7  842.9 419  399  665  266  320  665  345
17 2008 166.2  2.4  1.5  0.9  37  24.9  867.8 461  376  603  227  328  633  305
18 2009 168.6  2.4  1.8  0.6  25  25.2  893.0 436  377  612  235  346  667  321
19 2010 170.7  2.1  1.5  0.6  28  22.4  915.4 410  354  551  197  338  563  225
20 2011 172.5  1.8  1.5  0.3  16  19.4  934.8 434  397  619  222  376  619  243
21 2012 174.3  1.8  1.5  0.3  16  19.6  954.4 409  384  531  147  357  531  174
22 2013 176.1  1.8  1.2  0.6  33  19.8  974.2 468  380  644  264  336  681  345
23 2014 177.6  1.5  1.2  0.3  20  16.7  990.9 446  412  584  172  349  584  235
24 2015 179.4  1.8  0.9  0.9  49  20.2 1011.1 488  386  591  205  349  633  284
25 2016 181.2  1.8  0.9  0.9  49  20.4 1031.5 535  419  652  233  362  718  356

Core Length:  181.2 mm
Core Density: 414 kg/m3
Cross-sectional Density:  404 kg/m3
Early/Latewood Threshold: 500 kg/m3
Attenuation Constant: 3.10

ÄÄÄÄÄÄÄÄÄÄÄÄÄÄÄÄÄÄÄÄÄÄÄÄÄÄÄÄÄÄÄÄÄÄÄÄÄÄÄÄÄÄÄÄÄÄÄÄÄÄÄÄÄÄÄÄÄÄÄÄÄÄÄÄÄÄÄÄÄÄÄÄÄÄÄÄÄÄÄ
Core : 44
ÄÄÄÄÄÄÄÂÄÄÄÄÄÄÄÄÄÄÄÄÄÄÄÄÄÄÄÄÄÄÄÄÄÂÄÄÄÄÄÄÄÄÄÄÂÄÄÄÄÄÄÄÄÄÄÄÄÄÄÄÄÄÄÄÄÄÄÄÄÄÄÄÄÄÄÄÄÄÄ
       ³Widths (mm)              ³ Areas    ³ Densities (kg/m3)
       ³                         ³ (cmý)    ³
Ring   ³Outer Ring Erly Late   % ³Incr Total³Ring E/Wd L/Wd Unif  Min  Max  Rng
 # Year³ Rad.      Wood Wood  LW ³          ³mean mean mean
ÄÄÄÄÄÄÄÁÄÄÄÄÄÄÄÄÄÄÄÄÄÄÄÄÄÄÄÄÄÄÄÄÄÁÄÄÄÄÄÄÄÄÄÄÁÄÄÄÄÄÄÄÄÄÄÄÄÄÄÄÄÄÄÄÄÄÄÄÄÄÄÄÄÄÄÄÄÄÄ

 1 1992   6.0  6.0  3.0  0.0   0   1.1    1.1 425  425    0    0  344  489  145
 2 1993  19.5 13.5 13.5  0.0   0  10.8   11.9 346  346    0    0  294  397  103
 3 1994  29.1  9.6  9.6  0.0   0  14.7   26.6 337  337    0    0  262  472  210
 4 1995  46.8 17.7 17.7  0.0   0  42.2   68.8 324  324    0    0  255  465  210
 5 1996  64.8 18.0 18.0  0.0   0  63.1  131.9 302  302    0    0  239  434  195
 6 1997  78.9 14.1 14.1  0.0   0  63.7  195.6 299  299    0    0  248  467  219
 7 1998  89.1 10.2  9.9  0.3   2  53.8  249.4 324  319  507  188  241  507  266
 8 1999  99.6 10.5 10.5  0.0   0  62.2  311.7 319  319    0    0  255  445  190
 9 2000 106.5  6.9  6.9  0.0   0  44.7  356.3 310  310    0    0  224  451  227
10 2001 114.9  8.4  8.4  0.0   0  58.4  414.8 293  293    0    0  246  438  192
11 2002 119.7  4.8  4.8  0.0   0  35.4  450.1 319  319    0    0  226  472  246
12 2003 123.6  3.9  3.6  0.3   7  29.8  479.9 336  322  501  179  279  501  222
13 2004 130.2  6.6  5.4  1.2  18  52.6  532.6 390  360  524  164  255  554  299
14 2005 139.8  9.6  8.7  0.9   9  81.4  614.0 344  326  517  191  241  535  294
15 2006 150.0 10.2  9.3  0.9   8  92.9  706.9 349  333  517  184  249  525  276
16 2007 157.2  7.2  6.0  1.2  16  69.5  776.3 378  335  594  259  255  648  393
17 2008 164.4  7.2  5.7  1.5  20  72.7  849.1 373  328  547  219  254  587  333
18 2009 168.9  4.5  3.9  0.6  13  47.1  896.2 363  334  556  222  267  571  304
19 2010 174.0  5.1  4.5  0.6  11  54.9  951.1 363  335  578  243  272  611  339
20 2011 177.9  3.9  3.6  0.3   7  43.1  994.3 339  324  519  195  262  519  257
21 2012 181.8  3.9  3.3  0.6  15  44.1 1038.3 376  350  520  170  264  536  272
22 2013 185.1  3.3  2.4  0.9  27  38.0 1076.4 424  356  605  249  304  664  360
23 2014 187.5  2.4  1.8  0.6  25  28.1 1104.5 398  339  574  235  270  597  327
24 2015 190.2  2.7  1.8  0.9  33  32.0 1136.5 426  342  594  252  288  647  359
25 2016 194.4  4.2  2.4  1.8  42  50.7 1187.3 463  378  576  198  296  624  328

Core Length:  191.4 mm
Core Density: 356 kg/m3
Cross-sectional Density:  351 kg/m3
Early/Latewood Threshold: 500 kg/m3
Attenuation Constant: 3.10

ÄÄÄÄÄÄÄÄÄÄÄÄÄÄÄÄÄÄÄÄÄÄÄÄÄÄÄÄÄÄÄÄÄÄÄÄÄÄÄÄÄÄÄÄÄÄÄÄÄÄÄÄÄÄÄÄÄÄÄÄÄÄÄÄÄÄÄÄÄÄÄÄÄÄÄÄÄÄÄ
Core : 46
ÄÄÄÄÄÄÄÂÄÄÄÄÄÄÄÄÄÄÄÄÄÄÄÄÄÄÄÄÄÄÄÄÄÂÄÄÄÄÄÄÄÄÄÄÂÄÄÄÄÄÄÄÄÄÄÄÄÄÄÄÄÄÄÄÄÄÄÄÄÄÄÄÄÄÄÄÄÄÄ
       ³Widths (mm)              ³ Areas    ³ Densities (kg/m3)
       ³                         ³ (cmý)    ³
Ring   ³Outer Ring Erly Late   % ³Incr Total³Ring E/Wd L/Wd Unif  Min  Max  Rng
 # Year³ Rad.      Wood Wood  LW ³          ³mean mean mean
ÄÄÄÄÄÄÄÁÄÄÄÄÄÄÄÄÄÄÄÄÄÄÄÄÄÄÄÄÄÄÄÄÄÁÄÄÄÄÄÄÄÄÄÄÁÄÄÄÄÄÄÄÄÄÄÄÄÄÄÄÄÄÄÄÄÄÄÄÄÄÄÄÄÄÄÄÄÄÄ

 1 1993   7.2  7.2  7.2  0.0   0   1.6    1.6 353  353    0    0  275  466  191
 2 1994  22.5 15.3 15.3  0.0   0  14.3   15.9 358  358    0    0  277  483  206
 3 1995  39.9 17.4 16.8  0.6   3  34.1   50.0 337  330  531  201  268  551  283
 4 1996  58.2 18.3 17.4  0.9   4  56.4  106.4 353  344  517  173  273  526  253
 5 1997  73.8 15.6 14.4  1.2   7  64.7  171.1 380  368  526  158  299  570  271
 6 1998  82.2  8.4  6.0  2.4  28  41.2  212.3 406  343  563  220  290  634  344
 7 1999  92.1  9.9  9.0  0.9   9  54.2  266.5 388  375  515  140  304  520  216
 8 2000 102.3 10.2  8.7  1.5  14  62.3  328.8 387  362  536  174  304  564  260
 9 2001 114.0 11.7  9.0  2.7  23  79.5  408.3 410  361  574  213  322  607  285
10 2002 123.0  9.0  7.8  1.2  13  67.0  475.3 396  363  612  249  314  680  366
11 2003 133.5 10.5  6.0  4.5  42  84.6  559.9 484  414  579  165  364  624  260
12 2004 150.6 17.1 12.3  4.8  28 152.6  712.5 433  384  559  175  335  636  301
13 2005 165.3 14.7 12.0  2.7  18 145.9  858.4 418  387  553  166  336  609  273
14 2006 179.4 14.1  9.9  4.2  29 152.7 1011.1 423  374  540  166  309  605  296
15 2007 191.7 12.3  7.2  5.1  41 143.4 1154.5 473  379  606  227  346  694  348
16 2008 201.3  9.6  5.7  3.9  40 118.5 1273.0 464  378  590  212  335  648  313
17 2009 209.1  7.8  4.8  3.0  38 100.6 1373.6 463  384  591  207  331  646  315
18 2010 216.6  7.5  5.7  1.8  24 100.3 1473.9 426  367  614  247  307  655  348
19 2011 224.7  8.1  6.6  1.5  18 112.3 1586.2 414  383  552  169  303  596  293
20 2012 230.7  6.0  5.4  0.6  10  85.8 1672.0 396  374  598  224  304  608  304
21 2013 237.6  6.9  3.0  3.9  56 101.5 1773.5 520  361  643  282  317  703  386
22 2014 242.4  4.8  3.0  1.8  37  72.4 1845.9 445  367  575  208  325  672  347
23 2015 245.4  3.0  2.1  0.9  30  46.0 1891.9 467  379  670  291  329  724  395
24 2016 247.5  2.1  1.5  0.6  28  32.5 1924.4 439  377  594  217  341  676  335

Core Length:  247.5 mm
Core Density: 418 kg/m3
Cross-sectional Density:  430 kg/m3
Early/Latewood Threshold: 500 kg/m3
Attenuation Constant: 3.10

ÄÄÄÄÄÄÄÄÄÄÄÄÄÄÄÄÄÄÄÄÄÄÄÄÄÄÄÄÄÄÄÄÄÄÄÄÄÄÄÄÄÄÄÄÄÄÄÄÄÄÄÄÄÄÄÄÄÄÄÄÄÄÄÄÄÄÄÄÄÄÄÄÄÄÄÄÄÄÄ
Core : 50
ÄÄÄÄÄÄÄÂÄÄÄÄÄÄÄÄÄÄÄÄÄÄÄÄÄÄÄÄÄÄÄÄÄÂÄÄÄÄÄÄÄÄÄÄÂÄÄÄÄÄÄÄÄÄÄÄÄÄÄÄÄÄÄÄÄÄÄÄÄÄÄÄÄÄÄÄÄÄÄ
       ³Widths (mm)              ³ Areas    ³ Densities (kg/m3)
       ³                         ³ (cmý)    ³
Ring   ³Outer Ring Erly Late   % ³Incr Total³Ring E/Wd L/Wd Unif  Min  Max  Rng
 # Year³ Rad.      Wood Wood  LW ³          ³mean mean mean
ÄÄÄÄÄÄÄÁÄÄÄÄÄÄÄÄÄÄÄÄÄÄÄÄÄÄÄÄÄÄÄÄÄÁÄÄÄÄÄÄÄÄÄÄÁÄÄÄÄÄÄÄÄÄÄÄÄÄÄÄÄÄÄÄÄÄÄÄÄÄÄÄÄÄÄÄÄÄÄ

 3 1994  24.6 24.6 20.1  1.5   6  19.0   19.0 376  366  516  150  293  534  241
 4 1995  47.4 22.8 21.0  1.8   7  51.6   70.6 398  384  566  182  304  596  292
 5 1996  71.7 24.3 22.8  1.5   6  90.9  161.5 371  360  534  174  286  572  286
 6 1997  90.9 19.2 16.8  2.4  12  98.1  259.6 411  392  539  147  288  586  298
 7 1998 103.8 12.9  7.8  5.1  39  78.9  338.5 438  353  569  216  291  635  344
 8 1999 116.1 12.3 10.5  1.8  14  85.0  423.5 389  366  525  159  272  555  283
 9 2000 127.8 11.7 10.8  0.9   7  89.6  513.1 380  366  544  178  264  554  290
10 2001 140.7 12.9 12.6  0.3   2 108.8  621.9 350  345  549  204  245  549  304
11 2002 150.9 10.2  9.0  1.2  11  93.4  715.4 357  327  587  260  247  609  362
12 2003 163.2 12.3 10.8  1.5  12 121.4  836.7 395  373  554  181  289  607  318
13 2004 175.2 12.0 10.2  1.8  15 127.6  964.3 384  348  588  240  260  637  377
14 2005 189.0 13.8 11.4  2.4  17 157.9 1122.2 397  368  538  170  289  606  317
15 2006 202.2 13.2 12.0  1.2   9 162.2 1284.4 378  362  538  176  275  556  281
16 2007 211.2  9.0  7.2  1.8  20 116.9 1401.3 399  353  587  234  275  668  393
17 2008 219.9  8.7  6.3  2.4  27 117.8 1519.1 418  358  575  217  287  613  326
18 2009 225.6  5.7  4.8  0.9  15  79.8 1598.9 408  369  613  244  304  638  334
19 2010 232.8  7.2  6.3  0.9  12 103.7 1702.6 396  366  610  244  296  634  338
20 2011 238.2  5.4  4.2  1.2  22  79.9 1782.5 394  346  561  215  306  611  305
21 2012 243.6  5.4  4.8  0.6  11  81.7 1864.3 376  355  549  194  280  551  271
22 2013 247.5  3.9  3.0  0.9  23  60.2 1924.4 414  344  649  305  299  691  392
23 2014 252.3  4.8  3.3  1.5  31  75.4 1999.8 441  369  599  230  293  636  343
24 2015 258.3  6.0  4.2  1.8  29  96.2 2096.0 438  367  604  237  305  673  368
25 2016 264.9  6.6  5.1  1.5  22 108.5 2204.5 425  374  600  226  294  655  361

Core Length:  261.9 mm
Core Density: 397 kg/m3
Cross-sectional Density:  396 kg/m3
Early/Latewood Threshold: 500 kg/m3
Attenuation Constant: 3.10

ÄÄÄÄÄÄÄÄÄÄÄÄÄÄÄÄÄÄÄÄÄÄÄÄÄÄÄÄÄÄÄÄÄÄÄÄÄÄÄÄÄÄÄÄÄÄÄÄÄÄÄÄÄÄÄÄÄÄÄÄÄÄÄÄÄÄÄÄÄÄÄÄÄÄÄÄÄÄÄ
Core : 57
ÄÄÄÄÄÄÄÂÄÄÄÄÄÄÄÄÄÄÄÄÄÄÄÄÄÄÄÄÄÄÄÄÄÂÄÄÄÄÄÄÄÄÄÄÂÄÄÄÄÄÄÄÄÄÄÄÄÄÄÄÄÄÄÄÄÄÄÄÄÄÄÄÄÄÄÄÄÄÄ
       ³Widths (mm)              ³ Areas    ³ Densities (kg/m3)
       ³                         ³ (cmý)    ³
Ring   ³Outer Ring Erly Late   % ³Incr Total³Ring E/Wd L/Wd Unif  Min  Max  Rng
 # Year³ Rad.      Wood Wood  LW ³          ³mean mean mean
ÄÄÄÄÄÄÄÁÄÄÄÄÄÄÄÄÄÄÄÄÄÄÄÄÄÄÄÄÄÄÄÄÄÁÄÄÄÄÄÄÄÄÄÄÁÄÄÄÄÄÄÄÄÄÄÄÄÄÄÄÄÄÄÄÄÄÄÄÄÄÄÄÄÄÄÄÄÄÄ

 1 1993   8.1  8.1  6.6  1.5  18   2.1    2.1 463  449  525   76  393  563  170
 2 1994  25.5 17.4 13.5  3.9  22  18.4   20.4 459  437  534   97  390  568  178
 3 1995  47.1 21.6 19.8  1.8   8  49.3   69.7 426  415  547  132  347  600  253
 4 1996  68.4 21.3 19.8  1.5   7  77.3  147.0 396  387  519  132  339  556  217
 5 1997  83.4 15.0 14.4  0.6   4  71.5  218.5 379  374  508  134  291  515  224
 6 1998  94.5 11.1  8.7  2.4  21  62.0  280.6 409  377  524  147  290  539  249
 7 1999 104.7 10.2 10.2  0.0   0  63.8  344.4 377  377    0    0  281  485  204
 8 2000 111.6  6.9  6.9  0.0   0  46.9  391.3 361  361    0    0  271  488  217
 9 2001 120.0  8.4  8.1  0.3   3  61.1  452.4 352  345  525  180  268  525  257
10 2002 126.3  6.3  6.0  0.3   4  48.7  501.1 372  365  527  162  253  527  274
11 2003 131.1  4.8  3.3  1.5  31  38.8  540.0 425  376  534  158  319  579  260
12 2004 139.2  8.1  4.8  3.3  40  68.8  608.7 451  388  542  154  286  613  327
13 2005 147.9  8.7  6.9  1.8  20  78.5  687.2 414  378  555  177  292  578  286
14 2006 156.0  8.1  5.4  2.7  33  77.3  764.5 457  411  551  140  309  592  283
15 2007 162.9  6.9  5.7  1.2  17  69.1  833.7 446  409  621  212  323  676  353
16 2008 168.9  6.0  4.2  1.8  30  62.5  896.2 467  404  614  210  326  718  392
17 2009 172.8  3.9  2.4  1.5  38  41.9  938.1 480  424  569  145  364  709  345
18 2010 175.5  2.7  2.1  0.6  22  29.5  967.6 483  461  561  100  417  564  147
19 2011 177.6  2.1  1.5  0.6  28  23.3  990.9 493  470  553   83  442  601  159
20 2012 179.1  1.5  0.6  0.9  60  16.8 1007.7 536  482  572   90  471  680  209
21 2013 180.3  1.2  0.3  0.9  75  13.5 1021.3 549  483  571   88  483  647  164
22 2014 181.2  0.9  0.3  0.6  66  10.2 1031.5 577  438  647  209  438  655  217
23 2015 182.4  1.2  0.3  0.9  75  13.7 1045.2 562  475  591  116  475  634  159
24 2016 183.6  1.2  0.3  0.9  75  13.8 1059.0 571  476  602  126  476  657  181

Core Length:  183.6 mm
Core Density: 454 kg/m3
Cross-sectional Density:  428 kg/m3
Early/Latewood Threshold: 500 kg/m3
Attenuation Constant: 3.10

ÄÄÄÄÄÄÄÄÄÄÄÄÄÄÄÄÄÄÄÄÄÄÄÄÄÄÄÄÄÄÄÄÄÄÄÄÄÄÄÄÄÄÄÄÄÄÄÄÄÄÄÄÄÄÄÄÄÄÄÄÄÄÄÄÄÄÄÄÄÄÄÄÄÄÄÄÄÄÄ
Core : 59
ÄÄÄÄÄÄÄÂÄÄÄÄÄÄÄÄÄÄÄÄÄÄÄÄÄÄÄÄÄÄÄÄÄÂÄÄÄÄÄÄÄÄÄÄÂÄÄÄÄÄÄÄÄÄÄÄÄÄÄÄÄÄÄÄÄÄÄÄÄÄÄÄÄÄÄÄÄÄÄ
       ³Widths (mm)              ³ Areas    ³ Densities (kg/m3)
       ³                         ³ (cmý)    ³
Ring   ³Outer Ring Erly Late   % ³Incr Total³Ring E/Wd L/Wd Unif  Min  Max  Rng
 # Year³ Rad.      Wood Wood  LW ³          ³mean mean mean
ÄÄÄÄÄÄÄÁÄÄÄÄÄÄÄÄÄÄÄÄÄÄÄÄÄÄÄÄÄÄÄÄÄÁÄÄÄÄÄÄÄÄÄÄÁÄÄÄÄÄÄÄÄÄÄÄÄÄÄÄÄÄÄÄÄÄÄÄÄÄÄÄÄÄÄÄÄÄÄ

 1 1993   5.5  5.5  4.5  0.0   0   1.0    1.0 299  299    0    0  179  365  186
 2 1994  22.3 16.8 16.5  0.3   1  14.7   15.6 317  313  534  221  242  534  292
 3 1995  43.6 21.3 21.0  0.3   1  44.1   59.7 312  309  500  191  251  500  249
 4 1996  63.7 20.1 20.1  0.0   0  67.8  127.5 312  312    0    0  265  472  207
 5 1997  72.4  8.7  8.7  0.0   0  37.2  164.7 358  358    0    0  298  498  200
 6 1998  80.2  7.8  5.4  2.4  30  37.4  202.1 434  385  545  160  298  564  266
 7 1999  90.7 10.5 10.5  0.0   0  56.4  258.4 353  353    0    0  283  470  187
 8 2000 100.3  9.6  9.6  0.0   0  57.6  316.0 337  337    0    0  272  432  160
 9 2001 107.5  7.2  7.2  0.0   0  47.0  363.1 348  348    0    0  272  465  193
10 2002 112.0  4.5  4.2  0.3   6  31.0  394.1 378  365  564  199  268  564  296
11 2003 116.5  4.5  3.6  0.9  20  32.3  426.4 417  388  530  142  316  583  267
12 2004 121.9  5.4  4.8  0.6  11  40.4  466.8 371  350  537  187  277  563  286
13 2005 128.2  6.3  5.1  1.2  19  49.5  516.3 385  348  543  195  279  564  285
14 2006 136.3  8.1  6.9  1.2  14  67.3  583.6 416  396  533  137  297  569  272
15 2007 143.2  6.9  5.7  1.2  17  60.6  644.2 409  376  565  189  298  619  321
16 2008 148.3  5.1  3.3  1.8  35  46.7  690.9 417  351  538  187  298  583  285
17 2009 153.4  5.1  3.9  1.2  23  48.3  739.3 411  356  588  232  300  621  321
18 2010 159.1  5.7  5.4  0.3   5  56.0  795.2 385  375  577  202  285  577  292
19 2011 163.3  4.2  3.6  0.6  14  42.5  837.8 375  352  516  164  312  532  220
20 2012 167.2  3.9  3.6  0.3   7  40.5  878.3 377  365  524  159  270  524  254
21 2013 171.1  3.9  2.4  1.5  38  41.4  919.7 461  363  617  254  304  664  360
22 2014 175.0  3.9  2.7  1.2  30  42.4  962.1 432  381  547  166  325  585  260
23 2015 178.3  3.3  2.4  0.9  27  36.6  998.7 442  387  590  203  336  613  277
24 2016 181.3  3.0  2.4  0.6  20  33.9 1032.6 445  404  607  203  306  648  342

Core Length:  180.3 mm
Core Density: 382 kg/m3
Cross-sectional Density:  385 kg/m3
Early/Latewood Threshold: 500 kg/m3
Attenuation Constant: 3.10
