Repository: StevenDovey/Densiometry

# Densiometry

R reimplementation of the **EDITOR** data-processing pipeline for the
FRI Direct-Scanning X-Ray Densitometer (Cown & Clement 1983; system software
upgraded in the 1990s), maintained at BSI (formerly Forest Research Institute),
Rotorua, NZ.

---

## Background

The FRI densitometer uses a Fe-55 radioisotopic source and a scintillation
detector to measure wood density at 0.3 mm spatial resolution along machined
increment cores (2 mm thick, 5 mm increment).  Raw count data are written to
`.SCN` files by the SCANNA acquisition program.

The original **EDITOR** program reads `.SCN` files, lets the operator check and

File: trials completed/FR121_8 Mangatu_finished/Densitometry/Densitometer files/MANG21.DAT
File : C:\DENSITOM\MANGAT~1\MANG21.DAT
Cores :
3
6
8
28
32
40
41
44
50
53
57
61

ÄÄÄÄÄÄÄÄÄÄÄÄÄÄÄÄÄÄÄÄÄÄÄÄÄÄÄÄÄÄÄÄÄÄÄÄÄÄÄÄÄÄÄÄÄÄÄÄÄÄÄÄÄÄÄÄÄÄÄÄÄÄÄÄÄÄÄÄÄÄÄÄÄÄÄÄÄÄÄ
Core : 3
ÄÄÄÄÄÄÄÂÄÄÄÄÄÄÄÄÄÄÄÄÄÄÄÄÄÄÄÄÄÄÄÄÄÂÄÄÄÄÄÄÄÄÄÄÂÄÄÄÄÄÄÄÄÄÄÄÄÄÄÄÄÄÄÄÄÄÄÄÄÄÄÄÄÄÄÄÄÄÄ
       ³Widths (mm)              ³ Areas    ³ Densities (kg/m3)
       ³                         ³ (cmý)    ³
Ring   ³Outer Ring Erly Late   % ³Incr Total³Ring E/Wd L/Wd Unif  Min  Max  Rng
 # Year³ Rad.      Wood Wood  LW ³          ³mean mean mean
ÄÄÄÄÄÄÄÁÄÄÄÄÄÄÄÄÄÄÄÄÄÄÄÄÄÄÄÄÄÄÄÄÄÁÄÄÄÄÄÄÄÄÄÄÁÄÄÄÄÄÄÄÄÄÄÄÄÄÄÄÄÄÄÄÄÄÄÄÄÄÄÄÄÄÄÄÄÄÄ

 4 1996  22.5 22.5 16.5  0.0   0  15.9   15.9 324  324    0    0  269  467  198
 5 1997  44.7 22.2 22.2  0.0   0  46.9   62.8 341  341    0    0  260  496  236
 6 1998  64.2 19.5 18.6  0.9   4  66.7  129.5 367  360  519  159  307  533  226
 7 1999  76.5 12.3 11.7  0.6   4  54.4  183.9 384  375  552  177  315  556  241
 8 2000  89.4 12.9 12.9  0.0   0  67.2  251.1 358  358    0    0  320  454  134
 9 2001  99.9 10.5 10.5  0.0   0  62.4  313.5 333  333    0    0  292  392  100
10 2002 105.0  5.1  5.1  0.0   0  32.8  346.4 312  312    0    0  269  412  143
11 2003 107.1  2.1  2.1  0.0   0  14.0  360.4 332  332    0    0  273  374  101
12 2004 111.6  4.5  3.6  0.9  20  30.9  391.3 416  384  543  159  278  569  291
13 2005 118.5  6.9  6.3  0.6   8  49.9  441.2 380  364  540  176  285  570  285
14 2006 125.7  7.2  6.6  0.6   8  55.2  496.4 397  381  574  193  293  594  301
15 2007 132.9  7.2  6.0  1.2  16  58.5  554.9 399  368  551  183  290  586  296
16 2008 139.5  6.6  4.5  2.1  31  56.5  611.4 440  385  557  172  316  572  256
17 2009 145.5  6.0  4.5  1.5  25  53.7  665.1 417  369  563  194  301  585  284
18 2010 150.6  5.1  4.8  0.3   5  47.4  712.5 383  369  602  233  304  602  298
19 2011 154.2  3.6  3.3  0.3   8  34.5  747.0 398  383  563  180  293  563  270
20 2012 159.3  5.1  4.8  0.3   5  50.2  797.2 401  394  524  130  308  524  216
21 2013 162.9  3.6  2.4  1.2  33  36.4  833.7 437  366  580  214  311  627  316
22 2014 166.2  3.3  2.1  1.2  36  34.1  867.8 444  396  530  134  311  575  264
23 2015 170.7  4.5  2.7  1.8  40  47.6  915.4 458  398  548  150  310  578  268
24 2016 175.5  4.8  4.2  0.6  12  52.2  967.6 421  404  544  140  311  559  248

Core Length:  169.5 mm
Core Density: 387 kg/m3
Cross-sectional Density:  390 kg/m3
Early/Latewood Threshold: 500 kg/m3
Attenuation Constant: 3.10

ÄÄÄÄÄÄÄÄÄÄÄÄÄÄÄÄÄÄÄÄÄÄÄÄÄÄÄÄÄÄÄÄÄÄÄÄÄÄÄÄÄÄÄÄÄÄÄÄÄÄÄÄÄÄÄÄÄÄÄÄÄÄÄÄÄÄÄÄÄÄÄÄÄÄÄÄÄÄÄ
Core : 6
ÄÄÄÄÄÄÄÂÄÄÄÄÄÄÄÄÄÄÄÄÄÄÄÄÄÄÄÄÄÄÄÄÄÂÄÄÄÄÄÄÄÄÄÄÂÄÄÄÄÄÄÄÄÄÄÄÄÄÄÄÄÄÄÄÄÄÄÄÄÄÄÄÄÄÄÄÄÄÄ
       ³Widths (mm)              ³ Areas    ³ Densities (kg/m3)
       ³                         ³ (cmý)    ³
Ring   ³Outer Ring Erly Late   % ³Incr Total³Ring E/Wd L/Wd Unif  Min  Max  Rng
 # Year³ Rad.      Wood Wood  LW ³          ³mean mean mean
ÄÄÄÄÄÄÄÁÄÄÄÄÄÄÄÄÄÄÄÄÄÄÄÄÄÄÄÄÄÄÄÄÄÁÄÄÄÄÄÄÄÄÄÄÁÄÄÄÄÄÄÄÄÄÄÄÄÄÄÄÄÄÄÄÄÄÄÄÄÄÄÄÄÄÄÄÄÄÄ

 3 1994  17.5 17.5 12.3  1.2   6   9.6    9.6 374  360  518  158  326  536  210
 4 1995  34.9 17.4 16.2  1.2   6  28.6   38.3 376  363  555  192  313  577  264
 5 1996  54.4 19.5 17.7  1.8   9  54.7   93.0 377  357  572  215  281  617  336
 6 1997  72.7 18.3 15.3  3.0  16  73.1  166.0 413  387  545  158  335  584  249
 7 1998  86.8 14.1  9.6  4.5  31  70.7  236.7 430  369  560  191  299  607  308
 8 1999 104.5 17.7 15.9  1.8  10 106.4  343.1 408  393  544  151  315  572  257
 9 2000 118.0 13.5 12.6  0.9   6  94.4  437.4 393  383  544  161  311  573  262
10 2001 131.5 13.5 11.1  2.4  17 105.8  543.3 414  383  557  174  309  616  307
11 2002 140.5  9.0  7.5  1.5  16  76.9  620.2 404  362  613  251  288  717  429
12 2003 148.3  7.8  5.7  2.1  26  70.8  690.9 449  402  576  174  338  643  305
13 2004 158.5 10.2  6.3  3.9  38  98.3  789.2 481  391  626  235  321  700  379
14 2005 167.5  9.0  6.9  2.1  23  92.2  881.4 461  415  615  200  349  685  336
15 2006 176.5  9.0  5.1  3.9  43  97.3  978.7 474  386  589  203  352  667  315
16 2007 186.4  9.9  7.5  2.4  24 112.9 1091.5 454  391  652  261  336  736  400
17 2008 195.7  9.3  6.6  2.7  29 111.6 1203.2 474  393  671  278  332  718  386
18 2009 203.5  7.8  5.4  2.4  30  97.8 1301.0 480  408  643  235  363  746  383
19 2010 210.4  6.9  4.8  2.1  30  89.7 1390.7 473  393  655  262  358  743  385
20 2011 216.7  6.3  4.5  1.8  28  84.5 1475.3 488  414  673  259  375  702  327
21 2012 222.7  6.0  3.9  2.1  35  82.8 1558.1 473  403  602  199  360  704  344
22 2013 226.9  4.2  3.3  0.9  21  59.3 1617.4 470  407  702  295  358  760  402
23 2014 231.1  4.2  2.4  1.8  42  60.4 1677.8 499  393  640  247  313  755  442
24 2015 236.2  5.1  3.3  1.8  35  74.9 1752.7 509  426  661  235  346  747  401
25 2016 241.3  5.1  2.7  2.4  47  76.5 1829.2 522  405  654  249  364  749  385

Core Length:  237.3 mm
Core Density: 447 kg/m3
Cross-sectional Density:  452 kg/m3
Early/Latewood Threshold: 500 kg/m3
Attenuation Constant: 3.10

ÄÄÄÄÄÄÄÄÄÄÄÄÄÄÄÄÄÄÄÄÄÄÄÄÄÄÄÄÄÄÄÄÄÄÄÄÄÄÄÄÄÄÄÄÄÄÄÄÄÄÄÄÄÄÄÄÄÄÄÄÄÄÄÄÄÄÄÄÄÄÄÄÄÄÄÄÄÄÄ
Core : 8
ÄÄÄÄÄÄÄÂÄÄÄÄÄÄÄÄÄÄÄÄÄÄÄÄÄÄÄÄÄÄÄÄÄÂÄÄÄÄÄÄÄÄÄÄÂÄÄÄÄÄÄÄÄÄÄÄÄÄÄÄÄÄÄÄÄÄÄÄÄÄÄÄÄÄÄÄÄÄÄ
       ³Widths (mm)              ³ Areas    ³ Densities (kg/m3)
       ³                         ³ (cmý)    ³
Ring   ³Outer Ring Erly Late   % ³Incr Total³Ring E/Wd L/Wd Unif  Min  Max  Rng
 # Year³ Rad.      Wood Wood  LW ³          ³mean mean mean
ÄÄÄÄÄÄÄÁÄÄÄÄÄÄÄÄÄÄÄÄÄÄÄÄÄÄÄÄÄÄÄÄÄÁÄÄÄÄÄÄÄÄÄÄÁÄÄÄÄÄÄÄÄÄÄÄÄÄÄÄÄÄÄÄÄÄÄÄÄÄÄÄÄÄÄÄÄÄÄ

 3 1994  14.5 14.5 10.2  0.3   2   6.6    6.6 350  345  512  167  304  512  208
 4 1995  34.6 20.1 18.9  1.2   5  31.0   37.6 349  334  576  242  275  624  349
 5 1996  54.1 19.5 17.1  2.4  12  54.3   91.9 400  374  592  218  292  659  367
 6 1997  73.9 19.8 17.4  2.4  12  79.6  171.6 413  390  575  185  344  629  285
 7 1998  85.9 12.0 10.8  1.2  10  60.2  231.8 392  373  561  188  294  601  307
 8 1999  99.1 13.2 11.1  2.1  15  76.7  308.5 404  378  541  163  320  613  293
 9 2000 112.9 13.8 12.6  1.2   8  91.9  400.4 371  356  530  174  289  584  295
10 2001 124.0 11.1  9.3  1.8  16  82.6  483.1 388  358  540  182  294  591  297
11 2002 133.3  9.3  8.7  0.6   6  75.2  558.2 370  349  670  321  281  675  394
12 2003 139.0  5.7  4.2  1.5  26  48.8  607.0 446  397  584  187  324  644  320
13 2004 145.9  6.9  5.4  1.5  21  61.8  668.7 427  380  599  219  325  671  346
14 2005 152.2  6.3  5.4  0.9  14  59.0  727.7 409  378  593  215  318  626  308
15 2006 160.9  8.7  5.1  3.6  41  85.6  813.3 469  375  602  227  315  655  340
16 2007 170.5  9.6  6.6  3.0  31  99.9  913.3 466  396  621  225  327  734  407
17 2008 181.0 10.5  6.9  3.6  34 115.9 1029.2 472  379  649  270  311  740  429
18 2009 188.8  7.8  5.4  2.4  30  90.6 1119.8 456  385  616  231  350  723  373
19 2010 196.9  8.1  6.3  1.8  22  98.1 1218.0 431  382  605  223  332  670  338
20 2011 203.2  6.3  4.2  2.1  33  79.2 1297.2 456  399  571  172  349  633  284
21 2012 208.3  5.1  3.3  1.8  35  65.9 1363.1 478  418  586  168  344  660  316
22 2013 211.9  3.6  2.7  0.9  24  47.5 1410.6 477  407  686  279  348  733  385
23 2014 215.2  3.3  2.1  1.2  36  44.3 1454.9 470  382  624  242  303  694  391
24 2015 217.9  2.7  1.8  0.9  33  36.7 1491.6 465  402  591  189  338  692  354
25 2016 220.3  2.4  1.5  0.9  37  33.0 1524.7 485  410  611  201  337  708  371

Core Length:  216.3 mm
Core Density: 428 kg/m3
Cross-sectional Density:  431 kg/m3
Early/Latewood Threshold: 500 kg/m3
Attenuation Constant: 3.10

ÄÄÄÄÄÄÄÄÄÄÄÄÄÄÄÄÄÄÄÄÄÄÄÄÄÄÄÄÄÄÄÄÄÄÄÄÄÄÄÄÄÄÄÄÄÄÄÄÄÄÄÄÄÄÄÄÄÄÄÄÄÄÄÄÄÄÄÄÄÄÄÄÄÄÄÄÄÄÄ
Core : 28
ÄÄÄÄÄÄÄÂÄÄÄÄÄÄÄÄÄÄÄÄÄÄÄÄÄÄÄÄÄÄÄÄÄÂÄÄÄÄÄÄÄÄÄÄÂÄÄÄÄÄÄÄÄÄÄÄÄÄÄÄÄÄÄÄÄÄÄÄÄÄÄÄÄÄÄÄÄÄÄ
       ³Widths (mm)              ³ Areas    ³ Densities (kg/m3)
       ³                         ³ (cmý)    ³
Ring   ³Outer Ring Erly Late   % ³Incr Total³Ring E/Wd L/Wd Unif  Min  Max  Rng
 # Year³ Rad.      Wood Wood  LW ³          ³mean mean mean
ÄÄÄÄÄÄÄÁÄÄÄÄÄÄÄÄÄÄÄÄÄÄÄÄÄÄÄÄÄÄÄÄÄÁÄÄÄÄÄÄÄÄÄÄÁÄÄÄÄÄÄÄÄÄÄÄÄÄÄÄÄÄÄÄÄÄÄÄÄÄÄÄÄÄÄÄÄÄÄ

 1 1994  10.2 10.2 10.2  0.0   0   3.3    3.3 328  328    0    0  269  473  204
 2 1995  24.3 14.1 13.8  0.3   2  15.3   18.6 370  367  525  158  313  525  212
 3 1996  42.6 18.3 16.2  2.1  11  38.5   57.0 406  387  552  165  316  580  264
 4 1997  59.7 17.1 15.0  2.1  12  55.0  112.0 436  419  554  135  348  581  233
 5 1998  74.7 15.0 11.1  3.9  25  63.3  175.3 446  412  546  134  356  585  229
 6 1999  88.8 14.1 13.2  0.9   6  72.4  247.7 427  421  517   96  344  533  189
 7 2000 102.3 13.5 12.3  1.2   8  81.0  328.8 414  404  515  111  336  535  199
 8 2001 111.3  9.0  7.8  1.2  13  60.4  389.2 410  389  543  154  329  571  242
 9 2002 119.1  7.8  6.9  0.9  11  56.5  445.6 413  395  552  157  299  575  276
10 2003 126.0  6.9  6.3  0.6   8  53.1  498.8 419  408  530  122  333  538  205
11 2004 139.2 13.2  9.6  3.6  27 110.0  608.7 432  395  531  136  311  553  242
12 2005 151.5 12.3 10.8  1.5  12 112.3  721.1 409  392  528  136  307  570  263
13 2006 162.9 11.4 10.2  1.2  10 112.6  833.7 406  392  517  125  280  524  244
14 2007 173.1 10.2  8.1  2.1  20 107.7  941.3 410  369  568  199  287  655  368
15 2008 180.3  7.2  5.1  2.1  29  79.9 1021.3 453  393  600  207  339  628  289
16 2009 184.8  4.5  3.6  0.9  20  51.6 1072.9 454  403  655  252  350  686  336
17 2010 189.3  4.5  3.6  0.9  20  52.9 1125.8 430  395  572  177  353  630  277
18 2011 193.2  3.9  2.7  1.2  30  46.9 1172.6 453  388  600  212  353  645  292
19 2012 197.1  3.9  2.4  1.5  38  47.8 1220.5 471  389  601  212  328  634  306
20 2013 200.1  3.0  2.1  0.9  30  37.4 1257.9 474  401  644  243  367  700  333
21 2014 203.4  3.3  1.5  1.8  54  41.8 1299.7 514  400  609  209  354  675  321
22 2015 207.0  3.6  2.4  1.2  33  46.4 1346.1 471  401  613  212  328  662  334

Core Length:  207.0 mm
Core Density: 429 kg/m3
Cross-sectional Density:  430 kg/m3
Early/Latewood Threshold: 500 kg/m3
Attenuation Constant: 3.10

ÄÄÄÄÄÄÄÄÄÄÄÄÄÄÄÄÄÄÄÄÄÄÄÄÄÄÄÄÄÄÄÄÄÄÄÄÄÄÄÄÄÄÄÄÄÄÄÄÄÄÄÄÄÄÄÄÄÄÄÄÄÄÄÄÄÄÄÄÄÄÄÄÄÄÄÄÄÄÄ
Core : 32
ÄÄÄÄÄÄÄÂÄÄÄÄÄÄÄÄÄÄÄÄÄÄÄÄÄÄÄÄÄÄÄÄÄÂÄÄÄÄÄÄÄÄÄÄÂÄÄÄÄÄÄÄÄÄÄÄÄÄÄÄÄÄÄÄÄÄÄÄÄÄÄÄÄÄÄÄÄÄÄ
       ³Widths (mm)              ³ Areas    ³ Densities (kg/m3)
       ³                         ³ (cmý)    ³
Ring   ³Outer Ring Erly Late   % ³Incr Total³Ring E/Wd L/Wd Unif  Min  Max  Rng
 # Year³ Rad.      Wood Wood  LW ³          ³mean mean mean
ÄÄÄÄÄÄÄÁÄÄÄÄÄÄÄÄÄÄÄÄÄÄÄÄÄÄÄÄÄÄÄÄÄÁÄÄÄÄÄÄÄÄÄÄÁÄÄÄÄÄÄÄÄÄÄÄÄÄÄÄÄÄÄÄÄÄÄÄÄÄÄÄÄÄÄÄÄÄÄ

 1 1993   7.0  7.0  6.0  0.0   0   1.5    1.5 321  321    0    0  275  384  109
 2 1994  21.1 14.1 14.1  0.0   0  12.4   14.0 300  300    0    0  262  387  125
 3 1995  37.6 16.5 16.2  0.3   1  30.4   44.4 295  291  535  244  228  535  307
 4 1996  49.3 11.7 11.7  0.0   0  31.9   76.4 354  354    0    0  290  475  185
 5 1997  63.1 13.8 12.6  1.2   8  48.7  125.1 403  391  525  134  299  547  248
 6 1998  71.5  8.4  6.6  1.8  21  35.5  160.6 415  387  517  130  304  526  222
 7 1999  82.9 11.4 11.4  0.0   0  55.3  215.9 346  346    0    0  270  416  146
 8 2000  93.1 10.2 10.2  0.0   0  56.4  272.3 330  330    0    0  252  447  195
 9 2001 102.1  9.0  9.0  0.0   0  55.2  327.5 332  332    0    0  252  462  210
10 2002 108.7  6.6  6.0  0.6   9  43.7  371.2 363  347  525  178  254  529  275
11 2003 115.3  6.6  6.6  0.0   0  46.4  417.6 364  364    0    0  288  447  159
12 2004 127.3 12.0 10.5  1.5  12  91.5  509.1 390  373  514  141  282  521  239
13 2005 136.0  8.7  8.4  0.3   3  72.0  581.1 374  369  510  141  291  510  219
14 2006 141.1  5.1  5.1  0.0   0  44.4  625.5 368  368    0    0  288  472  184
15 2007 147.4  6.3  5.7  0.6   9  57.1  682.6 388  375  508  133  267  511  244
16 2008 152.2  4.8  4.2  0.6  12  45.2  727.7 400  377  561  184  280  568  288
17 2009 155.8  3.6  2.4  1.2  33  34.8  762.6 419  366  525  159  276  541  265
18 2010 159.1  3.3  3.0  0.3   9  32.6  795.2 396  382  539  157  298  539  241
19 2011 161.8  2.7  2.4  0.3  11  27.2  822.4 397  383  509  126  305  509  204
20 2012 163.6  1.8  1.8  0.0   0  18.4  840.8 418  418    0    0  306  496  190
21 2013 165.7  2.1  1.5  0.6  28  21.7  862.6 444  379  608  229  327  651  324
22 2014 167.5  1.8  1.5  0.3  16  18.8  881.4 429  406  547  141  363  547  184
23 2015 168.4  0.9  0.6  0.3  33   9.5  890.9 448  412  521  109  388  521  133
24 2016 169.0  0.6  0.3  0.3  50   6.4  897.3 588  428  749  321  428  749  321

Core Length:  168.0 mm
Core Density: 386 kg/m3
Cross-sectional Density:  377 kg/m3
Early/Latewood Threshold: 500 kg/m3
Attenuation Constant: 3.10

ÄÄÄÄÄÄÄÄÄÄÄÄÄÄÄÄÄÄÄÄÄÄÄÄÄÄÄÄÄÄÄÄÄÄÄÄÄÄÄÄÄÄÄÄÄÄÄÄÄÄÄÄÄÄÄÄÄÄÄÄÄÄÄÄÄÄÄÄÄÄÄÄÄÄÄÄÄÄÄ
Core : 40
ÄÄÄÄÄÄÄÂÄÄÄÄÄÄÄÄÄÄÄÄÄÄÄÄÄÄÄÄÄÄÄÄÄÂÄÄÄÄÄÄÄÄÄÄÂÄÄÄÄÄÄÄÄÄÄÄÄÄÄÄÄÄÄÄÄÄÄÄÄÄÄÄÄÄÄÄÄÄÄ
       ³Widths (mm)              ³ Areas    ³ Densities (kg/m3)
       ³                         ³ (cmý)    ³
Ring   ³Outer Ring Erly Late   % ³Incr Total³Ring E/Wd L/Wd Unif  Min  Max  Rng
 # Year³ Rad.      Wood Wood  LW ³          ³mean mean mean
ÄÄÄÄÄÄÄÁÄÄÄÄÄÄÄÄÄÄÄÄÄÄÄÄÄÄÄÄÄÄÄÄÄÁÄÄÄÄÄÄÄÄÄÄÁÄÄÄÄÄÄÄÄÄÄÄÄÄÄÄÄÄÄÄÄÄÄÄÄÄÄÄÄÄÄÄÄÄÄ

 3 1994  10.7 10.7  8.7  0.0   0   3.6    3.6 332  332    0    0  278  442  164
 4 1995  32.0 21.3 21.3  0.0   0  28.6   32.2 312  312    0    0  243  471  228
 5 1996  52.4 20.4 18.6  1.8   8  54.1   86.3 342  325  521  196  250  547  297
 6 1997  74.0 21.6 20.1  1.5   6  85.8  172.0 357  345  516  171  282  532  250
 7 1998  84.2 10.2  8.7  1.5  14  50.7  222.7 401  375  553  178  294  567  273
 8 1999  96.8 12.6 12.6  0.0   0  71.6  294.4 349  349    0    0  295  490  195
 9 2000 107.6 10.8 10.5  0.3   2  69.4  363.7 363  358  525  167  265  525  260
10 2001 117.2  9.6  8.1  1.5  15  67.8  431.5 382  354  535  181  278  564  286
11 2002 122.6  5.4  4.5  0.9  16  40.7  472.2 409  376  575  199  287  622  335
12 2003 127.1  4.5  3.3  1.2  26  35.3  507.5 439  409  520  111  339  531  192
13 2004 135.2  8.1  4.5  3.6  44  66.7  574.3 451  377  543  166  322  590  268
14 2005 147.2 12.0  9.0  3.0  25 106.5  680.7 446  409  559  150  304  604  300
15 2006 158.9 11.7  9.6  2.1  17 112.5  793.2 424  402  529  127  329  584  255
16 2007 168.8  9.9  6.0  3.9  39 101.9  895.1 450  376  564  188  319  606  287
17 2008 176.0  7.2  4.5  2.7  37  78.0  973.1 442  387  534  147  304  612  308
18 2009 182.3  6.3  4.2  2.1  33  70.9 1044.1 445  382  572  190  321  629  308
19 2010 187.4  5.1  3.9  1.2  23  59.2 1103.3 443  393  604  211  306  652  346
20 2011 193.7  6.3  4.8  1.5  23  75.4 1178.7 428  393  538  145  330  549  219
21 2012 199.7  6.0  4.8  1.2  20  74.2 1252.9 422  389  552  163  297  582  285
22 2013 202.7  3.0  2.1  0.9  30  37.9 1290.8 437  375  583  208  349  646  297
23 2014 206.0  3.3  1.8  1.5  45  42.4 1333.2 491  382  623  241  323  653  330
24 2015 211.7  5.7  3.3  2.4  42  74.8 1408.0 496  419  603  184  338  660  322
25 2016 215.3  3.6  2.4  1.2  33  48.3 1456.3 447  389  561  172  330  585  255

Core Length:  213.3 mm
Core Density: 413 kg/m3
Cross-sectional Density:  419 kg/m3
Early/Latewood Threshold: 500 kg/m3
Attenuation Constant: 3.10

ÄÄÄÄÄÄÄÄÄÄÄÄÄÄÄÄÄÄÄÄÄÄÄÄÄÄÄÄÄÄÄÄÄÄÄÄÄÄÄÄÄÄÄÄÄÄÄÄÄÄÄÄÄÄÄÄÄÄÄÄÄÄÄÄÄÄÄÄÄÄÄÄÄÄÄÄÄÄÄ
Core : 41
ÄÄÄÄÄÄÄÂÄÄÄÄÄÄÄÄÄÄÄÄÄÄÄÄÄÄÄÄÄÄÄÄÄÂÄÄÄÄÄÄÄÄÄÄÂÄÄÄÄÄÄÄÄÄÄÄÄÄÄÄÄÄÄÄÄÄÄÄÄÄÄÄÄÄÄÄÄÄÄ
       ³Widths (mm)              ³ Areas    ³ Densities (kg/m3)
       ³                         ³ (cmý)    ³
Ring   ³Outer Ring Erly Late   % ³Incr Total³Ring E/Wd L/Wd Unif  Min  Max  Rng
 # Year³ Rad.      Wood Wood  LW ³          ³mean mean mean
ÄÄÄÄÄÄÄÁÄÄÄÄÄÄÄÄÄÄÄÄÄÄÄÄÄÄÄÄÄÄÄÄÄÁÄÄÄÄÄÄÄÄÄÄÁÄÄÄÄÄÄÄÄÄÄÄÄÄÄÄÄÄÄÄÄÄÄÄÄÄÄÄÄÄÄÄÄÄÄ

 1 1995   6.9  6.9  6.9  0.0   0   1.5    1.5 349  349    0    0  203  475  272
 2 1996  25.5 18.6 18.6  0.0   0  18.9   20.4 363  363    0    0  275  484  209
 3 1997  39.9 14.4 12.3  2.1  14  29.6   50.0 416  398  519  121  313  543  230
 4 1998  54.0 14.1 14.1  0.0   0  41.6   91.6 379  379    0    0  298  494  196
 5 1999  68.7 14.7 14.4  0.3   2  56.7  148.3 386  383  514  131  281  514  233
 6 2000  84.0 15.3 12.9  2.4  15  73.4  221.7 389  365  518  153  304  574  270
 7 2001  95.4 11.4  9.6  1.8  15  64.3  285.9 388  361  532  171  286  594  308
 8 2002 105.3  9.9  8.1  1.8  18  62.4  348.3 420  395  533  138  317  571  254
 9 2003 116.4 11.1  7.2  3.9  35  77.3  425.7 445  393  539  146  280  596  316
10 2004 126.6 10.2  8.7  1.5  14  77.9  503.5 426  406  542  136  317  581  264
11 2005 139.2 12.6 11.1  1.5  11 105.2  608.7 409  391  542  151  291  566  275
12 2006 149.7 10.5  7.2  3.3  31  95.3  704.0 439  378  573  195  289  639  350
13 2007 161.1 11.4  6.9  4.5  39 111.3  815.3 445  386  535  149  299  602  303
14 2008 168.9  7.8  4.5  3.3  42  80.9  896.2 435  359  539  180  307  623  316
15 2009 178.2  9.3  6.3  3.0  32 101.4  997.6 436  382  549  167  318  654  336
16 2010 186.6  8.4  5.1  3.3  39  96.3 1093.9 450  390  543  153  318  591  273
17 2011 194.7  8.1  5.4  2.7  33  97.0 1190.9 437  390  531  141  293  579  286
18 2012 199.2  4.5  2.7  1.8  40  55.7 1246.6 465  387  580  193  336  675  339
19 2013 203.1  3.9  2.7  1.2  30  49.3 1295.9 431  373  561  188  309  612  303
20 2014 206.4  3.3  1.8  1.5  45  42.5 1338.3 494  399  608  209  314  639  325
21 2015 209.1  2.7  2.1  0.6  22  35.2 1373.6 445  406  582  176  319  596  277
22 2016 211.2  2.1  0.6  1.5  71  27.7 1401.3 541  457  575  118  415  612  197

Core Length:  211.2 mm
Core Density: 426 kg/m3
Cross-sectional Density:  430 kg/m3
Early/Latewood Threshold: 500 kg/m3
Attenuation Constant: 3.10

ÄÄÄÄÄÄÄÄÄÄÄÄÄÄÄÄÄÄÄÄÄÄÄÄÄÄÄÄÄÄÄÄÄÄÄÄÄÄÄÄÄÄÄÄÄÄÄÄÄÄÄÄÄÄÄÄÄÄÄÄÄÄÄÄÄÄÄÄÄÄÄÄÄÄÄÄÄÄÄ
Core : 44
ÄÄÄÄÄÄÄÂÄÄÄÄÄÄÄÄÄÄÄÄÄÄÄÄÄÄÄÄÄÄÄÄÄÂÄÄÄÄÄÄÄÄÄÄÂÄÄÄÄÄÄÄÄÄÄÄÄÄÄÄÄÄÄÄÄÄÄÄÄÄÄÄÄÄÄÄÄÄÄ
       ³Widths (mm)              ³ Areas    ³ Densities (kg/m3)
       ³                         ³ (cmý)    ³
Ring   ³Outer Ring Erly Late   % ³Incr Total³Ring E/Wd L/Wd Unif  Min  Max  Rng
 # Year³ Rad.      Wood Wood  LW ³          ³mean mean mean
ÄÄÄÄÄÄÄÁÄÄÄÄÄÄÄÄÄÄÄÄÄÄÄÄÄÄÄÄÄÄÄÄÄÁÄÄÄÄÄÄÄÄÄÄÁÄÄÄÄÄÄÄÄÄÄÄÄÄÄÄÄÄÄÄÄÄÄÄÄÄÄÄÄÄÄÄÄÄÄ

 3 1994  18.6 18.6 15.6  0.0   0  10.9   10.9 348  348    0    0  296  454  158
 4 1995  37.5 18.9 17.7  1.2   6  33.3   44.2 365  355  508  153  290  515  225
 5 1996  53.4 15.9 15.0  0.9   5  45.4   89.6 361  350  537  187  300  543  243
 6 1997  71.4 18.0 16.5  1.5   8  70.6  160.2 388  374  544  170  311  579  268
 7 1998  83.4 12.0 10.5  1.5  12  58.4  218.5 396  373  554  181  315  586  271
 8 1999  96.6 13.2 12.9  0.3   2  74.6  293.2 365  361  514  153  297  514  217
 9 2000 111.3 14.7 14.4  0.3   2  96.0  389.2 361  358  514  156  287  514  227
10 2001 122.1 10.8  9.9  0.9   8  79.2  468.4 367  351  538  187  294  563  269
11 2002 130.8  8.7  7.5  1.2  13  69.1  537.5 369  337  569  232  280  609  329
12 2003 138.3  7.5  7.2  0.3   4  63.4  600.9 387  381  523  142  326  523  197
13 2004 147.0  8.7  7.2  1.5  17  78.0  678.9 397  364  557  193  256  595  339
14 2005 154.2  7.2  6.0  1.2  16  68.1  747.0 386  357  534  177  303  564  261
15 2006 159.6  5.4  4.2  1.2  22  53.2  800.2 392  351  538  187  276  562  286
16 2007 165.6  6.0  5.1  0.9  15  61.3  861.5 395  367  553  186  291  615  324
17 2008 170.1  4.5  3.3  1.2  26  47.5  909.0 408  347  576  229  281  624  343
18 2009 173.4  3.3  2.4  0.9  27  35.6  944.6 394  329  565  236  284  610  326
19 2010 176.7  3.3  3.0  0.3   9  36.3  980.9 367  351  524  173  291  524  233
20 2011 179.4  2.7  2.4  0.3  11  30.2 1011.1 374  355  527  172  297  527  230
21 2012 181.2  1.8  1.2  0.6  33  20.4 1031.5 402  341  524  183  280  539  259
22 2013 183.0  1.8  1.5  0.3  16  20.6 1052.1 416  368  654  286  291  654  363
23 2014 184.5  1.5  1.2  0.3  20  17.3 1069.4 393  357  540  183  319  540  221
24 2015 186.3  1.8  0.9  0.9  49  21.0 1090.4 463  345  581  236  323  621  298
25 2016 188.4  2.1  1.8  0.3  14  24.7 1115.1 399  378  525  147  322  525  203

Core Length:  185.4 mm
Core Density: 386 kg/m3
Cross-sectional Density:  383 kg/m3
Early/Latewood Threshold: 500 kg/m3
Attenuation Constant: 3.10

ÄÄÄÄÄÄÄÄÄÄÄÄÄÄÄÄÄÄÄÄÄÄÄÄÄÄÄÄÄÄÄÄÄÄÄÄÄÄÄÄÄÄÄÄÄÄÄÄÄÄÄÄÄÄÄÄÄÄÄÄÄÄÄÄÄÄÄÄÄÄÄÄÄÄÄÄÄÄÄ
Core : 50
ÄÄÄÄÄÄÄÂÄÄÄÄÄÄÄÄÄÄÄÄÄÄÄÄÄÄÄÄÄÄÄÄÄÂÄÄÄÄÄÄÄÄÄÄÂÄÄÄÄÄÄÄÄÄÄÄÄÄÄÄÄÄÄÄÄÄÄÄÄÄÄÄÄÄÄÄÄÄÄ
       ³Widths (mm)              ³ Areas    ³ Densities (kg/m3)
       ³                         ³ (cmý)    ³
Ring   ³Outer Ring Erly Late   % ³Incr Total³Ring E/Wd L/Wd Unif  Min  Max  Rng
 # Year³ Rad.      Wood Wood  LW ³          ³mean mean mean
ÄÄÄÄÄÄÄÁÄÄÄÄÄÄÄÄÄÄÄÄÄÄÄÄÄÄÄÄÄÄÄÄÄÁÄÄÄÄÄÄÄÄÄÄÁÄÄÄÄÄÄÄÄÄÄÄÄÄÄÄÄÄÄÄÄÄÄÄÄÄÄÄÄÄÄÄÄÄÄ

 2 1993  11.2 11.2 10.2  0.0   0   3.9    3.9 328  328    0    0  285  404  119
 3 1994  29.8 18.6 18.6  0.0   0  24.0   27.9 346  346    0    0  296  461  165
 4 1995  48.4 18.6 17.7  0.9   4  45.7   73.6 352  342  542  200  281  560  279
 5 1996  63.7 15.3 14.1  1.2   7  53.9  127.5 349  331  567  236  277  626  349
 6 1997  74.8 11.1  8.1  3.0  27  48.3  175.8 435  387  564  177  349  639  290
 7 1998  85.0 10.2  9.0  1.2  11  51.2  227.0 401  378  572  194  314  589  275
 8 1999  96.7 11.7 11.1  0.6   5  66.8  293.8 372  362  557  195  281  577  296
 9 2000 106.3  9.6  8.4  1.2  12  61.2  355.0 391  369  545  176  320  598  278
10 2001 114.1  7.8  6.3  1.5  19  54.0  409.0 437  396  608  212  341  654  313
11 2002 119.5  5.4  3.6  1.8  33  39.6  448.6 464  384  622  238  321  747  426
12 2003 125.5  6.0  4.2  1.8  30  46.2  494.8 471  426  577  151  318  646  328
13 2004 134.2  8.7  6.3  2.4  27  71.0  565.8 440  376  608  232  292  651  359
14 2005 141.7  7.5  5.4  2.1  28  65.0  630.8 451  402  575  173  318  639  321
15 2006 148.9  7.2  5.4  1.8  25  65.7  696.5 442  395  585  190  334  643  309
16 2007 158.5  9.6  6.9  2.7  28  92.7  789.2 463  401  622  221  342  726  384
17 2008 165.7  7.2  4.5  2.7  37  73.3  862.6 453  383  569  186  327  652  325
18 2009 171.1  5.4  4.2  1.2  22  57.1  919.7 411  358  594  236  299  635  336
19 2010 175.6  4.5  3.6  0.9  20  49.0  968.7 409  367  573  206  312  686  374
20 2011 178.6  3.0  2.1  0.9  30  33.4 1002.1 431  382  548  166  317  608  291
21 2012 181.3  2.7  2.1  0.6  22  30.5 1032.6 429  386  579  193  339  585  246
22 2013 183.1  1.8  1.5  0.3  16  20.6 1053.2 407  388  502  114  341  502  161
23 2014 184.3  1.2  0.6  0.6  50  13.9 1067.1 475  384  566  182  384  620  236
24 2015 186.1  1.8  1.2  0.6  33  20.9 1088.0 470  404  602  198  357  620  263
25 2016 187.6  1.5  1.2  0.3  20  17.6 1105.6 485  432  695  263  341  695  354

Core Length:  186.6 mm
Core Density: 421 kg/m3
Cross-sectional Density:  423 kg/m3
Early/Latewood Threshold: 500 kg/m3
Attenuation Constant: 3.10

ÄÄÄÄÄÄÄÄÄÄÄÄÄÄÄÄÄÄÄÄÄÄÄÄÄÄÄÄÄÄÄÄÄÄÄÄÄÄÄÄÄÄÄÄÄÄÄÄÄÄÄÄÄÄÄÄÄÄÄÄÄÄÄÄÄÄÄÄÄÄÄÄÄÄÄÄÄÄÄ
Core : 53
ÄÄÄÄÄÄÄÂÄÄÄÄÄÄÄÄÄÄÄÄÄÄÄÄÄÄÄÄÄÄÄÄÄÂÄÄÄÄÄÄÄÄÄÄÂÄÄÄÄÄÄÄÄÄÄÄÄÄÄÄÄÄÄÄÄÄÄÄÄÄÄÄÄÄÄÄÄÄÄ
       ³Widths (mm)              ³ Areas    ³ Densities (kg/m3)
       ³                         ³ (cmý)    ³
Ring   ³Outer Ring Erly Late   % ³Incr Total³Ring E/Wd L/Wd Unif  Min  Max  Rng
 # Year³ Rad.      Wood Wood  LW ³          ³mean mean mean
ÄÄÄÄÄÄÄÁÄÄÄÄÄÄÄÄÄÄÄÄÄÄÄÄÄÄÄÄÄÄÄÄÄÁÄÄÄÄÄÄÄÄÄÄÁÄÄÄÄÄÄÄÄÄÄÄÄÄÄÄÄÄÄÄÄÄÄÄÄÄÄÄÄÄÄÄÄÄÄ

 2 1994   8.8  8.8  6.6  1.2  13   2.4    2.4 417  395  534  139  357  591  234
 3 1995  23.5 14.7 13.2  1.5  10  14.9   17.3 406  390  550  160  330  579  249
 4 1996  44.2 20.7 18.0  2.7  13  44.0   61.4 413  394  537  143  320  565  245
 5 1997  67.0 22.8 21.0  1.8   7  79.7  141.0 410  398  550  152  326  592  266
 6 1998  79.0 12.0  7.8  4.2  35  55.0  196.1 449  391  557  166  323  601  278
 7 1999  94.0 15.0 13.2  1.8  12  81.5  277.6 416  401  528  127  317  583  266
 8 2000 107.2 13.2 11.1  2.1  15  83.4  361.0 417  395  532  137  309  567  258
 9 2001 120.7 13.5 12.0  1.5  11  96.7  457.7 390  371  540  169  300  574  274
10 2002 130.3  9.6  8.4  1.2  12  75.7  533.4 408  380  600  220  285  650  365
11 2003 139.9  9.6  8.1  1.5  15  81.5  614.9 417  395  536  141  311  582  271
12 2004 148.3  8.4  6.0  2.4  28  76.1  690.9 428  363  590  227  303  660  357
13 2005 157.3  9.0  6.6  2.4  26  86.4  777.3 427  383  548  165  319  613  294
14 2006 164.5  7.2  4.5  2.7  37  72.8  850.1 446  378  559  181  307  602  295
15 2007 172.3  7.8  5.7  2.1  26  82.5  932.7 446  390  599  209  307  693  386
16 2008 177.7  5.4  3.0  2.4  44  59.4  992.0 451  363  561  198  292  638  346
17 2009 182.2  4.5  2.7  1.8  40  50.9 1042.9 464  379  592  213  321  672  351
18 2010 187.3  5.1  3.0  2.1  41  59.2 1102.1 467  374  599  225  317  654  337
19 2011 193.9  6.6  4.2  2.4  36  79.0 1181.2 444  383  551  168  295  580  285
20 2012 198.4  4.5  2.7  1.8  40  55.5 1236.6 442  377  540  163  308  595  287
21 2013 201.7  3.3  2.4  0.9  27  41.5 1278.1 434  362  625  263  315  647  332
22 2014 204.7  3.0  1.5  1.5  50  38.3 1316.4 443  337  549  212  309  627  318
23 2015 208.6  3.9  2.1  1.8  46  50.6 1367.0 467  368  583  215  305  626  321
24 2016 211.3  2.7  2.1  0.6  22  35.6 1402.6 427  396  534  138  301  552  251

Core Length:  210.3 mm
Core Density: 431 kg/m3
Cross-sectional Density:  430 kg/m3
Early/Latewood Threshold: 500 kg/m3
Attenuation Constant: 3.10

ÄÄÄÄÄÄÄÄÄÄÄÄÄÄÄÄÄÄÄÄÄÄÄÄÄÄÄÄÄÄÄÄÄÄÄÄÄÄÄÄÄÄÄÄÄÄÄÄÄÄÄÄÄÄÄÄÄÄÄÄÄÄÄÄÄÄÄÄÄÄÄÄÄÄÄÄÄÄÄ
Core : 57
ÄÄÄÄÄÄÄÂÄÄÄÄÄÄÄÄÄÄÄÄÄÄÄÄÄÄÄÄÄÄÄÄÄÂÄÄÄÄÄÄÄÄÄÄÂÄÄÄÄÄÄÄÄÄÄÄÄÄÄÄÄÄÄÄÄÄÄÄÄÄÄÄÄÄÄÄÄÄÄ
       ³Widths (mm)              ³ Areas    ³ Densities (kg/m3)
       ³                         ³ (cmý)    ³
Ring   ³Outer Ring Erly Late   % ³Incr Total³Ring E/Wd L/Wd Unif  Min  Max  Rng
 # Year³ Rad.      Wood Wood  LW ³          ³mean mean mean
ÄÄÄÄÄÄÄÁÄÄÄÄÄÄÄÄÄÄÄÄÄÄÄÄÄÄÄÄÄÄÄÄÄÁÄÄÄÄÄÄÄÄÄÄÁÄÄÄÄÄÄÄÄÄÄÄÄÄÄÄÄÄÄÄÄÄÄÄÄÄÄÄÄÄÄÄÄÄÄ

 3 1994  20.6 20.6 15.3  0.3   1  13.3   13.3 350  347  503  156  280  503  223
 4 1995  41.3 20.7 19.5  1.2   5  40.3   53.6 356  345  531  186  273  540  267
 5 1996  64.4 23.1 21.6  1.5   6  76.7  130.3 364  353  521  168  296  533  237
 6 1997  86.0 21.6 18.9  2.7  12 102.1  232.4 397  376  543  167  320  572  252
 7 1998  98.6 12.6 10.2  2.4  19  73.1  305.4 418  388  544  156  343  584  241
 8 1999 110.3 11.7 10.5  1.2  10  76.8  382.2 401  386  529  143  316  565  249
 9 2000 121.4 11.1 10.8  0.3   2  80.8  463.0 384  380  522  142  291  522  231
10 2001 129.2  7.8  7.2  0.6   7  61.4  524.4 361  348  514  166  278  515  237
11 2002 134.9  5.7  5.1  0.6  10  47.3  571.7 373  356  520  164  278  528  250
12 2003 138.5  3.6  3.6  0.0   0  30.9  602.6 370  370    0    0  319  477  158
13 2004 142.4  3.9  3.0  0.9  23  34.4  637.0 425  379  581  202  317  619  302
14 2005 146.0  3.6  3.0  0.6  16  32.6  669.7 414  387  544  157  316  562  246
15 2006 150.5  4.5  2.7  1.8  40  41.9  711.6 447  371  561  190  313  616  303
16 2007 156.2  5.7  4.8  0.9  15  54.9  766.5 427  390  621  231  298  659  361
17 2008 160.4  4.2  3.3  0.9  21  41.8  808.3 407  351  612  261  293  672  379
18 2009 162.8  2.4  2.1  0.3  12  24.4  832.6 386  362  551  189  313  551  238
19 2010 165.5  2.7  2.1  0.6  22  27.8  860.5 407  357  581  224  319  605  286
20 2011 167.9  2.4  2.1  0.3  12  25.1  885.6 414  390  582  192  354  582  228
21 2012 170.6  2.7  2.1  0.6  22  28.7  914.3 409  371  541  170  307  565  258
22 2013 172.4  1.8  1.5  0.3  16  19.4  933.7 382  356  510  154  332  510  178
23 2014 174.2  1.8  0.9  0.9  49  19.6  953.3 454  360  548  188  321  633  312
24 2015 176.6  2.4  1.5  0.9  37  26.4  979.8 452  381  572  191  347  631  284
25 2016 179.0  2.4  1.8  0.6  25  26.8 1006.6 411  370  534  164  293  545  252

Core Length:  174.0 mm
Core Density: 400 kg/m3
Cross-sectional Density:  397 kg/m3
Early/Latewood Threshold: 500 kg/m3
Attenuation Constant: 3.10

ÄÄÄÄÄÄÄÄÄÄÄÄÄÄÄÄÄÄÄÄÄÄÄÄÄÄÄÄÄÄÄÄÄÄÄÄÄÄÄÄÄÄÄÄÄÄÄÄÄÄÄÄÄÄÄÄÄÄÄÄÄÄÄÄÄÄÄÄÄÄÄÄÄÄÄÄÄÄÄ
Core : 61
ÄÄÄÄÄÄÄÂÄÄÄÄÄÄÄÄÄÄÄÄÄÄÄÄÄÄÄÄÄÄÄÄÄÂÄÄÄÄÄÄÄÄÄÄÂÄÄÄÄÄÄÄÄÄÄÄÄÄÄÄÄÄÄÄÄÄÄÄÄÄÄÄÄÄÄÄÄÄÄ
       ³Widths (mm)              ³ Areas    ³ Densities (kg/m3)
       ³                         ³ (cmý)    ³
Ring   ³Outer Ring Erly Late   % ³Incr Total³Ring E/Wd L/Wd Unif  Min  Max  Rng
 # Year³ Rad.      Wood Wood  LW ³          ³mean mean mean
ÄÄÄÄÄÄÄÁÄÄÄÄÄÄÄÄÄÄÄÄÄÄÄÄÄÄÄÄÄÄÄÄÄÁÄÄÄÄÄÄÄÄÄÄÁÄÄÄÄÄÄÄÄÄÄÄÄÄÄÄÄÄÄÄÄÄÄÄÄÄÄÄÄÄÄÄÄÄÄ

 2 1993   6.7  6.7  5.7  0.0   0   1.4    1.4 338  338    0    0  290  426  136
 3 1994  27.4 20.7 20.4  0.3   1  22.2   23.6 346  344  500  156  262  500  238
 4 1995  48.4 21.0 20.1  0.9   4  50.0   73.6 351  343  522  179  268  533  265
 5 1996  65.5 17.1 15.6  1.5   8  61.2  134.8 345  326  541  215  274  563  289
 6 1997  81.1 15.6 14.7  0.9   5  71.8  206.6 373  363  530  167  297  562  265
 7 1998  90.4  9.3  7.2  2.1  22  50.1  256.7 393  350  539  189  281  567  286
 8 1999 101.2 10.8 10.8  0.0   0  65.0  321.7 365  365    0    0  265  476  211
 9 2000 112.6 11.4 11.4  0.0   0  76.6  398.3 352  352    0    0  261  495  234
10 2001 123.1 10.5 10.2  0.3   2  77.7  476.1 358  353  537  184  260  537  277
11 2002 130.0  6.9  6.3  0.6   8  54.9  530.9 356  337  559  222  274  596  322
12 2003 134.8  4.8  4.5  0.3   6  39.9  570.9 396  387  530  143  323  530  207
13 2004 142.9  8.1  6.3  1.8  22  70.7  641.5 392  350  537  187  283  595  312
14 2005 151.3  8.4  7.8  0.6   7  77.6  719.2 390  379  530  151  310  535  225
15 2006 160.0  8.7  6.3  2.4  27  85.1  804.2 395  346  524  178  277  573  296
16 2007 168.4  8.4  6.6  1.8  21  86.7  890.9 414  377  551  174  302  611  309
17 2008 176.8  8.4  5.4  3.0  35  91.1  982.0 434  368  553  185  307  607  300
18 2009 183.4  6.6  5.1  1.5  22  74.7 1056.7 412  371  554  183  299  619  320
19 2010 189.4  6.0  5.1  0.9  15  70.3 1127.0 387  362  531  169  280  565  285
20 2011 193.6  4.2  3.6  0.6  14  50.5 1177.5 385  363  515  152  314  516  202
21 2012 198.4  4.8  4.5  0.3   6  59.1 1236.6 375  367  508  141  277  508  231
22 2013 201.4  3.0  2.4  0.6  20  37.7 1274.3 396  354  563  209  306  569  263
23 2014 204.4  3.0  1.8  1.2  40  38.2 1312.5 437  356  558  202  308  591  283
24 2015 207.4  3.0  2.4  0.6  20  38.8 1351.3 422  390  550  160  320  575  255
25 2016 210.1  2.7  2.4  0.3  11  35.4 1386.8 388  372  518  146  305  518  213

Core Length:  209.1 mm
Core Density: 383 kg/m3
Cross-sectional Density:  386 kg/m3
Early/Latewood Threshold: 500 kg/m3
Attenuation Constant: 3.10
