Repository: StevenDovey/Densiometry

# Densiometry

R reimplementation of the **EDITOR** data-processing pipeline for the
FRI Direct-Scanning X-Ray Densitometer (Cown & Clement 1983; system software
upgraded in the 1990s), maintained at BSI (formerly Forest Research Institute),
Rotorua, NZ.

---

## Background

The FRI densitometer uses a Fe-55 radioisotopic source and a scintillation
detector to measure wood density at 0.3 mm spatial resolution along machined
increment cores (2 mm thick, 5 mm increment).  Raw count data are written to
`.SCN` files by the SCANNA acquisition program.

The original **EDITOR** program reads `.SCN` files, lets the operator check and

File: trials completed/FR121_8 Mangatu_finished/Densitometry/Densitometer files/MANG23~1.DAT
File : C:\DENSITOM\MANGAT~1\MANG23~1.DAT
Cores :
2
24
26
28

ÄÄÄÄÄÄÄÄÄÄÄÄÄÄÄÄÄÄÄÄÄÄÄÄÄÄÄÄÄÄÄÄÄÄÄÄÄÄÄÄÄÄÄÄÄÄÄÄÄÄÄÄÄÄÄÄÄÄÄÄÄÄÄÄÄÄÄÄÄÄÄÄÄÄÄÄÄÄÄ
Core : 2
ÄÄÄÄÄÄÄÂÄÄÄÄÄÄÄÄÄÄÄÄÄÄÄÄÄÄÄÄÄÄÄÄÄÂÄÄÄÄÄÄÄÄÄÄÂÄÄÄÄÄÄÄÄÄÄÄÄÄÄÄÄÄÄÄÄÄÄÄÄÄÄÄÄÄÄÄÄÄÄ
       ³Widths (mm)              ³ Areas    ³ Densities (kg/m3)
       ³                         ³ (cmý)    ³
Ring   ³Outer Ring Erly Late   % ³Incr Total³Ring E/Wd L/Wd Unif  Min  Max  Rng
 # Year³ Rad.      Wood Wood  LW ³          ³mean mean mean
ÄÄÄÄÄÄÄÁÄÄÄÄÄÄÄÄÄÄÄÄÄÄÄÄÄÄÄÄÄÄÄÄÄÁÄÄÄÄÄÄÄÄÄÄÁÄÄÄÄÄÄÄÄÄÄÄÄÄÄÄÄÄÄÄÄÄÄÄÄÄÄÄÄÄÄÄÄÄÄ

 3 1994  17.1 17.1 13.8  0.3   1   9.2    9.2 319  315  503  188  264  503  239
 4 1995  33.6 16.5 15.6  0.9   5  26.3   35.5 329  319  510  191  256  518  262
 5 1996  50.4 16.8 15.6  1.2   7  44.3   79.8 332  317  535  218  228  554  326
 6 1997  70.5 20.1 18.3  1.8   8  76.3  156.1 397  381  553  172  296  602  306
 7 1998  82.2 11.7  9.9  1.8  15  56.1  212.3 430  412  530  118  319  572  253
 8 1999 105.6 23.4 23.4  0.0   0 138.1  350.3 383  383    0    0  309  485  176
 9 2000 128.7 23.1 22.5  0.6   2 170.0  520.4 358  353  515  162  279  518  239
10 2001 148.2 19.5 19.2  0.3   1 169.6  690.0 363  360  548  188  303  548  245
11 2002 163.8 15.6 12.9  2.7  17 152.9  842.9 398  368  543  175  307  557  250
12 2003 183.0 19.2 18.9  0.3   1 209.2 1052.1 367  364  514  150  280  514  234
13 2004 200.4 17.4 17.1  0.3   1 209.6 1261.7 348  345  508  163  253  508  255
14 2005 214.2 13.8 13.2  0.6   4 179.7 1441.4 348  340  532  192  269  544  275
15 2006 224.4 10.2  9.9  0.3   2 140.5 1582.0 356  351  511  160  275  511  236
16 2007 234.6 10.2  9.3  0.9   8 147.1 1729.0 366  344  593  249  283  648  365
17 2008 241.8  7.2  5.7  1.5  20 107.8 1836.8 378  330  560  230  285  583  298
18 2009 249.6  7.8  6.3  1.5  19 120.4 1957.2 393  348  581  233  285  626  341
19 2010 258.9  9.3  8.1  1.2  12 148.6 2105.8 363  335  556  221  276  578  302
20 2011 267.0  8.1  7.2  0.9  11 133.8 2239.6 376  353  564  211  294  583  289
21 2012 273.3  6.3  5.1  1.2  19 106.9 2346.5 385  348  543  195  289  586  297
22 2013 278.1  4.8  3.6  1.2  25  83.1 2429.7 405  338  607  269  310  655  345
23 2014 283.8  5.7  3.6  2.1  36 100.6 2530.3 424  354  546  192  302  603  301
24 2015 292.2  8.4  7.2  1.2  14 152.0 2682.3 422  391  607  216  340  659  319
25 2016 298.2  6.0  4.8  1.2  20 111.3 2793.6 426  375  631  256  339  696  357

Core Length:  295.2 mm
Core Density: 376 kg/m3
Cross-sectional Density:  377 kg/m3
Early/Latewood Threshold: 500 kg/m3
Attenuation Constant: 3.10

ÄÄÄÄÄÄÄÄÄÄÄÄÄÄÄÄÄÄÄÄÄÄÄÄÄÄÄÄÄÄÄÄÄÄÄÄÄÄÄÄÄÄÄÄÄÄÄÄÄÄÄÄÄÄÄÄÄÄÄÄÄÄÄÄÄÄÄÄÄÄÄÄÄÄÄÄÄÄÄ
Core : 24
ÄÄÄÄÄÄÄÂÄÄÄÄÄÄÄÄÄÄÄÄÄÄÄÄÄÄÄÄÄÄÄÄÄÂÄÄÄÄÄÄÄÄÄÄÂÄÄÄÄÄÄÄÄÄÄÄÄÄÄÄÄÄÄÄÄÄÄÄÄÄÄÄÄÄÄÄÄÄÄ
       ³Widths (mm)              ³ Areas    ³ Densities (kg/m3)
       ³                         ³ (cmý)    ³
Ring   ³Outer Ring Erly Late   % ³Incr Total³Ring E/Wd L/Wd Unif  Min  Max  Rng
 # Year³ Rad.      Wood Wood  LW ³          ³mean mean mean
ÄÄÄÄÄÄÄÁÄÄÄÄÄÄÄÄÄÄÄÄÄÄÄÄÄÄÄÄÄÄÄÄÄÁÄÄÄÄÄÄÄÄÄÄÁÄÄÄÄÄÄÄÄÄÄÄÄÄÄÄÄÄÄÄÄÄÄÄÄÄÄÄÄÄÄÄÄÄÄ

 1 1992   4.2  4.2  4.2  0.0   0   0.6    0.6 282  282    0    0  183  334  151
 2 1993   9.9  5.7  5.7  0.0   0   2.5    3.1 297  297    0    0  246  394  148
 3 1994  21.9 12.0 12.0  0.0   0  12.0   15.1 353  353    0    0  285  432  147
 4 1995  32.7 10.8 10.8  0.0   0  18.5   33.6 349  349    0    0  290  484  194
 5 1996  52.8 20.1 18.9  1.2   5  54.0   87.6 339  328  519  191  222  528  306
 6 1997  75.3 22.5 21.9  0.6   2  90.5  178.1 356  352  509  157  268  512  244
 7 1998  95.1 19.8 18.9  0.9   4 106.0  284.1 368  360  543  183  273  573  300
 8 1999 118.2 23.1 22.8  0.3   1 154.8  438.9 364  362  514  152  285  514  229
 9 2000 144.9 26.7 26.7  0.0   0 220.7  659.6 358  358    0    0  299  486  187
10 2001 171.0 26.1 24.9  1.2   4 259.0  918.6 348  340  518  178  290  539  249
11 2002 189.0 18.0 16.5  1.5   8 203.6 1122.2 371  358  514  156  268  541  273
12 2003 206.1 17.1 17.1  0.0   0 212.3 1334.5 368  368    0    0  301  486  185
13 2004 220.2 14.1 13.8  0.3   2 188.8 1523.3 354  350  506  156  286  506  220
14 2005 237.0 16.8 16.5  0.3   1 241.3 1764.6 367  364  523  159  300  523  223
15 2006 250.8 13.8 13.8  0.0   0 211.5 1976.1 353  353    0    0  293  478  185
16 2007 261.9 11.1  9.3  1.8  16 178.8 2154.9 391  362  540  178  302  569  267
17 2008 272.4 10.5  9.9  0.6   5 176.2 2331.1 394  387  519  132  299  533  234
18 2009 281.1  8.7  7.5  1.2  13 151.3 2482.4 404  383  534  151  297  549  252
19 2010 289.8  8.7  7.2  1.5  17 156.0 2638.4 392  361  541  180  273  590  317
20 2011 297.0  7.2  6.9  0.3   4 132.7 2771.2 385  380  504  124  282  504  222
21 2012 302.7  5.7  5.7  0.0   0 107.4 2878.6 362  362    0    0  269  482  213
22 2013 305.7  3.0  2.7  0.3  10  57.3 2935.9 369  342  611  269  276  611  335
23 2014 307.8  2.1  1.8  0.3  14  40.5 2976.4 399  376  538  162  293  538  245
24 2015 310.8  3.0  2.1  0.9  30  58.3 3034.7 409  349  551  202  290  581  291
25 2016 313.8  3.0  2.1  0.9  30  58.9 3093.5 429  376  553  177  280  598  318

Core Length:  313.8 mm
Core Density: 366 kg/m3
Cross-sectional Density:  371 kg/m3
Early/Latewood Threshold: 500 kg/m3
Attenuation Constant: 3.10

ÄÄÄÄÄÄÄÄÄÄÄÄÄÄÄÄÄÄÄÄÄÄÄÄÄÄÄÄÄÄÄÄÄÄÄÄÄÄÄÄÄÄÄÄÄÄÄÄÄÄÄÄÄÄÄÄÄÄÄÄÄÄÄÄÄÄÄÄÄÄÄÄÄÄÄÄÄÄÄ
Core : 26
ÄÄÄÄÄÄÄÂÄÄÄÄÄÄÄÄÄÄÄÄÄÄÄÄÄÄÄÄÄÄÄÄÄÂÄÄÄÄÄÄÄÄÄÄÂÄÄÄÄÄÄÄÄÄÄÄÄÄÄÄÄÄÄÄÄÄÄÄÄÄÄÄÄÄÄÄÄÄÄ
       ³Widths (mm)              ³ Areas    ³ Densities (kg/m3)
       ³                         ³ (cmý)    ³
Ring   ³Outer Ring Erly Late   % ³Incr Total³Ring E/Wd L/Wd Unif  Min  Max  Rng
 # Year³ Rad.      Wood Wood  LW ³          ³mean mean mean
ÄÄÄÄÄÄÄÁÄÄÄÄÄÄÄÄÄÄÄÄÄÄÄÄÄÄÄÄÄÄÄÄÄÁÄÄÄÄÄÄÄÄÄÄÁÄÄÄÄÄÄÄÄÄÄÄÄÄÄÄÄÄÄÄÄÄÄÄÄÄÄÄÄÄÄÄÄÄÄ

 2 1993  11.7 11.7  8.7  0.0   0   4.3    4.3 354  354    0    0  302  427  125
 3 1994  18.6  6.9  6.9  0.0   0   6.6   10.9 360  360    0    0  308  427  119
 4 1995  31.5 12.9 12.9  0.0   0  20.3   31.2 380  380    0    0  324  480  156
 5 1996  65.7 34.2 34.2  0.0   0 104.4  135.6 371  371    0    0  260  468  208
 6 1997  85.2 19.5 18.6  0.9   4  92.4  228.0 403  398  511  113  356  517  161
 7 1998 105.3 20.1 15.3  4.8  23 120.3  348.3 425  391  531  140  304  580  276
 8 1999 125.1 19.8 18.9  0.9   4 143.3  491.7 397  391  519  128  324  524  200
 9 2000 144.3 19.2 17.7  1.5   7 162.5  654.2 425  414  546  132  359  573  214
10 2001 163.5 19.2 15.0  4.2  21 185.7  839.8 445  411  566  155  377  622  245
11 2002 182.1 18.6 14.4  4.2  22 201.9 1041.8 439  400  571  171  348  611  263
12 2003 200.1 18.0 14.7  3.3  18 216.1 1257.9 435  409  552  143  349  612  263
13 2004 218.7 18.6 15.9  2.7  14 244.7 1502.6 411  388  542  154  316  599  283
14 2005 234.9 16.2 15.3  0.9   5 230.9 1733.5 406  400  505  105  318  507  189
15 2006 248.7 13.8 13.5  0.3   2 209.7 1943.1 375  372  533  161  303  533  230
16 2007 259.8 11.1  9.6  1.5  13 177.3 2120.5 399  374  564  190  300  606  306
17 2008 269.7  9.9  6.9  3.0  30 164.7 2285.1 421  368  542  174  295  614  319
18 2009 277.2  7.5  5.1  2.4  32 128.9 2414.0 424  351  580  229  284  669  385
19 2010 284.1  6.9  5.4  1.5  21 121.7 2535.7 417  373  578  205  300  637  337
20 2011 290.1  6.0  4.8  1.2  20 108.2 2643.9 403  372  527  155  291  549  258
21 2012 296.1  6.0  5.1  0.9  15 110.5 2754.4 397  373  533  160  264  571  307
22 2013 300.6  4.5  3.0  1.5  33  84.4 2838.8 426  348  583  235  302  645  343
23 2014 303.3  2.7  1.8  0.9  33  51.2 2890.0 447  378  584  206  308  605  297
24 2015 306.0  2.7  1.8  0.9  33  51.7 2941.7 462  382  623  241  328  652  324
25 2016 307.8  1.8  1.5  0.3  16  34.7 2976.4 439  415  563  148  344  563  219

Core Length:  304.8 mm
Core Density: 410 kg/m3
Cross-sectional Density:  414 kg/m3
Early/Latewood Threshold: 500 kg/m3
Attenuation Constant: 3.10

ÄÄÄÄÄÄÄÄÄÄÄÄÄÄÄÄÄÄÄÄÄÄÄÄÄÄÄÄÄÄÄÄÄÄÄÄÄÄÄÄÄÄÄÄÄÄÄÄÄÄÄÄÄÄÄÄÄÄÄÄÄÄÄÄÄÄÄÄÄÄÄÄÄÄÄÄÄÄÄ
Core : 28
ÄÄÄÄÄÄÄÂÄÄÄÄÄÄÄÄÄÄÄÄÄÄÄÄÄÄÄÄÄÄÄÄÄÂÄÄÄÄÄÄÄÄÄÄÂÄÄÄÄÄÄÄÄÄÄÄÄÄÄÄÄÄÄÄÄÄÄÄÄÄÄÄÄÄÄÄÄÄÄ
       ³Widths (mm)              ³ Areas    ³ Densities (kg/m3)
       ³                         ³ (cmý)    ³
Ring   ³Outer Ring Erly Late   % ³Incr Total³Ring E/Wd L/Wd Unif  Min  Max  Rng
 # Year³ Rad.      Wood Wood  LW ³          ³mean mean mean
ÄÄÄÄÄÄÄÁÄÄÄÄÄÄÄÄÄÄÄÄÄÄÄÄÄÄÄÄÄÄÄÄÄÁÄÄÄÄÄÄÄÄÄÄÁÄÄÄÄÄÄÄÄÄÄÄÄÄÄÄÄÄÄÄÄÄÄÄÄÄÄÄÄÄÄÄÄÄÄ

 3 1994  36.5 36.5 28.5  0.0   0  41.9   41.9 314  314    0    0  148  484  336
 4 1995  61.4 24.9 24.9  0.0   0  76.6  118.4 321  321    0    0  246  492  246
 5 1996  83.3 21.9 21.0  0.9   4  99.6  218.0 327  319  520  201  255  530  275
 6 1997 105.8 22.5 21.6  0.9   4 133.7  351.7 355  349  520  171  264  534  270
 7 1998 122.3 16.5 14.1  2.4  14 118.2  469.9 365  333  552  219  257  625  368
 8 1999 143.3 21.0 20.4  0.6   2 175.2  645.1 348  343  531  188  253  535  282
 9 2000 166.4 23.1 23.1  0.0   0 224.8  869.9 335  335    0    0  251  495  244
10 2001 186.5 20.1 19.5  0.6   2 222.8 1092.7 328  321  578  257  255  593  338
11 2002 199.4 12.9 11.4  1.5  11 156.4 1249.1 347  318  565  247  247  590  343
12 2003 216.5 17.1 16.2  0.9   5 223.4 1472.5 340  330  527  197  226  538  312
13 2004 232.7 16.2 15.9  0.3   1 228.6 1701.2 346  343  502  159  256  502  246
14 2005 246.8 14.1 13.5  0.6   4 212.4 1913.6 343  335  507  172  241  509  268
15 2006 259.7 12.9 12.9  0.0   0 205.3 2118.8 349  349    0    0  255  486  231
16 2007 269.9 10.2  9.3  0.9   8 169.7 2288.5 354  332  589  257  262  616  354
17 2008 280.4 10.5  9.3  1.2  11 181.5 2470.1 372  351  534  183  262  552  290
18 2009 288.8  8.4  6.6  1.8  21 150.2 2620.3 389  343  556  213  283  586  303
19 2010 300.2 11.4  9.6  1.8  15 210.9 2831.2 366  336  530  194  263  568  305
20 2011 309.2  9.0  8.4  0.6   6 172.3 3003.5 358  344  558  214  274  599  325
21 2012 319.1  9.9  9.0  0.9   9 195.4 3198.9 363  344  549  205  250  600  350
22 2013 325.7  6.6  4.8  1.8  27 133.7 3332.6 394  332  561  229  288  606  318
23 2014 333.8  8.1  6.9  1.2  14 167.8 3500.4 363  327  569  242  272  601  329
24 2015 343.4  9.6  7.5  2.1  21 204.2 3704.7 389  342  557  215  275  614  339
25 2016 350.9  7.5  6.6  0.9  12 163.6 3868.3 363  336  564  228  265  611  346

Core Length:  342.9 mm
Core Density: 353 kg/m3
Cross-sectional Density:  354 kg/m3
Early/Latewood Threshold: 500 kg/m3
Attenuation Constant: 3.10

File: trials completed/FR121_8 Mangatu_finished/Densitometry/Densitometer files/MANG24.DAT
File : C:\DENSITOM\MANGAT~1\MANG24.DAT
Cores :
3
6
9
10
18
22
27
32
38
43
45
48

ÄÄÄÄÄÄÄÄÄÄÄÄÄÄÄÄÄÄÄÄÄÄÄÄÄÄÄÄÄÄÄÄÄÄÄÄÄÄÄÄÄÄÄÄÄÄÄÄÄÄÄÄÄÄÄÄÄÄÄÄÄÄÄÄÄÄÄÄÄÄÄÄÄÄÄÄÄÄÄ
Core : 3
ÄÄÄÄÄÄÄÂÄÄÄÄÄÄÄÄÄÄÄÄÄÄÄÄÄÄÄÄÄÄÄÄÄÂÄÄÄÄÄÄÄÄÄÄÂÄÄÄÄÄÄÄÄÄÄÄÄÄÄÄÄÄÄÄÄÄÄÄÄÄÄÄÄÄÄÄÄÄÄ
       ³Widths (mm)              ³ Areas    ³ Densities (kg/m3)
       ³                         ³ (cmý)    ³
Ring   ³Outer Ring Erly Late   % ³Incr Total³Ring E/Wd L/Wd Unif  Min  Max  Rng
 # Year³ Rad.      Wood Wood  LW ³          ³mean mean mean
ÄÄÄÄÄÄÄÁÄÄÄÄÄÄÄÄÄÄÄÄÄÄÄÄÄÄÄÄÄÄÄÄÄÁÄÄÄÄÄÄÄÄÄÄÁÄÄÄÄÄÄÄÄÄÄÄÄÄÄÄÄÄÄÄÄÄÄÄÄÄÄÄÄÄÄÄÄÄÄ

 2 1993   7.0  7.0  6.0  0.0   0   1.5    1.5 349  349    0    0  300  413  113
 3 1994  25.6 18.6 18.6  0.0   0  19.0   20.6 369  369    0    0  288  491  203
 4 1995  46.3 20.7 20.7  0.0   0  46.8   67.3 359  359    0    0  283  473  190
 5 1996  59.5 13.2 12.9  0.3   2  43.9  111.2 358  355  502  147  306  502  196
 6 1997  80.2 20.7 18.9  1.8   8  90.8  202.1 410  401  508  107  321  519  198
 7 1998  95.8 15.6 14.7  0.9   5  86.3  288.3 409  403  512  109  295  523  228
 8 1999 115.9 20.1 20.1  0.0   0 133.7  422.0 382  382    0    0  282  496  214
 9 2000 131.8 15.9 15.9  0.0   0 123.7  545.7 365  365    0    0  291  498  207
10 2001 148.6 16.8 16.5  0.3   1 148.0  693.7 351  348  502  154  272  502  230
11 2002 157.6  9.0  8.4  0.6   6  86.6  780.3 360  349  516  167  237  519  282
12 2003 167.2  9.6  9.6  0.0   0  98.0  878.3 375  375    0    0  310  493  183
13 2004 174.1  6.9  6.6  0.3   4  74.0  952.2 383  377  510  133  282  510  228
14 2005 180.7  6.6  6.6  0.0   0  73.6 1025.8 376  376    0    0  278  499  221
15 2006 186.4  5.7  5.7  0.0   0  65.7 1091.5 347  347    0    0  265  457  192
16 2007 190.0  3.6  3.0  0.6  16  42.6 1134.1 400  357  618  261  284  622  338
17 2008 193.3  3.3  2.4  0.9  27  39.7 1173.9 423  359  592  233  286  629  343
18 2009 196.6  3.3  2.4  0.9  27  40.4 1214.3 436  372  608  236  310  672  362
19 2010 200.5  3.9  2.7  1.2  30  48.7 1262.9 420  355  566  211  289  626  337
20 2011 205.0  4.5  3.0  1.5  33  57.3 1320.3 431  357  578  221  291  620  329
21 2012 208.9  3.9  2.4  1.5  38  50.7 1371.0 442  368  562  194  298  627  329
22 2013 212.2  3.3  2.1  1.2  36  43.7 1414.6 477  385  640  255  336  730  394
23 2014 216.4  4.2  2.7  1.5  35  56.6 1471.2 443  364  586  222  296  641  345
24 2015 221.2  4.8  3.0  1.8  37  66.0 1537.2 482  385  642  257  318  695  377
25 2016 226.9  5.7  2.7  3.0  52  80.2 1617.4 500  395  594  199  324  625  301

Core Length:  225.9 mm
Core Density: 401 kg/m3
Cross-sectional Density:  398 kg/m3
Early/Latewood Threshold: 500 kg/m3
Attenuation Constant: 3.10

ÄÄÄÄÄÄÄÄÄÄÄÄÄÄÄÄÄÄÄÄÄÄÄÄÄÄÄÄÄÄÄÄÄÄÄÄÄÄÄÄÄÄÄÄÄÄÄÄÄÄÄÄÄÄÄÄÄÄÄÄÄÄÄÄÄÄÄÄÄÄÄÄÄÄÄÄÄÄÄ
Core : 6
ÄÄÄÄÄÄÄÂÄÄÄÄÄÄÄÄÄÄÄÄÄÄÄÄÄÄÄÄÄÄÄÄÄÂÄÄÄÄÄÄÄÄÄÄÂÄÄÄÄÄÄÄÄÄÄÄÄÄÄÄÄÄÄÄÄÄÄÄÄÄÄÄÄÄÄÄÄÄÄ
       ³Widths (mm)              ³ Areas    ³ Densities (kg/m3)
       ³                         ³ (cmý)    ³
Ring   ³Outer Ring Erly Late   % ³Incr Total³Ring E/Wd L/Wd Unif  Min  Max  Rng
 # Year³ Rad.      Wood Wood  LW ³          ³mean mean mean
ÄÄÄÄÄÄÄÁÄÄÄÄÄÄÄÄÄÄÄÄÄÄÄÄÄÄÄÄÄÄÄÄÄÁÄÄÄÄÄÄÄÄÄÄÁÄÄÄÄÄÄÄÄÄÄÄÄÄÄÄÄÄÄÄÄÄÄÄÄÄÄÄÄÄÄÄÄÄÄ

 1 1994   8.7  8.7  8.1  0.6   6   2.4    2.4 381  369  535  166  262  539  277
 2 1995  29.4 20.7 18.6  2.1  10  24.8   27.2 366  347  534  187  294  577  283
 3 1996  55.2 25.8 24.3  1.5   5  68.6   95.7 371  360  554  194  299  602  303
 4 1997  71.4 16.2 15.9  0.3   1  64.4  160.2 358  355  543  188  303  543  240
 5 1998  93.9 22.5 22.2  0.3   1 116.8  277.0 382  380  514  134  319  514  195
 6 1999 115.5 21.6 21.3  0.3   1 142.1  419.1 388  386  504  118  265  504  239
 7 2000 135.0 19.5 19.5  0.0   0 153.5  572.6 344  344    0    0  264  435  171
 8 2001 147.6 12.6 12.6  0.0   0 111.9  684.4 360  360    0    0  264  487  223
 9 2002 156.0  8.4  8.1  0.3   3  80.1  764.5 350  344  510  166  280  510  230
10 2003 161.4  5.4  5.4  0.0   0  53.8  818.4 350  350    0    0  280  438  158
11 2004 164.7  3.3  3.3  0.0   0  33.8  852.2 357  357    0    0  315  469  154
12 2005 167.1  2.4  2.1  0.3  12  25.0  877.2 373  345  570  225  314  570  256
13 2006 169.2  2.1  1.8  0.3  14  22.2  899.4 380  358  510  152  311  510  199
14 2007 170.7  1.5  1.5  0.0   0  16.0  915.4 383  383    0    0  326  477  151
15 2008 171.3  0.6  0.6  0.0   0   6.4  921.9 385  385    0    0  378  393   15
16 2009 172.2  0.9  0.9  0.0   0   9.7  931.6 399  399    0    0  377  442   65
17 2010 173.1  0.9  0.9  0.0   0   9.8  941.3 433  433    0    0  392  478   86
18 2011 174.0  0.9  0.6  0.3  33   9.8  951.1 486  441  577  136  425  577  152
19 2012 175.2  1.2  0.9  0.3  24  13.2  964.3 486  453  587  134  429  587  158
20 2013 176.4  1.2  0.6  0.6  50  13.3  977.6 512  417  607  190  337  609  272
21 2014 178.2  1.8  0.9  0.9  49  20.1  997.6 462  390  535  145  361  564  203
22 2015 180.0  1.8  1.2  0.6  33  20.3 1017.9 473  424  570  146  367  622  255
23 2016 182.4  2.4  0.9  1.5  62  27.3 1045.2 489  420  531  111  377  568  191

Core Length:  182.4 mm
Core Density: 402 kg/m3
Cross-sectional Density:  377 kg/m3
Early/Latewood Threshold: 500 kg/m3
Attenuation Constant: 3.10

ÄÄÄÄÄÄÄÄÄÄÄÄÄÄÄÄÄÄÄÄÄÄÄÄÄÄÄÄÄÄÄÄÄÄÄÄÄÄÄÄÄÄÄÄÄÄÄÄÄÄÄÄÄÄÄÄÄÄÄÄÄÄÄÄÄÄÄÄÄÄÄÄÄÄÄÄÄÄÄ
Core : 9
ÄÄÄÄÄÄÄÂÄÄÄÄÄÄÄÄÄÄÄÄÄÄÄÄÄÄÄÄÄÄÄÄÄÂÄÄÄÄÄÄÄÄÄÄÂÄÄÄÄÄÄÄÄÄÄÄÄÄÄÄÄÄÄÄÄÄÄÄÄÄÄÄÄÄÄÄÄÄÄ
       ³Widths (mm)              ³ Areas    ³ Densities (kg/m3)
       ³                         ³ (cmý)    ³
Ring   ³Outer Ring Erly Late   % ³Incr Total³Ring E/Wd L/Wd Unif  Min  Max  Rng
 # Year³ Rad.      Wood Wood  LW ³          ³mean mean mean
ÄÄÄÄÄÄÄÁÄÄÄÄÄÄÄÄÄÄÄÄÄÄÄÄÄÄÄÄÄÄÄÄÄÁÄÄÄÄÄÄÄÄÄÄÁÄÄÄÄÄÄÄÄÄÄÄÄÄÄÄÄÄÄÄÄÄÄÄÄÄÄÄÄÄÄÄÄÄÄ

 2 1994  17.2 17.2 16.2  0.0   0   9.3    9.3 301  301    0    0  229  488  259
 3 1995  40.9 23.7 23.7  0.0   0  43.3   52.6 324  324    0    0  237  476  239
 4 1996  57.4 16.5 16.5  0.0   0  51.0  103.5 333  333    0    0  277  499  222
 5 1997  78.7 21.3 19.2  2.1   9  91.1  194.6 403  389  527  138  333  556  223
 6 1998 100.3 21.6 20.4  1.2   5 121.5  316.0 411  404  536  132  292  553  261
 7 1999 121.6 21.3 20.1  1.2   5 148.5  464.5 402  393  555  162  325  577  252
 8 2000 140.8 19.2 17.7  1.5   7 158.3  622.8 403  392  524  132  322  551  229
 9 2001 161.8 21.0 19.8  1.2   5 199.6  822.4 384  374  541  167  323  583  260
10 2002 180.4 18.6 16.8  1.8   9 200.0 1022.4 368  347  557  210  288  592  304
11 2003 200.8 20.4 19.5  0.9   4 244.3 1266.7 383  375  551  176  298  567  269
12 2004 217.6 16.8 15.3  1.5   8 220.8 1487.5 378  362  543  181  280  573  293
13 2005 232.0 14.4 12.3  2.1  14 203.4 1690.9 397  373  538  165  289  594  305
14 2006 245.8 13.8 12.3  1.5  10 207.1 1898.1 382  364  531  167  290  557  267
15 2007 257.5 11.7  9.0  2.7  23 185.0 2083.1 420  373  577  204  305  673  368
16 2008 267.1  9.6  8.1  1.5  15 158.2 2241.3 403  379  534  155  318  558  240
17 2009 274.0  6.9  4.8  2.1  30 117.3 2358.6 427  369  560  191  305  594  289
18 2010 280.9  6.9  4.8  2.1  30 120.3 2478.9 428  366  568  202  301  609  308
19 2011 288.4  7.5  4.2  3.3  44 134.1 2613.0 450  366  558  192  313  596  283
20 2012 294.7  6.3  4.8  1.5  23 115.4 2728.4 425  389  541  152  294  590  296
21 2013 301.3  6.6  3.9  2.7  40 123.6 2852.0 457  362  595  233  313  644  331
22 2014 306.1  4.8  3.0  1.8  37  91.6 2943.6 448  372  574  202  309  610  301
23 2015 311.5  5.4  3.0  2.4  44 104.8 3048.4 475  376  600  224  314  645  331
24 2016 316.0  4.5  2.7  1.8  40  88.7 3137.1 479  394  608  214  311  642  331

Core Length:  315.0 mm
Core Density: 403 kg/m3
Cross-sectional Density:  405 kg/m3
Early/Latewood Threshold: 500 kg/m3
Attenuation Constant: 3.10

ÄÄÄÄÄÄÄÄÄÄÄÄÄÄÄÄÄÄÄÄÄÄÄÄÄÄÄÄÄÄÄÄÄÄÄÄÄÄÄÄÄÄÄÄÄÄÄÄÄÄÄÄÄÄÄÄÄÄÄÄÄÄÄÄÄÄÄÄÄÄÄÄÄÄÄÄÄÄÄ
Core : 10
ÄÄÄÄÄÄÄÂÄÄÄÄÄÄÄÄÄÄÄÄÄÄÄÄÄÄÄÄÄÄÄÄÄÂÄÄÄÄÄÄÄÄÄÄÂÄÄÄÄÄÄÄÄÄÄÄÄÄÄÄÄÄÄÄÄÄÄÄÄÄÄÄÄÄÄÄÄÄÄ
       ³Widths (mm)              ³ Areas    ³ Densities (kg/m3)
       ³                         ³ (cmý)    ³
Ring   ³Outer Ring Erly Late   % ³Incr Total³Ring E/Wd L/Wd Unif  Min  Max  Rng
 # Year³ Rad.      Wood Wood  LW ³          ³mean mean mean
ÄÄÄÄÄÄÄÁÄÄÄÄÄÄÄÄÄÄÄÄÄÄÄÄÄÄÄÄÄÄÄÄÄÁÄÄÄÄÄÄÄÄÄÄÁÄÄÄÄÄÄÄÄÄÄÄÄÄÄÄÄÄÄÄÄÄÄÄÄÄÄÄÄÄÄÄÄÄÄ

 1 1993   4.5  4.5  4.5  0.0   0   0.6    0.6 321  321    0    0  257  384  127
 2 1994  21.9 17.4 17.4  0.0   0  14.4   15.1 326  326    0    0  271  447  176
 3 1995  46.2 24.3 24.3  0.0   0  52.0   67.1 344  344    0    0  277  453  176
 4 1996  68.4 22.2 22.2  0.0   0  79.9  147.0 340  340    0    0  274  466  192
 5 1997  92.1 23.7 23.7  0.0   0 119.5  266.5 367  367    0    0  276  491  215
 6 1998 112.2 20.1 19.2  0.9   4 129.0  395.5 386  379  518  139  304  519  215
 7 1999 139.5 27.3 26.7  0.6   2 215.9  611.4 363  359  517  158  290  520  230
 8 2000 159.6 20.1 19.8  0.3   1 188.9  800.2 364  362  505  143  285  505  220
 9 2001 179.7 20.1 19.8  0.3   1 214.3 1014.5 359  357  527  170  286  527  241
10 2002 193.2 13.5 11.7  1.8  13 158.2 1172.6 376  354  520  166  280  529  249
11 2003 206.1 12.9 11.1  1.8  13 161.8 1334.5 392  371  523  152  303  557  254
12 2004 214.8  8.7  6.0  2.7  31 115.0 1449.5 414  360  535  175  291  597  306
13 2005 222.0  7.2  6.6  0.6   8  98.8 1548.3 381  369  514  145  278  526  248
14 2006 229.2  7.2  5.4  1.8  25 102.1 1650.4 414  374  534  160  273  594  321
15 2007 238.5  9.3  6.9  2.4  25 136.6 1787.0 413  360  566  206  299  647  348
16 2008 246.9  8.4  5.7  2.7  32 128.1 1915.1 425  361  561  200  296  643  347
17 2009 253.8  6.9  3.9  3.0  43 108.5 2023.6 449  357  569  212  285  641  356
18 2010 262.2  8.4  6.3  2.1  24 136.2 2159.8 428  382  564  182  292  613  321
19 2011 267.9  5.7  3.9  1.8  31  94.9 2254.7 417  354  553  199  303  609  306
20 2012 272.4  4.5  3.3  1.2  26  76.4 2331.1 423  374  560  186  288  569  281
21 2013 276.3  3.9  2.1  1.8  46  67.2 2398.3 482  365  618  253  314  671  357
22 2014 281.4  5.1  3.0  2.1  41  89.4 2487.7 461  381  574  193  309  623  314
23 2015 286.8  5.4  3.0  2.4  44  96.4 2584.1 470  377  585  208  318  642  324
24 2016 290.1  3.3  1.8  1.5  45  59.8 2643.9 472  368  598  230  307  613  306

Core Length:  290.1 mm
Core Density: 399 kg/m3
Cross-sectional Density:  399 kg/m3
Early/Latewood Threshold: 500 kg/m3
Attenuation Constant: 3.10

ÄÄÄÄÄÄÄÄÄÄÄÄÄÄÄÄÄÄÄÄÄÄÄÄÄÄÄÄÄÄÄÄÄÄÄÄÄÄÄÄÄÄÄÄÄÄÄÄÄÄÄÄÄÄÄÄÄÄÄÄÄÄÄÄÄÄÄÄÄÄÄÄÄÄÄÄÄÄÄ
Core : 18
ÄÄÄÄÄÄÄÂÄÄÄÄÄÄÄÄÄÄÄÄÄÄÄÄÄÄÄÄÄÄÄÄÄÂÄÄÄÄÄÄÄÄÄÄÂÄÄÄÄÄÄÄÄÄÄÄÄÄÄÄÄÄÄÄÄÄÄÄÄÄÄÄÄÄÄÄÄÄÄ
       ³Widths (mm)              ³ Areas    ³ Densities (kg/m3)
       ³                         ³ (cmý)    ³
Ring   ³Outer Ring Erly Late   % ³Incr Total³Ring E/Wd L/Wd Unif  Min  Max  Rng
 # Year³ Rad.      Wood Wood  LW ³          ³mean mean mean
ÄÄÄÄÄÄÄÁÄÄÄÄÄÄÄÄÄÄÄÄÄÄÄÄÄÄÄÄÄÄÄÄÄÁÄÄÄÄÄÄÄÄÄÄÁÄÄÄÄÄÄÄÄÄÄÄÄÄÄÄÄÄÄÄÄÄÄÄÄÄÄÄÄÄÄÄÄÄÄ

 3 1994  34.5 34.5 25.2  0.3   0  37.4   37.4 319  317  506  189  256  506  250
 4 1995  70.2 35.7 34.2  1.5   4 117.4  154.8 347  339  540  201  260  561  301
 5 1996  99.6 29.4 27.3  2.1   7 156.8  311.7 374  362  538  176  286  563  277
 6 1997 117.9 18.3 17.7  0.6   3 125.0  436.7 379  373  553  180  306  560  254
 7 1998 140.1 22.2 22.2  0.0   0 179.9  616.6 344  344    0    0  296  448  152
 8 1999 159.9 19.8 19.5  0.3   1 186.6  803.2 336  333  515  182  265  515  250
 9 2000 177.6 17.7 17.1  0.6   3 187.7  990.9 340  334  527  193  290  540  250
10 2001 193.8 16.2 15.0  1.2   7 189.0 1179.9 359  346  519  173  266  531  265
11 2002 201.3  7.5  7.5  0.0   0  93.1 1273.0 353  353    0    0  288  450  162
12 2003 206.7  5.4  4.8  0.6  11  69.2 1342.2 379  360  527  167  318  543  225
13 2004 222.9 16.2 14.7  1.5   9 218.6 1560.9 369  353  526  173  286  571  285
14 2005 237.9 15.0 14.1  0.9   6 217.1 1778.0 354  343  528  185  273  544  271
15 2006 249.9 12.0 10.8  1.2  10 183.9 1961.9 381  362  557  195  288  586  298
16 2007 262.5 12.6 11.1  1.5  11 202.8 2164.8 376  354  542  188  287  611  324
17 2008 272.4  9.9  9.6  0.3   3 166.4 2331.1 370  365  514  149  291  514  223
18 2009 280.5  8.1  5.7  2.4  29 140.7 2471.8 402  350  524  174  300  587  287
19 2010 288.9  8.4  6.9  1.5  17 150.3 2622.1 405  369  572  203  309  632  323
20 2011 297.0  8.1  7.2  0.9  11 149.1 2771.2 377  358  531  173  305  560  255
21 2012 302.4  5.4  4.8  0.6  11 101.7 2872.9 396  381  512  131  299  519  220
22 2013 308.1  5.7  3.6  2.1  36 109.3 2982.2 418  346  542  196  300  591  291
23 2014 312.3  4.2  2.7  1.5  35  81.9 3064.0 434  377  539  162  317  577  260
24 2015 317.4  5.1  3.0  2.1  41 100.9 3164.9 462  384  574  190  333  624  291
25 2016 321.9  4.5  4.2  0.3   6  90.4 3255.3 424  418  507   89  338  507  169

Core Length:  312.9 mm
Core Density: 378 kg/m3
Cross-sectional Density:  374 kg/m3
Early/Latewood Threshold: 500 kg/m3
Attenuation Constant: 3.10

ÄÄÄÄÄÄÄÄÄÄÄÄÄÄÄÄÄÄÄÄÄÄÄÄÄÄÄÄÄÄÄÄÄÄÄÄÄÄÄÄÄÄÄÄÄÄÄÄÄÄÄÄÄÄÄÄÄÄÄÄÄÄÄÄÄÄÄÄÄÄÄÄÄÄÄÄÄÄÄ
Core : 22
ÄÄÄÄÄÄÄÂÄÄÄÄÄÄÄÄÄÄÄÄÄÄÄÄÄÄÄÄÄÄÄÄÄÂÄÄÄÄÄÄÄÄÄÄÂÄÄÄÄÄÄÄÄÄÄÄÄÄÄÄÄÄÄÄÄÄÄÄÄÄÄÄÄÄÄÄÄÄÄ
       ³Widths (mm)              ³ Areas    ³ Densities (kg/m3)
       ³                         ³ (cmý)    ³
Ring   ³Outer Ring Erly Late   % ³Incr Total³Ring E/Wd L/Wd Unif  Min  Max  Rng
 # Year³ Rad.      Wood Wood  LW ³          ³mean mean mean
ÄÄÄÄÄÄÄÁÄÄÄÄÄÄÄÄÄÄÄÄÄÄÄÄÄÄÄÄÄÄÄÄÄÁÄÄÄÄÄÄÄÄÄÄÁÄÄÄÄÄÄÄÄÄÄÄÄÄÄÄÄÄÄÄÄÄÄÄÄÄÄÄÄÄÄÄÄÄÄ

 1 1993   3.0  3.0  3.0  0.0   0   0.3    0.3 337  337    0    0  271  410  139
 2 1994  19.8 16.8 16.8  0.0   0  12.0   12.3 339  339    0    0  280  488  208
 3 1995  32.7 12.9 11.1  1.8  13  21.3   33.6 374  352  510  158  271  531  260
 4 1996  66.3 33.6 32.4  1.2   3 104.5  138.1 357  350  536  186  290  574  284
 5 1997  86.4 20.1 19.5  0.6   2  96.4  234.5 394  390  515  125  314  516  202
 6 1998  99.9 13.5 12.9  0.6   4  79.0  313.5 395  390  506  116  299  512  213
 7 1999 118.8 18.9 18.6  0.3   1 129.9  443.4 367  365  500  135  301  500  199
 8 2000 135.3 16.5 16.2  0.3   1 131.7  575.1 367  365  500  135  318  500  182
 9 2001 154.2 18.9 18.9  0.0   0 171.9  747.0 363  363    0    0  306  476  170
10 2002 163.8  9.6  8.7  0.9   9  95.9  842.9 363  347  521  174  298  526  228
11 2003 172.8  9.0  9.0  0.0   0  95.2  938.1 380  380    0    0  314  498  184
12 2004 182.4  9.6  8.7  0.9   9 107.1 1045.2 380  365  519  154  298  528  230
13 2005 191.4  9.0  9.0  0.0   0 105.7 1150.9 352  352    0    0  293  452  159
14 2006 197.1  5.7  5.7  0.0   0  69.6 1220.5 352  352    0    0  296  493  197
15 2007 202.8  5.7  4.8  0.9  15  71.6 1292.1 384  356  530  174  313  547  234
16 2008 208.5  5.7  4.8  0.9  15  73.7 1365.7 378  354  509  155  312  513  201
17 2009 212.4  3.9  3.3  0.6  15  51.6 1417.3 378  350  531  181  311  546  235
18 2010 215.7  3.3  3.3  0.0   0  44.4 1461.7 363  363    0    0  304  474  170
19 2011 218.1  2.4  2.4  0.0   0  32.7 1494.4 368  368    0    0  340  420   80
20 2012 219.6  1.5  1.5  0.0   0  20.6 1515.0 388  388    0    0  366  399   33
21 2013 220.2  0.6  0.6  0.0   0   8.3 1523.3 408  408    0    0  369  447   78
22 2014 220.8  0.6  0.6  0.0   0   8.3 1531.6 389  389    0    0  380  399   19
23 2015 222.0  1.2  0.6  0.6  49  16.7 1548.3 480  406  554  148  377  556  179
24 2016 226.5  4.5  2.4  2.1  46  63.4 1611.7 490  418  571  153  356  615  259

Core Length:  226.5 mm
Core Density: 381 kg/m3
Cross-sectional Density:  376 kg/m3
Early/Latewood Threshold: 500 kg/m3
Attenuation Constant: 3.10

ÄÄÄÄÄÄÄÄÄÄÄÄÄÄÄÄÄÄÄÄÄÄÄÄÄÄÄÄÄÄÄÄÄÄÄÄÄÄÄÄÄÄÄÄÄÄÄÄÄÄÄÄÄÄÄÄÄÄÄÄÄÄÄÄÄÄÄÄÄÄÄÄÄÄÄÄÄÄÄ
Core : 27
ÄÄÄÄÄÄÄÂÄÄÄÄÄÄÄÄÄÄÄÄÄÄÄÄÄÄÄÄÄÄÄÄÄÂÄÄÄÄÄÄÄÄÄÄÂÄÄÄÄÄÄÄÄÄÄÄÄÄÄÄÄÄÄÄÄÄÄÄÄÄÄÄÄÄÄÄÄÄÄ
       ³Widths (mm)              ³ Areas    ³ Densities (kg/m3)
       ³                         ³ (cmý)    ³
Ring   ³Outer Ring Erly Late   % ³Incr Total³Ring E/Wd L/Wd Unif  Min  Max  Rng
 # Year³ Rad.      Wood Wood  LW ³          ³mean mean mean
ÄÄÄÄÄÄÄÁÄÄÄÄÄÄÄÄÄÄÄÄÄÄÄÄÄÄÄÄÄÄÄÄÄÁÄÄÄÄÄÄÄÄÄÄÁÄÄÄÄÄÄÄÄÄÄÄÄÄÄÄÄÄÄÄÄÄÄÄÄÄÄÄÄÄÄÄÄÄÄ

 1 1993   2.7  2.7  2.7  0.0   0   0.2    0.2 376  376    0    0  334  435  101
 2 1994  14.1 11.4 11.4  0.0   0   6.0    6.2 359  359    0    0  314  448  134
 3 1995  26.1 12.0 11.1  0.9   7  15.2   21.4 376  364  532  168  311  555  244
 4 1996  44.7 18.6 17.1  1.5   8  41.4   62.8 375  359  557  198  296  594  298
 5 1997  61.8 17.1 14.7  2.4  14  57.2  120.0 401  378  541  163  321  579  258
 6 1998  74.4 12.6 11.1  1.5  11  53.9  173.9 400  384  516  132  311  532  221
 7 1999  93.3 18.9 18.3  0.6   3  99.6  273.5 374  369  523  154  312  526  214
 8 2000 109.5 16.2 15.3  0.9   5 103.2  376.7 377  368  525  157  307  542  235
 9 2001 124.2 14.7 13.5  1.2   8 107.9  484.6 385  372  531  159  314  546  232
10 2002 134.7 10.5  8.4  2.1  19  85.4  570.0 400  366  537  171  289  580  291
11 2003 144.9 10.2  7.5  2.7  26  89.6  659.6 416  375  530  155  319  583  264
12 2004 155.7 10.8  9.9  0.9   8 102.0  761.6 403  393  520  127  304  558  254
13 2005 163.2  7.5  7.5  0.0   0  75.1  836.7 348  348    0    0  289  492  203
14 2006 169.5  6.3  5.4  0.9  14  65.8  902.6 386  362  528  166  291  544  253
15 2007 177.6  8.1  5.7  2.4  29  88.3  990.9 429  373  564  191  297  617  320
16 2008 184.5  6.9  5.1  1.8  26  78.5 1069.4 428  371  589  218  314  623  309
17 2009 188.7  4.2  3.9  0.3   7  49.2 1118.6 395  379  610  231  323  610  287
18 2010 192.6  3.9  2.7  1.2  30  46.7 1165.4 450  396  571  175  333  651  318
19 2011 195.6  3.0  2.4  0.6  20  36.6 1202.0 429  397  557  160  324  577  253
20 2012 198.3  2.7  1.8  0.9  33  33.4 1235.4 439  386  544  158  334  599  265
21 2013 201.9  3.6  1.8  1.8  49  45.3 1280.6 489  364  615  251  341  661  320
22 2014 207.3  5.4  3.0  2.4  44  69.4 1350.0 460  392  545  153  320  568  248
23 2015 212.7  5.4  3.6  1.8  33  71.3 1421.3 458  402  572  170  336  600  264
24 2016 217.5  4.8  3.0  1.8  37  64.9 1486.2 465  397  579  182  327  619  292

Core Length:  217.5 mm
Core Density: 409 kg/m3
Cross-sectional Density:  409 kg/m3
Early/Latewood Threshold: 500 kg/m3
Attenuation Constant: 3.10

ÄÄÄÄÄÄÄÄÄÄÄÄÄÄÄÄÄÄÄÄÄÄÄÄÄÄÄÄÄÄÄÄÄÄÄÄÄÄÄÄÄÄÄÄÄÄÄÄÄÄÄÄÄÄÄÄÄÄÄÄÄÄÄÄÄÄÄÄÄÄÄÄÄÄÄÄÄÄÄ
Core : 32
ÄÄÄÄÄÄÄÂÄÄÄÄÄÄÄÄÄÄÄÄÄÄÄÄÄÄÄÄÄÄÄÄÄÂÄÄÄÄÄÄÄÄÄÄÂÄÄÄÄÄÄÄÄÄÄÄÄÄÄÄÄÄÄÄÄÄÄÄÄÄÄÄÄÄÄÄÄÄÄ
       ³Widths (mm)              ³ Areas    ³ Densities (kg/m3)
       ³                         ³ (cmý)    ³
Ring   ³Outer Ring Erly Late   % ³Incr Total³Ring E/Wd L/Wd Unif  Min  Max  Rng
 # Year³ Rad.      Wood Wood  LW ³          ³mean mean mean
ÄÄÄÄÄÄÄÁÄÄÄÄÄÄÄÄÄÄÄÄÄÄÄÄÄÄÄÄÄÄÄÄÄÁÄÄÄÄÄÄÄÄÄÄÁÄÄÄÄÄÄÄÄÄÄÄÄÄÄÄÄÄÄÄÄÄÄÄÄÄÄÄÄÄÄÄÄÄÄ

 3 1994  25.0 25.0 18.0  0.0   0  19.6   19.6 315  315    0    0  271  433  162
 4 1995  47.8 22.8 22.8  0.0   0  52.1   71.8 332  332    0    0  268  452  184
 5 1996  64.0 16.2 15.9  0.3   1  56.9  128.7 334  330  519  189  272  519  247
 6 1997  80.8 16.8 16.5  0.3   1  76.4  205.1 390  388  509  121  332  509  177
 7 1998  98.5 17.7 16.5  1.2   6  99.7  304.8 408  400  512  112  309  517  208
 8 1999 126.1 27.6 27.6  0.0   0 194.7  499.6 385  385    0    0  327  480  153
 9 2000 148.9 22.8 22.8  0.0   0 197.0  696.5 347  347    0    0  282  433  151
10 2001 168.7 19.8 19.5  0.3   1 197.6  894.1 354  351  524  173  279  524  245
11 2002 182.8 14.1 13.2  0.9   6 155.7 1049.8 363  354  502  148  283  506  223
12 2003 195.1 12.3 12.3  0.0   0 146.0 1195.8 365  365    0    0  309  497  188
13 2004 204.1  9.0  9.0  0.0   0 112.9 1308.7 359  359    0    0  288  456  168
14 2005 213.4  9.3  9.3  0.0   0 122.0 1430.7 345  345    0    0  252  450  198
15 2006 220.3  6.9  6.9  0.0   0  94.0 1524.7 354  354    0    0  259  466  207
16 2007 226.3  6.0  5.4  0.6  10  84.2 1608.9 371  355  511  156  288  516  228
17 2008 232.0  5.7  5.7  0.0   0  82.1 1690.9 373  373    0    0  270  497  227
18 2009 235.9  3.9  3.6  0.3   7  57.3 1748.3 355  341  521  180  284  521  237
19 2010 239.5  3.6  3.6  0.0   0  53.8 1802.0 352  352    0    0  286  443  157
20 2011 243.1  3.6  3.6  0.0   0  54.6 1856.6 375  375    0    0  286  480  194
21 2012 246.4  3.3  3.3  0.0   0  50.7 1907.4 347  347    0    0  264  447  183
22 2013 249.1  2.7  2.4  0.3  11  42.0 1949.4 374  351  558  207  305  558  253
23 2014 251.5  2.4  2.4  0.0   0  37.7 1987.1 359  359    0    0  307  488  181
24 2015 253.6  2.1  2.1  0.0   0  33.3 2020.5 377  377    0    0  322  487  165
25 2016 255.7  2.1  1.5  0.6  28  33.6 2054.1 423  369  557  188  308  579  271

Core Length:  248.7 mm
Core Density: 363 kg/m3
Cross-sectional Density:  363 kg/m3
Early/Latewood Threshold: 500 kg/m3
Attenuation Constant: 3.10

ÄÄÄÄÄÄÄÄÄÄÄÄÄÄÄÄÄÄÄÄÄÄÄÄÄÄÄÄÄÄÄÄÄÄÄÄÄÄÄÄÄÄÄÄÄÄÄÄÄÄÄÄÄÄÄÄÄÄÄÄÄÄÄÄÄÄÄÄÄÄÄÄÄÄÄÄÄÄÄ
Core : 38
ÄÄÄÄÄÄÄÂÄÄÄÄÄÄÄÄÄÄÄÄÄÄÄÄÄÄÄÄÄÄÄÄÄÂÄÄÄÄÄÄÄÄÄÄÂÄÄÄÄÄÄÄÄÄÄÄÄÄÄÄÄÄÄÄÄÄÄÄÄÄÄÄÄÄÄÄÄÄÄ
       ³Widths (mm)              ³ Areas    ³ Densities (kg/m3)
       ³                         ³ (cmý)    ³
Ring   ³Outer Ring Erly Late   % ³Incr Total³Ring E/Wd L/Wd Unif  Min  Max  Rng
 # Year³ Rad.      Wood Wood  LW ³          ³mean mean mean
ÄÄÄÄÄÄÄÁÄÄÄÄÄÄÄÄÄÄÄÄÄÄÄÄÄÄÄÄÄÄÄÄÄÁÄÄÄÄÄÄÄÄÄÄÁÄÄÄÄÄÄÄÄÄÄÄÄÄÄÄÄÄÄÄÄÄÄÄÄÄÄÄÄÄÄÄÄÄÄ

 1 1992   5.6  5.6  1.5  2.1  37   1.0    1.0 473  412  517  105  221  527  306
 2 1993  12.8  7.2  7.2  0.0   0   4.2    5.1 438  438    0    0  402  490   88
 3 1994  33.2 20.4 18.0  2.4  11  29.5   34.6 429  417  523  106  367  559  192
 4 1995  59.3 26.1 23.4  2.7  10  75.8  110.5 433  418  560  142  358  611  253
 5 1996  77.3 18.0 15.9  2.1  11  77.2  187.7 412  392  563  171  338  617  279
 6 1997  91.7 14.4 12.3  2.1  14  76.5  264.2 444  424  564  140  361  610  249
 7 1998 104.0 12.3 10.8  1.5  12  75.6  339.8 428  405  598  193  316  617  301
 8 1999 122.9 18.9 16.8  2.1  11 134.7  474.5 418  403  534  131  343  580  237
 9 2000 140.0 17.1 16.2  0.9   5 141.2  615.8 395  388  531  143  321  545  224
10 2001 154.1 14.1 12.6  1.5  10 130.3  746.0 399  382  537  155  313  617  304
11 2002 164.0  9.9  8.1  1.8  18  98.9  845.0 383  350  536  186  270  581  311
12 2003 174.2 10.2  9.6  0.6   5 108.4  953.3 378  369  529  160  302  546  244
13 2004 183.2  9.0  6.9  2.1  23 101.1 1054.4 398  357  535  178  285  563  278
14 2005 190.7  7.5  6.3  1.2  16  88.1 1142.5 391  361  549  188  289  576  287
15 2006 197.3  6.6  5.4  1.2  18  80.4 1222.9 388  358  522  164  290  535  245
16 2007 204.2  6.9  5.1  1.8  26  87.0 1310.0 404  355  544  189  295  583  288
17 2008 210.5  6.3  5.4  0.9  14  82.1 1392.0 383  356  545  189  293  591  298
18 2009 215.0  4.5  3.9  0.6  13  60.2 1452.2 380  346  606  260  295  654  359
19 2010 218.9  3.9  2.7  1.2  30  53.2 1505.4 407  336  569  233  299  621  322
20 2011 224.0  5.1  3.0  2.1  41  71.0 1576.3 457  366  586  220  319  651  332
21 2012 230.0  6.0  4.2  1.8  30  85.6 1661.9 436  383  559  176  308  599  291
22 2013 234.2  4.2  3.0  1.2  28  61.2 1723.2 449  379  625  246  323  675  352
23 2014 238.1  3.9  2.4  1.5  38  57.9 1781.0 456  374  587  213  323  611  288
24 2015 242.0  3.9  2.1  1.8  46  58.8 1839.8 484  381  605  224  336  677  341
25 2016 245.3  3.3  2.1  1.2  36  50.5 1890.4 469  396  598  202  334  646  312

Core Length:  243.3 mm
Core Density: 421 kg/m3
Cross-sectional Density:  413 kg/m3
Early/Latewood Threshold: 500 kg/m3
Attenuation Constant: 3.10

ÄÄÄÄÄÄÄÄÄÄÄÄÄÄÄÄÄÄÄÄÄÄÄÄÄÄÄÄÄÄÄÄÄÄÄÄÄÄÄÄÄÄÄÄÄÄÄÄÄÄÄÄÄÄÄÄÄÄÄÄÄÄÄÄÄÄÄÄÄÄÄÄÄÄÄÄÄÄÄ
Core : 43
ÄÄÄÄÄÄÄÂÄÄÄÄÄÄÄÄÄÄÄÄÄÄÄÄÄÄÄÄÄÄÄÄÄÂÄÄÄÄÄÄÄÄÄÄÂÄÄÄÄÄÄÄÄÄÄÄÄÄÄÄÄÄÄÄÄÄÄÄÄÄÄÄÄÄÄÄÄÄÄ
       ³Widths (mm)              ³ Areas    ³ Densities (kg/m3)
       ³                         ³ (cmý)    ³
Ring   ³Outer Ring Erly Late   % ³Incr Total³Ring E/Wd L/Wd Unif  Min  Max  Rng
 # Year³ Rad.      Wood Wood  LW ³          ³mean mean mean
ÄÄÄÄÄÄÄÁÄÄÄÄÄÄÄÄÄÄÄÄÄÄÄÄÄÄÄÄÄÄÄÄÄÁÄÄÄÄÄÄÄÄÄÄÁÄÄÄÄÄÄÄÄÄÄÄÄÄÄÄÄÄÄÄÄÄÄÄÄÄÄÄÄÄÄÄÄÄÄ

 3 1994  22.1 22.1 17.1  0.0   0  15.3   15.3 305  305    0    0  255  468  213
 4 1995  44.3 22.2 21.9  0.3   1  46.3   61.7 288  285  532  247  226  532  306
 5 1996  62.9 18.6 18.0  0.6   3  62.6  124.3 313  306  530  224  232  544  312
 6 1997  83.6 20.7 19.5  1.2   5  95.3  219.6 348  337  528  191  278  571  293
 7 1998  98.3 14.7 12.6  2.1  14  84.0  303.6 398  375  536  161  281  566  285
 8 1999 118.4 20.1 19.8  0.3   1 136.8  440.4 349  347  535  188  264  535  271
 9 2000 137.3 18.9 18.3  0.6   3 151.8  592.2 341  335  537  202  267  575  308
10 2001 153.2 15.9 14.1  1.8  11 145.1  737.3 357  335  531  196  264  571  307
11 2002 166.7 13.5 11.4  2.1  15 135.7  873.0 366  329  570  241  271  608  337
12 2003 182.0 15.3 13.2  2.1  13 167.6 1040.6 395  372  536  164  295  570  275
13 2004 197.3 15.3 13.2  2.1  13 182.3 1222.9 372  346  532  186  277  567  290
14 2005 207.8 10.5  9.6  0.9   8 133.6 1356.6 362  346  535  189  263  566  303
15 2006 216.2  8.4  6.6  1.8  21 111.9 1468.5 385  344  534  190  289  574  285
16 2007 224.0  7.8  6.3  1.5  19 107.9 1576.3 418  366  638  272  328  667  339
17 2008 233.3  9.3  6.3  3.0  32 133.6 1709.9 429  371  551  180  313  621  308
18 2009 240.5  7.2  5.7  1.5  20 107.2 1817.1 422  381  575  194  339  645  306
19 2010 245.6  5.1  4.2  0.9  17  77.9 1895.0 430  387  635  248  319  642  323
20 2011 251.3  5.7  4.2  1.5  26  89.0 1984.0 415  369  544  175  321  594  273
21 2012 256.7  5.4  4.8  0.6  11  86.2 2070.1 398  381  537  156  301  557  256
22 2013 260.6  3.9  3.0  0.9  23  63.4 2133.5 401  351  566  215  306  624  318
23 2014 263.0  2.4  1.5  0.9  37  39.5 2173.0 431  364  543  179  321  569  248
24 2015 266.0  3.0  1.8  1.2  40  49.9 2222.9 473  390  597  207  329  652  323
25 2016 268.1  2.1  1.5  0.6  28  35.2 2258.1 414  370  522  152  326  522  196

Core Length:  263.1 mm
Core Density: 383 kg/m3
Cross-sectional Density:  382 kg/m3
Early/Latewood Threshold: 500 kg/m3
Attenuation Constant: 3.10

ÄÄÄÄÄÄÄÄÄÄÄÄÄÄÄÄÄÄÄÄÄÄÄÄÄÄÄÄÄÄÄÄÄÄÄÄÄÄÄÄÄÄÄÄÄÄÄÄÄÄÄÄÄÄÄÄÄÄÄÄÄÄÄÄÄÄÄÄÄÄÄÄÄÄÄÄÄÄÄ
Core : 45
ÄÄÄÄÄÄÄÂÄÄÄÄÄÄÄÄÄÄÄÄÄÄÄÄÄÄÄÄÄÄÄÄÄÂÄÄÄÄÄÄÄÄÄÄÂÄÄÄÄÄÄÄÄÄÄÄÄÄÄÄÄÄÄÄÄÄÄÄÄÄÄÄÄÄÄÄÄÄÄ
       ³Widths (mm)              ³ Areas    ³ Densities (kg/m3)
       ³                         ³ (cmý)    ³
Ring   ³Outer Ring Erly Late   % ³Incr Total³Ring E/Wd L/Wd Unif  Min  Max  Rng
 # Year³ Rad.      Wood Wood  LW ³          ³mean mean mean
ÄÄÄÄÄÄÄÁÄÄÄÄÄÄÄÄÄÄÄÄÄÄÄÄÄÄÄÄÄÄÄÄÄÁÄÄÄÄÄÄÄÄÄÄÁÄÄÄÄÄÄÄÄÄÄÄÄÄÄÄÄÄÄÄÄÄÄÄÄÄÄÄÄÄÄÄÄÄÄ

 2 1993  18.2 18.2 10.2  0.0   0  10.4   10.4 363  363    0    0  304  426  122
 3 1994  37.4 19.2 19.2  0.0   0  33.5   43.9 332  332    0    0  282  434  152
 4 1995  53.6 16.2 16.2  0.0   0  46.3   90.3 334  334    0    0  254  462  208
 5 1996  65.0 11.4 11.4  0.0   0  42.5  132.7 353  353    0    0  301  462  161
 6 1997  86.3 21.3 20.4  0.9   4 101.2  234.0 345  337  527  190  284  535  251
 7 1998 106.1 19.8 18.3  1.5   7 119.7  353.7 390  380  523  143  307  537  230
 8 1999 121.1 15.0 13.5  1.5  10 107.1  460.7 401  385  540  155  307  558  251
 9 2000 137.0 15.9 14.1  1.8  11 128.9  589.6 370  350  524  174  290  540  250
10 2001 153.2 16.2 16.2  0.0   0 147.7  737.3 355  355    0    0  294  497  203
11 2002 171.8 18.6 18.6  0.0   0 189.9  927.2 338  338    0    0  278  478  200
12 2003 175.1  3.3  3.3  0.0   0  36.0  963.2 317  317    0    0  298  361   63
13 2004 176.6  1.5  1.5  0.0   0  16.6  979.8 313  313    0    0  301  335   34
14 2005 177.2  0.6  0.6  0.0   0   6.7  986.5 342  342    0    0  335  349   14
15 2006 177.8  0.6  0.6  0.0   0   6.7  993.1 355  355    0    0  355  356    1
16 2007 178.4  0.6  0.6  0.0   0   6.7  999.9 364  364    0    0  356  372   16
17 2008 179.0  0.6  0.6  0.0   0   6.7 1006.6 374  374    0    0  358  390   32
18 2009 180.5  1.5  1.5  0.0   0  16.9 1023.5 402  402    0    0  336  471  135
19 2010 182.6  2.1  1.5  0.6  28  24.0 1047.5 446  403  552  149  340  599  259
20 2011 188.0  5.4  3.3  2.1  38  62.9 1110.4 437  382  522  140  325  536  211
21 2012 194.3  6.3  3.9  2.4  38  75.7 1186.0 427  374  513  139  306  529  223
22 2013 199.1  4.8  3.0  1.8  37  59.3 1245.4 434  351  573  222  309  663  354
23 2014 202.7  3.6  2.4  1.2  33  45.4 1290.8 436  380  550  170  301  590  289
24 2015 206.6  3.9  2.7  1.2  30  50.1 1340.9 432  365  584  219  309  595  286
25 2016 209.9  3.3  2.1  1.2  36  43.2 1384.1 441  363  578  215  289  597  308

Core Length:  201.9 mm
Core Density: 379 kg/m3
Cross-sectional Density:  378 kg/m3
Early/Latewood Threshold: 500 kg/m3
Attenuation Constant: 3.10

ÄÄÄÄÄÄÄÄÄÄÄÄÄÄÄÄÄÄÄÄÄÄÄÄÄÄÄÄÄÄÄÄÄÄÄÄÄÄÄÄÄÄÄÄÄÄÄÄÄÄÄÄÄÄÄÄÄÄÄÄÄÄÄÄÄÄÄÄÄÄÄÄÄÄÄÄÄÄÄ
Core : 48
ÄÄÄÄÄÄÄÂÄÄÄÄÄÄÄÄÄÄÄÄÄÄÄÄÄÄÄÄÄÄÄÄÄÂÄÄÄÄÄÄÄÄÄÄÂÄÄÄÄÄÄÄÄÄÄÄÄÄÄÄÄÄÄÄÄÄÄÄÄÄÄÄÄÄÄÄÄÄÄ
       ³Widths (mm)              ³ Areas    ³ Densities (kg/m3)
       ³                         ³ (cmý)    ³
Ring   ³Outer Ring Erly Late   % ³Incr Total³Ring E/Wd L/Wd Unif  Min  Max  Rng
 # Year³ Rad.      Wood Wood  LW ³          ³mean mean mean
ÄÄÄÄÄÄÄÁÄÄÄÄÄÄÄÄÄÄÄÄÄÄÄÄÄÄÄÄÄÄÄÄÄÁÄÄÄÄÄÄÄÄÄÄÁÄÄÄÄÄÄÄÄÄÄÄÄÄÄÄÄÄÄÄÄÄÄÄÄÄÄÄÄÄÄÄÄÄÄ

 2 1993   8.0  8.0  6.0  0.0   0   2.0    2.0 349  349    0    0  278  451  173
 3 1994  21.8 13.8 13.5  0.3   2  12.9   14.9 393  390  500  110  312  500  188
 4 1995  42.2 20.4 18.0  2.4  11  41.0   55.9 383  362  543  181  270  577  307
 5 1996  56.6 14.4 14.4  0.0   0  44.7  100.6 339  339    0    0  275  498  223
 6 1997  70.4 13.8 10.2  3.6  26  55.1  155.7 441  407  538  131  323  585  262
 7 1998  83.3 12.9  9.0  3.9  30  62.3  218.0 427  371  555  184  287  619  332
 8 1999  97.1 13.8 11.4  2.4  17  78.2  296.2 408  386  510  124  300  530  230
 9 2000 109.4 12.3 11.4  0.9   7  79.8  376.0 397  387  526  139  298  553  255
10 2001 119.9 10.5  9.6  0.9   8  75.6  451.6 394  381  538  157  286  558  272
11 2002 128.6  8.7  7.5  1.2  13  67.9  519.6 365  335  551  216  249  607  358
12 2003 137.3  8.7  6.0  2.7  31  72.7  592.2 407  353  527  174  302  593  291
13 2004 145.7  8.4  5.7  2.7  32  74.7  666.9 434  373  564  191  279  606  327
14 2005 153.5  7.8  5.4  2.4  30  73.3  740.2 431  372  562  190  295  635  340
15 2006 160.7  7.2  5.4  1.8  24  71.1  811.3 420  370  569  199  300  608  308
16 2007 169.1  8.4  6.3  2.1  25  87.0  898.3 427  375  583  208  295  651  356
17 2008 176.0  6.9  4.2  2.7  39  74.8  973.1 461  374  596  222  317  647  330
18 2009 182.0  6.0  4.2  1.8  30  67.5 1040.6 439  372  597  225  309  663  354
19 2010 188.6  6.6  4.5  2.1  31  76.8 1117.5 431  376  549  173  296  607  311
20 2011 193.7  5.1  3.3  1.8  35  61.3 1178.7 436  375  548  173  306  576  270
21 2012 199.1  5.4  4.8  0.6  11  66.6 1245.4 397  382  511  129  297  516  219
22 2013 203.6  4.5  3.3  1.2  26  56.9 1302.3 436  372  613  241  313  664  351
23 2014 208.4  4.8  3.0  1.8  37  62.1 1364.4 434  375  533  158  313  561  248
24 2015 213.2  4.8  3.0  1.8  37  63.6 1428.0 459  386  581  195  332  637  305
25 2016 215.9  2.7  2.4  0.3  11  36.4 1464.4 431  419  533  114  328  533  205

Core Length:  213.9 mm
Core Density: 414 kg/m3
Cross-sectional Density:  418 kg/m3
Early/Latewood Threshold: 500 kg/m3
Attenuation Constant: 3.10
