Repository: StevenDovey/Densiometry

# Densiometry

R reimplementation of the **EDITOR** data-processing pipeline for the
FRI Direct-Scanning X-Ray Densitometer (Cown & Clement 1983; system software
upgraded in the 1990s), maintained at BSI (formerly Forest Research Institute),
Rotorua, NZ.

---

## Background

The FRI densitometer uses a Fe-55 radioisotopic source and a scintillation
detector to measure wood density at 0.3 mm spatial resolution along machined
increment cores (2 mm thick, 5 mm increment).  Raw count data are written to
`.SCN` files by the SCANNA acquisition program.

The original **EDITOR** program reads `.SCN` files, lets the operator check and

File: trials completed/FR121_8 Mangatu_finished/Densitometry/Densitometer files/MANG25.DAT
File : C:\DENSITOM\MANGAT~1\MANG25.DAT
Cores :
2
4
7
9
13
24
34
35

ÄÄÄÄÄÄÄÄÄÄÄÄÄÄÄÄÄÄÄÄÄÄÄÄÄÄÄÄÄÄÄÄÄÄÄÄÄÄÄÄÄÄÄÄÄÄÄÄÄÄÄÄÄÄÄÄÄÄÄÄÄÄÄÄÄÄÄÄÄÄÄÄÄÄÄÄÄÄÄ
Core : 2
ÄÄÄÄÄÄÄÂÄÄÄÄÄÄÄÄÄÄÄÄÄÄÄÄÄÄÄÄÄÄÄÄÄÂÄÄÄÄÄÄÄÄÄÄÂÄÄÄÄÄÄÄÄÄÄÄÄÄÄÄÄÄÄÄÄÄÄÄÄÄÄÄÄÄÄÄÄÄÄ
       ³Widths (mm)              ³ Areas    ³ Densities (kg/m3)
       ³                         ³ (cmý)    ³
Ring   ³Outer Ring Erly Late   % ³Incr Total³Ring E/Wd L/Wd Unif  Min  Max  Rng
 # Year³ Rad.      Wood Wood  LW ³          ³mean mean mean
ÄÄÄÄÄÄÄÁÄÄÄÄÄÄÄÄÄÄÄÄÄÄÄÄÄÄÄÄÄÄÄÄÄÁÄÄÄÄÄÄÄÄÄÄÁÄÄÄÄÄÄÄÄÄÄÄÄÄÄÄÄÄÄÄÄÄÄÄÄÄÄÄÄÄÄÄÄÄÄ

 1 1993  14.7 14.7 14.7  0.0   0   6.8    6.8 329  329    0    0  198  471  273
 2 1994  38.4 23.7 23.7  0.0   0  39.5   46.3 331  331    0    0  251  472  221
 3 1995  63.0 24.6 24.3  0.3   1  78.4  124.7 352  350  506  156  263  506  243
 4 1996  83.1 20.1 19.5  0.6   2  92.3  216.9 337  331  554  223  271  574  303
 5 1997 101.7 18.6 15.6  3.0  16 108.0  324.9 398  375  518  143  308  555  247
 6 1998 117.6 15.9 12.9  3.0  18 109.5  434.5 409  384  518  134  299  533  234
 7 1999 133.5 15.9 15.6  0.3   1 125.4  559.9 366  363  546  183  273  546  273
 8 2000 147.3 13.8 13.2  0.6   4 121.7  681.6 361  354  524  170  272  543  271
 9 2001 159.3 12.0 11.7  0.3   2 115.6  797.2 361  357  525  168  288  525  237
10 2002 168.6  9.3  8.1  1.2  12  95.8  893.0 390  361  587  226  285  627  342
11 2003 177.6  9.0  7.5  1.5  16  97.9  990.9 400  375  526  151  331  579  248
12 2004 186.6  9.0  6.0  3.0  33 103.0 1093.9 439  392  533  141  325  569  244
13 2005 194.7  8.1  6.3  1.8  22  97.0 1190.9 422  389  541  152  339  597  258
14 2006 200.1  5.4  4.5  0.9  16  67.0 1257.9 415  387  554  167  310  589  279
15 2007 209.7  9.6  6.6  3.0  31 123.6 1381.5 455  401  574  173  327  625  298
16 2008 216.0  6.3  4.2  2.1  33  84.3 1465.7 441  370  581  211  314  616  302
17 2009 221.7  5.7  3.9  1.8  31  78.4 1544.1 447  382  588  206  323  617  294
18 2010 227.1  5.4  3.9  1.5  27  76.1 1620.3 421  365  568  203  313  629  316
19 2011 233.1  6.0  4.5  1.5  25  86.7 1707.0 443  407  551  144  334  582  248
20 2012 238.2  5.1  4.2  0.9  17  75.5 1782.5 409  385  521  136  316  536  220
21 2013 241.8  3.6  2.4  1.2  33  54.3 1836.8 466  395  607  212  334  656  322
22 2014 246.9  5.1  3.0  2.1  41  78.3 1915.1 437  375  526  151  299  584  285
23 2015 253.5  6.6  3.9  2.7  40 103.8 2018.9 453  377  563  186  303  595  292
24 2016 259.5  6.0  3.0  3.0  50  96.7 2115.6 467  379  555  176  320  589  269

Core Length:  259.5 mm
Core Density: 406 kg/m3
Cross-sectional Density:  409 kg/m3
Early/Latewood Threshold: 500 kg/m3
Attenuation Constant: 3.10

ÄÄÄÄÄÄÄÄÄÄÄÄÄÄÄÄÄÄÄÄÄÄÄÄÄÄÄÄÄÄÄÄÄÄÄÄÄÄÄÄÄÄÄÄÄÄÄÄÄÄÄÄÄÄÄÄÄÄÄÄÄÄÄÄÄÄÄÄÄÄÄÄÄÄÄÄÄÄÄ
Core : 4
ÄÄÄÄÄÄÄÂÄÄÄÄÄÄÄÄÄÄÄÄÄÄÄÄÄÄÄÄÄÄÄÄÄÂÄÄÄÄÄÄÄÄÄÄÂÄÄÄÄÄÄÄÄÄÄÄÄÄÄÄÄÄÄÄÄÄÄÄÄÄÄÄÄÄÄÄÄÄÄ
       ³Widths (mm)              ³ Areas    ³ Densities (kg/m3)
       ³                         ³ (cmý)    ³
Ring   ³Outer Ring Erly Late   % ³Incr Total³Ring E/Wd L/Wd Unif  Min  Max  Rng
 # Year³ Rad.      Wood Wood  LW ³          ³mean mean mean
ÄÄÄÄÄÄÄÁÄÄÄÄÄÄÄÄÄÄÄÄÄÄÄÄÄÄÄÄÄÄÄÄÄÁÄÄÄÄÄÄÄÄÄÄÁÄÄÄÄÄÄÄÄÄÄÄÄÄÄÄÄÄÄÄÄÄÄÄÄÄÄÄÄÄÄÄÄÄÄ

 1 1993   5.5  5.5  4.5  0.0   0   1.0    1.0 361  361    0    0  313  408   95
 2 1994  29.8 24.3 24.3  0.0   0  26.9   27.9 331  331    0    0  267  427  160
 3 1995  54.7 24.9 23.4  1.5   6  66.1   94.0 337  325  523  198  260  530  270
 4 1996  88.3 33.6 31.5  2.1   6 150.9  244.9 391  382  529  147  282  544  262
 5 1997 105.4 17.1 16.5  0.6   3 104.1  349.0 391  386  529  143  304  538  234
 6 1998 127.6 22.2 22.2  0.0   0 162.5  511.5 374  374    0    0  302  484  182
 7 1999 153.1 25.5 25.5  0.0   0 224.9  736.4 356  356    0    0  287  473  186
 8 2000 176.8 23.7 23.4  0.3   1 245.6  982.0 363  361  522  161  289  522  233
 9 2001 197.2 20.4 17.4  3.0  14 239.7 1221.7 384  358  535  177  284  567  283
10 2002 207.7 10.5 10.2  0.3   2 133.6 1355.3 372  368  510  142  311  510  199
11 2003 213.4  5.7  5.4  0.3   5  75.4 1430.7 398  391  526  135  319  526  207
12 2004 222.7  9.3  8.1  1.2  12 127.4 1558.1 395  375  534  159  290  564  274
13 2005 234.4 11.7 11.1  0.6   5 168.0 1726.1 385  377  523  146  300  531  231
14 2006 243.4  9.0  8.7  0.3   3 135.1 1861.2 371  366  512  146  304  512  208
15 2007 250.9  7.5  6.9  0.6   8 116.5 1977.7 398  384  565  181  318  612  294
16 2008 257.2  6.3  5.1  1.2  19 100.6 2078.2 421  396  528  132  308  553  245
17 2009 262.0  4.8  3.6  1.2  25  78.3 2156.5 415  377  529  152  319  560  241
18 2010 266.5  4.5  4.5  0.0   0  74.7 2231.2 373  373    0    0  309  499  190
19 2011 271.0  4.5  3.9  0.6  13  76.0 2307.2 406  390  507  117  318  509  191
20 2012 275.2  4.2  3.9  0.3   7  72.1 2379.3 399  388  535  147  312  535  223
21 2013 278.2  3.0  2.4  0.6  20  52.2 2431.4 435  389  621  232  319  672  353
22 2014 281.5  3.3  3.0  0.3   9  58.0 2489.5 402  390  524  134  306  524  218
23 2015 283.9  2.4  1.8  0.6  24  42.6 2532.1 428  390  542  152  351  563  212
24 2016 286.3  2.4  2.1  0.3  12  43.0 2575.1 434  417  555  138  337  555  218

Core Length:  285.3 mm
Core Density: 388 kg/m3
Cross-sectional Density:  384 kg/m3
Early/Latewood Threshold: 500 kg/m3
Attenuation Constant: 3.10

ÄÄÄÄÄÄÄÄÄÄÄÄÄÄÄÄÄÄÄÄÄÄÄÄÄÄÄÄÄÄÄÄÄÄÄÄÄÄÄÄÄÄÄÄÄÄÄÄÄÄÄÄÄÄÄÄÄÄÄÄÄÄÄÄÄÄÄÄÄÄÄÄÄÄÄÄÄÄÄ
Core : 7
ÄÄÄÄÄÄÄÂÄÄÄÄÄÄÄÄÄÄÄÄÄÄÄÄÄÄÄÄÄÄÄÄÄÂÄÄÄÄÄÄÄÄÄÄÂÄÄÄÄÄÄÄÄÄÄÄÄÄÄÄÄÄÄÄÄÄÄÄÄÄÄÄÄÄÄÄÄÄÄ
       ³Widths (mm)              ³ Areas    ³ Densities (kg/m3)
       ³                         ³ (cmý)    ³
Ring   ³Outer Ring Erly Late   % ³Incr Total³Ring E/Wd L/Wd Unif  Min  Max  Rng
 # Year³ Rad.      Wood Wood  LW ³          ³mean mean mean
ÄÄÄÄÄÄÄÁÄÄÄÄÄÄÄÄÄÄÄÄÄÄÄÄÄÄÄÄÄÄÄÄÄÁÄÄÄÄÄÄÄÄÄÄÁÄÄÄÄÄÄÄÄÄÄÄÄÄÄÄÄÄÄÄÄÄÄÄÄÄÄÄÄÄÄÄÄÄÄ

 1 1992   4.8  4.8  4.8  0.0   0   0.7    0.7 392  392    0    0  268  451  183
 2 1993  20.7 15.9 15.9  0.0   0  12.7   13.5 393  393    0    0  338  472  134
 3 1994  31.5 10.8 10.8  0.0   0  17.7   31.2 402  402    0    0  326  490  164
 4 1995  42.3 10.8  9.9  0.9   8  25.0   56.2 424  414  534  120  364  544  180
 5 1996  63.3 21.0 20.4  0.6   2  69.7  125.9 380  376  502  126  312  504  192
 6 1997  87.6 24.3 21.3  3.0  12 115.2  241.1 433  420  529  109  361  555  194
 7 1998 100.8 13.2 10.2  3.0  22  78.1  319.2 433  401  541  140  366  581  215
 8 1999 116.7 15.9 15.6  0.3   1 108.6  427.9 419  416  535  119  343  535  192
 9 2000 132.0 15.3 13.8  1.5   9 119.5  547.4 409  397  522  125  326  533  207
10 2001 149.7 17.7 14.1  3.6  20 156.6  704.0 421  395  520  125  330  554  224
11 2002 162.0 12.3 10.5  1.8  14 120.4  824.5 406  381  553  172  305  589  284
12 2003 171.3  9.3  8.4  0.9   9  97.4  921.9 424  415  514   99  352  517  165
13 2004 180.6  9.3  6.6  2.7  29 102.8 1024.7 443  401  548  147  325  603  278
14 2005 188.7  8.1  6.0  2.1  25  94.0 1118.6 439  408  528  120  326  548  222
15 2006 195.9  7.2  4.8  2.4  33  87.0 1205.6 457  405  563  158  349  610  261
16 2007 202.5  6.6  5.4  1.2  18  82.6 1288.2 459  422  623  201  367  692  325
17 2008 207.6  5.1  3.3  1.8  35  65.7 1354.0 469  416  566  150  375  622  247
18 2009 211.2  3.6  2.1  1.5  41  47.4 1401.3 503  441  590  149  399  661  262
19 2010 215.7  4.5  3.0  1.5  33  60.4 1461.7 478  433  568  135  408  657  249
20 2011 219.9  4.2  2.7  1.5  35  57.5 1519.1 493  448  573  125  433  667  234
21 2012 223.8  3.9  1.2  2.7  69  54.4 1573.5 543  456  582  126  442  707  265
22 2013 226.2  2.4  1.8  0.6  24  33.9 1607.4 503  469  603  134  459  673  214
23 2014 228.0  1.8  1.2  0.6  33  25.7 1633.1 483  443  562  119  423  597  174
24 2015 229.8  1.8  1.5  0.3  16  25.9 1659.0 482  452  633  181  425  633  208
25 2016 231.3  1.5  0.9  0.6  40  21.7 1680.7 493  474  521   47  440  537   97

Core Length:  231.3 mm
Core Density: 447 kg/m3
Cross-sectional Density:  441 kg/m3
Early/Latewood Threshold: 500 kg/m3
Attenuation Constant: 3.10

ÄÄÄÄÄÄÄÄÄÄÄÄÄÄÄÄÄÄÄÄÄÄÄÄÄÄÄÄÄÄÄÄÄÄÄÄÄÄÄÄÄÄÄÄÄÄÄÄÄÄÄÄÄÄÄÄÄÄÄÄÄÄÄÄÄÄÄÄÄÄÄÄÄÄÄÄÄÄÄ
Core : 9
ÄÄÄÄÄÄÄÂÄÄÄÄÄÄÄÄÄÄÄÄÄÄÄÄÄÄÄÄÄÄÄÄÄÂÄÄÄÄÄÄÄÄÄÄÂÄÄÄÄÄÄÄÄÄÄÄÄÄÄÄÄÄÄÄÄÄÄÄÄÄÄÄÄÄÄÄÄÄÄ
       ³Widths (mm)              ³ Areas    ³ Densities (kg/m3)
       ³                         ³ (cmý)    ³
Ring   ³Outer Ring Erly Late   % ³Incr Total³Ring E/Wd L/Wd Unif  Min  Max  Rng
 # Year³ Rad.      Wood Wood  LW ³          ³mean mean mean
ÄÄÄÄÄÄÄÁÄÄÄÄÄÄÄÄÄÄÄÄÄÄÄÄÄÄÄÄÄÄÄÄÄÁÄÄÄÄÄÄÄÄÄÄÁÄÄÄÄÄÄÄÄÄÄÄÄÄÄÄÄÄÄÄÄÄÄÄÄÄÄÄÄÄÄÄÄÄÄ

 1 1993   3.9  3.9  3.9  0.0   0   0.5    0.5 358  358    0    0  255  438  183
 2 1994  24.0 20.1 20.1  0.0   0  17.6   18.1 327  327    0    0  270  474  204
 3 1995  48.3 24.3 24.3  0.0   0  55.2   73.3 333  333    0    0  247  493  246
 4 1996  66.6 18.3 16.8  1.5   8  66.1  139.3 343  325  545  220  238  582  344
 5 1997  88.2 21.6 18.9  2.7  12 105.0  244.4 380  359  530  171  288  568  280
 6 1998 104.4 16.2 14.7  1.5   9  98.0  342.4 392  377  533  156  282  546  264
 7 1999 123.3 18.9 18.9  0.0   0 135.2  477.6 350  350    0    0  285  473  188
 8 2000 141.3 18.0 18.0  0.0   0 149.6  627.2 354  354    0    0  266  481  215
 9 2001 156.0 14.7 13.8  0.9   6 137.3  764.5 356  345  521  176  279  537  258
10 2002 164.1  8.1  6.9  1.2  14  81.5  846.0 392  360  573  213  283  623  340
11 2003 174.6 10.5 10.5  0.0   0 111.7  957.7 365  365    0    0  291  497  206
12 2004 182.1  7.5  6.0  1.5  20  84.0 1041.8 382  338  555  217  269  600  331
13 2005 189.3  7.2  7.2  0.0   0  84.0 1125.8 363  363    0    0  289  476  187
14 2006 194.4  5.1  4.2  0.9  17  61.5 1187.3 395  357  569  212  296  608  312
15 2007 200.1  5.7  5.1  0.6  10  70.6 1257.9 387  356  648  292  289  662  373
16 2008 205.8  5.7  4.5  1.2  21  72.7 1330.6 421  379  579  200  306  640  334
17 2009 210.3  4.5  3.6  0.9  20  58.8 1389.4 409  363  593  230  297  640  343
18 2010 215.4  5.1  4.2  0.9  17  68.2 1457.6 410  372  586  214  282  640  358
19 2011 219.9  4.5  3.6  0.9  20  61.5 1519.1 399  361  551  190  274  582  308
20 2012 225.6  5.7  4.8  0.9  15  79.8 1598.9 406  384  524  140  279  531  252
21 2013 230.7  5.1  3.0  2.1  41  73.1 1672.0 443  351  575  224  294  660  366
22 2014 235.5  4.8  3.3  1.5  31  70.3 1742.3 439  390  547  157  295  570  275
23 2015 239.1  3.6  2.1  1.5  41  53.7 1796.0 446  363  561  198  307  612  305
24 2016 242.4  3.3  2.1  1.2  36  49.9 1845.9 484  429  580  151  324  609  285

Core Length:  242.4 mm
Core Density: 388 kg/m3
Cross-sectional Density:  385 kg/m3
Early/Latewood Threshold: 500 kg/m3
Attenuation Constant: 3.10

ÄÄÄÄÄÄÄÄÄÄÄÄÄÄÄÄÄÄÄÄÄÄÄÄÄÄÄÄÄÄÄÄÄÄÄÄÄÄÄÄÄÄÄÄÄÄÄÄÄÄÄÄÄÄÄÄÄÄÄÄÄÄÄÄÄÄÄÄÄÄÄÄÄÄÄÄÄÄÄ
Core : 13
ÄÄÄÄÄÄÄÂÄÄÄÄÄÄÄÄÄÄÄÄÄÄÄÄÄÄÄÄÄÄÄÄÄÂÄÄÄÄÄÄÄÄÄÄÂÄÄÄÄÄÄÄÄÄÄÄÄÄÄÄÄÄÄÄÄÄÄÄÄÄÄÄÄÄÄÄÄÄÄ
       ³Widths (mm)              ³ Areas    ³ Densities (kg/m3)
       ³                         ³ (cmý)    ³
Ring   ³Outer Ring Erly Late   % ³Incr Total³Ring E/Wd L/Wd Unif  Min  Max  Rng
 # Year³ Rad.      Wood Wood  LW ³          ³mean mean mean
ÄÄÄÄÄÄÄÁÄÄÄÄÄÄÄÄÄÄÄÄÄÄÄÄÄÄÄÄÄÄÄÄÄÁÄÄÄÄÄÄÄÄÄÄÁÄÄÄÄÄÄÄÄÄÄÄÄÄÄÄÄÄÄÄÄÄÄÄÄÄÄÄÄÄÄÄÄÄÄ

 3 1994  16.2 16.2 12.6  0.6   3   8.2    8.2 384  377  514  137  332  519  187
 4 1995  39.3 23.1 23.1  0.0   0  40.3   48.5 369  369    0    0  294  498  204
 5 1996  61.2 21.9 20.4  1.5   6  69.1  117.7 354  342  517  175  283  531  248
 6 1997  84.6 23.4 22.2  1.2   5 107.2  224.8 378  370  523  153  333  541  208
 7 1998 101.7 17.1 16.5  0.6   3 100.1  324.9 407  403  525  122  313  547  234
 8 1999 120.3 18.6 18.3  0.3   1 129.7  454.7 370  368  500  132  290  500  210
 9 2000 139.8 19.5 19.2  0.3   1 159.3  614.0 356  354  504  150  262  504  242
10 2001 158.7 18.9 18.3  0.6   3 177.2  791.2 359  354  509  155  272  512  240
11 2002 174.6 15.9 15.3  0.6   3 166.5  957.7 350  344  504  160  243  506  263
12 2003 189.9 15.3 15.0  0.3   1 175.2 1132.9 355  351  529  178  273  529  256
13 2004 204.9 15.0 14.7  0.3   2 186.0 1319.0 371  368  517  149  263  517  254
14 2005 221.4 16.5 15.9  0.6   3 221.0 1539.9 360  354  515  161  257  529  272
15 2006 236.1 14.7 14.1  0.6   4 211.3 1751.2 349  342  506  164  257  507  250
16 2007 249.3 13.2 11.4  1.8  13 201.3 1952.5 371  344  546  202  263  580  317
17 2008 257.7  8.4  6.9  1.5  17 133.8 2086.3 386  354  537  183  270  569  299
18 2009 268.5 10.8  9.0  1.8  16 178.5 2264.8 406  382  530  148  280  566  286
19 2010 276.9  8.4  7.5  0.9  10 143.9 2408.8 378  361  526  165  282  529  247
20 2011 284.1  7.2  7.2  0.0   0 126.9 2535.7 386  386    0    0  270  488  218
21 2012 290.1  6.0  5.1  0.9  15 108.2 2643.9 367  340  518  178  251  535  284
22 2013 296.7  6.6  4.2  2.4  36 121.7 2765.6 403  314  558  244  266  614  348
23 2014 304.5  7.8  7.5  0.3   3 147.3 2912.9 370  364  541  177  250  541  291
24 2015 314.1  9.6  8.4  1.2  12 186.6 3099.5 393  373  529  156  279  549  270
25 2016 322.8  8.7  8.1  0.6   6 174.1 3273.5 392  384  508  124  274  510  236

Core Length:  319.8 mm
Core Density: 374 kg/m3
Cross-sectional Density:  373 kg/m3
Early/Latewood Threshold: 500 kg/m3
Attenuation Constant: 3.10

ÄÄÄÄÄÄÄÄÄÄÄÄÄÄÄÄÄÄÄÄÄÄÄÄÄÄÄÄÄÄÄÄÄÄÄÄÄÄÄÄÄÄÄÄÄÄÄÄÄÄÄÄÄÄÄÄÄÄÄÄÄÄÄÄÄÄÄÄÄÄÄÄÄÄÄÄÄÄÄ
Core : 24
ÄÄÄÄÄÄÄÂÄÄÄÄÄÄÄÄÄÄÄÄÄÄÄÄÄÄÄÄÄÄÄÄÄÂÄÄÄÄÄÄÄÄÄÄÂÄÄÄÄÄÄÄÄÄÄÄÄÄÄÄÄÄÄÄÄÄÄÄÄÄÄÄÄÄÄÄÄÄÄ
       ³Widths (mm)              ³ Areas    ³ Densities (kg/m3)
       ³                         ³ (cmý)    ³
Ring   ³Outer Ring Erly Late   % ³Incr Total³Ring E/Wd L/Wd Unif  Min  Max  Rng
 # Year³ Rad.      Wood Wood  LW ³          ³mean mean mean
ÄÄÄÄÄÄÄÁÄÄÄÄÄÄÄÄÄÄÄÄÄÄÄÄÄÄÄÄÄÄÄÄÄÁÄÄÄÄÄÄÄÄÄÄÁÄÄÄÄÄÄÄÄÄÄÄÄÄÄÄÄÄÄÄÄÄÄÄÄÄÄÄÄÄÄÄÄÄÄ

 2 1993  30.9 30.9 18.9  0.0   0  30.0   30.0 313  313    0    0  248  423  175
 3 1994  52.2 21.3 21.3  0.0   0  55.6   85.6 328  328    0    0  248  484  236
 4 1995  71.1 18.9 18.3  0.6   3  73.2  158.8 339  332  537  205  269  541  272
 5 1996  90.0 18.9 18.0  0.9   4  95.7  254.5 372  365  519  154  287  533  246
 6 1997 104.4 14.4 12.0  2.4  16  87.9  342.4 395  369  528  159  278  558  280
 7 1998 122.1 17.7 16.8  0.9   5 125.9  468.4 378  370  517  147  298  534  236
 8 1999 135.3 13.2 11.7  1.5  11 106.7  575.1 405  389  525  136  316  548  232
 9 2000 149.1 13.8 10.8  3.0  21 123.3  698.4 418  387  527  140  345  568  223
10 2001 161.4 12.3  9.0  3.3  26 120.0  818.4 435  389  559  170  322  600  278
11 2002 169.8  8.4  7.8  0.6   7  87.4  905.8 443  437  518   81  390  529  139
12 2003 174.0  4.2  4.2  0.0   0  45.4  951.1 449  449    0    0  397  484   87
13 2004 185.1 11.1  8.4  2.7  24 125.2 1076.4 421  390  517  127  339  552  213
14 2005 196.2 11.1 10.2  0.9   8 133.0 1209.3 411  401  531  130  311  574  263
15 2006 203.4  7.2  6.0  1.2  16  90.4 1299.7 417  389  557  168  324  612  288
16 2007 209.4  6.0  4.2  1.8  30  77.8 1377.5 468  439  537   98  371  576  205
17 2008 216.3  6.9  4.2  2.7  39  92.3 1469.8 472  426  542  116  347  579  232
18 2009 220.8  4.5  3.3  1.2  26  61.8 1531.6 433  385  565  180  326  625  299
19 2010 223.8  3.0  3.0  0.0   0  41.9 1573.5 372  372    0    0  312  494  182
20 2011 224.4  0.6  0.6  0.0   0   8.4 1582.0 429  429    0    0  402  457   55
21 2012 225.6  1.2  1.2  0.0   0  17.0 1598.9 404  404    0    0  348  497  149
22 2013 227.4  1.8  1.5  0.3  16  25.6 1624.5 397  375  506  131  313  506  193
23 2014 229.5  2.1  1.8  0.3  14  30.1 1654.7 408  373  622  249  323  622  299
24 2015 231.6  2.1  1.5  0.6  28  30.4 1685.1 428  381  547  166  325  555  230
25 2016 233.1  1.5  1.2  0.3  20  21.9 1707.0 424  391  559  168  355  559  204

Core Length:  221.4 mm
Core Density: 406 kg/m3
Cross-sectional Density:  409 kg/m3
Early/Latewood Threshold: 500 kg/m3
Attenuation Constant: 3.10

ÄÄÄÄÄÄÄÄÄÄÄÄÄÄÄÄÄÄÄÄÄÄÄÄÄÄÄÄÄÄÄÄÄÄÄÄÄÄÄÄÄÄÄÄÄÄÄÄÄÄÄÄÄÄÄÄÄÄÄÄÄÄÄÄÄÄÄÄÄÄÄÄÄÄÄÄÄÄÄ
Core : 34
ÄÄÄÄÄÄÄÂÄÄÄÄÄÄÄÄÄÄÄÄÄÄÄÄÄÄÄÄÄÄÄÄÄÂÄÄÄÄÄÄÄÄÄÄÂÄÄÄÄÄÄÄÄÄÄÄÄÄÄÄÄÄÄÄÄÄÄÄÄÄÄÄÄÄÄÄÄÄÄ
       ³Widths (mm)              ³ Areas    ³ Densities (kg/m3)
       ³                         ³ (cmý)    ³
Ring   ³Outer Ring Erly Late   % ³Incr Total³Ring E/Wd L/Wd Unif  Min  Max  Rng
 # Year³ Rad.      Wood Wood  LW ³          ³mean mean mean
ÄÄÄÄÄÄÄÁÄÄÄÄÄÄÄÄÄÄÄÄÄÄÄÄÄÄÄÄÄÄÄÄÄÁÄÄÄÄÄÄÄÄÄÄÁÄÄÄÄÄÄÄÄÄÄÄÄÄÄÄÄÄÄÄÄÄÄÄÄÄÄÄÄÄÄÄÄÄÄ

 1 1992   9.0  9.0  9.0  0.0   0   2.5    2.5 352  352    0    0  286  481  195
 2 1993  18.3  9.3  9.3  0.0   0   8.0   10.5 326  326    0    0  250  402  152
 3 1994  26.7  8.4  7.5  0.9  10  11.9   22.4 371  353  516  163  272  520  248
 4 1995  46.2 19.5 18.6  0.9   4  44.7   67.1 334  324  546  222  250  579  329
 5 1996  59.4 13.2 12.3  0.9   6  43.8  110.8 341  325  558  233  260  577  317
 6 1997  75.0 15.6 14.4  1.2   7  65.9  176.7 404  389  590  201  295  630  335
 7 1998  85.8 10.8  8.4  2.4  22  54.6  231.3 400  348  581  233  282  653  371
 8 1999  99.6 13.8 12.9  0.9   6  80.4  311.7 378  368  523  155  276  539  263
 9 2000 113.7 14.1 13.2  0.9   6  94.5  406.1 362  351  535  184  278  554  276
10 2001 125.7 12.0 10.5  1.5  12  90.3  496.4 372  348  543  195  287  587  300
11 2002 136.8 11.1  9.6  1.5  13  91.5  587.9 374  341  587  246  276  624  348
12 2003 147.0 10.2  8.1  2.1  20  90.9  678.9 419  388  539  151  315  599  284
13 2004 157.2 10.2  7.8  2.4  23  97.5  776.3 399  351  557  206  267  650  383
14 2005 164.4  7.2  5.4  1.8  25  72.7  849.1 400  354  538  184  308  574  266
15 2006 170.7  6.3  5.7  0.6   9  66.3  915.4 383  366  538  172  287  540  253
16 2007 176.1  5.4  4.2  1.2  22  58.8  974.2 426  387  564  177  298  632  334
17 2008 180.3  4.2  3.0  1.2  28  47.0 1021.3 445  389  586  197  338  634  296
18 2009 183.6  3.3  2.4  0.9  27  37.7 1059.0 436  383  576  193  311  669  358
19 2010 186.0  2.4  1.8  0.6  25  27.9 1086.9 415  379  522  143  353  529  176
20 2011 188.4  2.4  1.8  0.6  24  28.2 1115.1 433  380  593  213  336  640  304
21 2012 189.9  1.5  0.9  0.6  40  17.8 1132.9 454  397  541  144  384  558  174
22 2013 191.1  1.2  0.9  0.3  25  14.4 1147.3 486  436  635  199  377  635  258
23 2014 192.6  1.5  0.9  0.6  40  18.1 1165.4 494  408  624  216  370  659  289
24 2015 195.6  3.0  1.2  1.8  60  36.6 1202.0 521  422  588  166  363  661  298
25 2016 200.4  4.8  1.8  3.0  62  59.7 1261.7 522  414  588  174  361  711  350

Core Length:  200.4 mm
Core Density: 409 kg/m3
Cross-sectional Density:  404 kg/m3
Early/Latewood Threshold: 500 kg/m3
Attenuation Constant: 3.10

ÄÄÄÄÄÄÄÄÄÄÄÄÄÄÄÄÄÄÄÄÄÄÄÄÄÄÄÄÄÄÄÄÄÄÄÄÄÄÄÄÄÄÄÄÄÄÄÄÄÄÄÄÄÄÄÄÄÄÄÄÄÄÄÄÄÄÄÄÄÄÄÄÄÄÄÄÄÄÄ
Core : 35
ÄÄÄÄÄÄÄÂÄÄÄÄÄÄÄÄÄÄÄÄÄÄÄÄÄÄÄÄÄÄÄÄÄÂÄÄÄÄÄÄÄÄÄÄÂÄÄÄÄÄÄÄÄÄÄÄÄÄÄÄÄÄÄÄÄÄÄÄÄÄÄÄÄÄÄÄÄÄÄ
       ³Widths (mm)              ³ Areas    ³ Densities (kg/m3)
       ³                         ³ (cmý)    ³
Ring   ³Outer Ring Erly Late   % ³Incr Total³Ring E/Wd L/Wd Unif  Min  Max  Rng
 # Year³ Rad.      Wood Wood  LW ³          ³mean mean mean
ÄÄÄÄÄÄÄÁÄÄÄÄÄÄÄÄÄÄÄÄÄÄÄÄÄÄÄÄÄÄÄÄÄÁÄÄÄÄÄÄÄÄÄÄÁÄÄÄÄÄÄÄÄÄÄÄÄÄÄÄÄÄÄÄÄÄÄÄÄÄÄÄÄÄÄÄÄÄÄ

 3 1994  18.1 18.1 13.8  0.3   1  10.3   10.3 378  375  503  128  326  503  177
 4 1995  37.0 18.9 18.3  0.6   3  32.7   43.0 357  350  568  218  296  590  294
 5 1996  54.1 17.1 15.3  1.8  10  48.9   91.9 390  371  550  179  305  589  284
 6 1997  71.8 17.7 15.3  2.4  13  70.0  162.0 400  377  545  168  291  576  285
 7 1998  83.2 11.4 10.5  0.9   7  55.5  217.5 398  386  543  157  314  552  238
 8 1999  94.9 11.7 11.4  0.3   2  65.5  282.9 407  404  515  111  312  515  203
 9 2000 104.8  9.9  7.5  2.4  24  62.1  345.0 401  365  514  149  290  541  251
10 2001 114.4  9.6  8.4  1.2  12  66.1  411.2 398  378  539  161  293  555  262
11 2002 121.3  6.9  6.0  0.9  13  51.1  462.2 401  371  600  229  290  630  340
12 2003 126.7  5.4  4.5  0.9  16  42.1  504.3 423  402  530  128  324  554  230
13 2004 134.2  7.5  5.7  1.8  23  61.5  565.8 427  384  563  179  316  609  293
14 2005 140.8  6.6  4.8  1.8  27  57.0  622.8 438  388  571  183  323  630  307
15 2006 146.2  5.4  3.6  1.8  33  48.7  671.5 451  393  566  173  341  619  278
16 2007 152.8  6.6  5.1  1.5  22  62.0  733.5 452  409  597  188  353  657  304
17 2008 158.2  5.4  3.3  2.1  38  52.8  786.3 474  397  594  197  350  645  295
18 2009 162.1  3.9  2.4  1.5  38  39.2  825.5 497  420  621  201  357  700  343
19 2010 166.0  3.9  2.4  1.5  38  40.2  865.7 480  401  607  206  357  698  341
20 2011 169.6  3.6  1.5  2.1  58  38.0  903.7 527  424  601  177  386  669  283
21 2012 173.2  3.6  1.5  2.1  58  38.8  942.4 497  404  564  160  351  669  318
22 2013 175.9  2.7  1.5  1.2  44  29.6  972.0 526  443  629  186  407  730  323
23 2014 178.3  2.4  0.6  1.8  75  26.7  998.7 581  440  629  189  418  731  313
24 2015 181.6  3.3  0.9  2.4  72  37.3 1036.1 575  452  621  169  425  717  292
25 2016 186.1  4.5  0.9  3.6  80  52.0 1088.0 575  411  616  205  348  706  358

Core Length:  182.1 mm
Core Density: 454 kg/m3
Cross-sectional Density:  448 kg/m3
Early/Latewood Threshold: 500 kg/m3
Attenuation Constant: 3.10

File: trials completed/FR121_8 Mangatu_finished/Densitometry/Densitometer files/MANG3.DAT
File : C:\DENSITOM\MANGAT~1\MANG3.DAT
Cores :
1
11
13
15
17
20
24
27
31
33
36
46

ÄÄÄÄÄÄÄÄÄÄÄÄÄÄÄÄÄÄÄÄÄÄÄÄÄÄÄÄÄÄÄÄÄÄÄÄÄÄÄÄÄÄÄÄÄÄÄÄÄÄÄÄÄÄÄÄÄÄÄÄÄÄÄÄÄÄÄÄÄÄÄÄÄÄÄÄÄÄÄ
Core : 1
ÄÄÄÄÄÄÄÂÄÄÄÄÄÄÄÄÄÄÄÄÄÄÄÄÄÄÄÄÄÄÄÄÄÂÄÄÄÄÄÄÄÄÄÄÂÄÄÄÄÄÄÄÄÄÄÄÄÄÄÄÄÄÄÄÄÄÄÄÄÄÄÄÄÄÄÄÄÄÄ
       ³Widths (mm)              ³ Areas    ³ Densities (kg/m3)
       ³                         ³ (cmý)    ³
Ring   ³Outer Ring Erly Late   % ³Incr Total³Ring E/Wd L/Wd Unif  Min  Max  Rng
 # Year³ Rad.      Wood Wood  LW ³          ³mean mean mean
ÄÄÄÄÄÄÄÁÄÄÄÄÄÄÄÄÄÄÄÄÄÄÄÄÄÄÄÄÄÄÄÄÄÁÄÄÄÄÄÄÄÄÄÄÁÄÄÄÄÄÄÄÄÄÄÄÄÄÄÄÄÄÄÄÄÄÄÄÄÄÄÄÄÄÄÄÄÄÄ

 1 1993  10.2 10.2 10.2  0.0   0   3.3    3.3 361  361    0    0  264  486  222
 2 1994  27.9 17.7 17.1  0.6   3  21.2   24.5 340  334  516  182  269  524  255
 3 1995  48.6 20.7 19.5  1.2   5  49.7   74.2 343  331  531  200  264  581  317
 4 1996  69.3 20.7 19.5  1.2   5  76.7  150.9 358  347  524  177  273  547  274
 5 1997  85.8 16.5 15.9  0.6   3  80.4  231.3 380  374  520  146  299  536  237
 6 1998  94.5  8.7  7.5  1.2  13  49.3  280.6 397  368  578  210  321  615  294
 7 1999 102.0  7.5  6.6  0.9  11  46.3  326.9 415  396  559  163  358  573  215
 8 2000 108.6  6.6  6.0  0.6   9  43.7  370.5 420  410  515  105  359  523  164
 9 2001 111.6  3.0  2.7  0.3  10  20.8  391.3 396  378  554  176  336  554  218
10 2002 112.8  1.2  1.2  0.0   0   8.5  399.7 391  391    0    0  361  466  105
11 2003 113.7  0.9  0.6  0.3  33   6.4  406.1 433  374  553  179  340  553  213
12 2004 117.0  3.3  1.5  1.8  54  23.9  430.1 510  420  584  164  394  644  250
13 2005 123.0  6.0  4.5  1.5  25  45.2  475.3 463  423  583  160  377  619  242
14 2006 128.7  5.7  3.9  1.8  31  45.1  520.4 431  378  545  167  335  592  257
15 2007 133.8  5.1  4.2  0.9  17  42.1  562.4 438  401  610  209  324  662  338
16 2008 137.4  3.6  3.0  0.6  16  30.7  593.1 408  374  583  209  322  623  301
17 2009 139.5  2.1  1.8  0.3  14  18.3  611.4 401  378  539  161  348  539  191
18 2010 142.2  2.7  2.1  0.6  22  23.9  635.3 413  379  531  152  344  545  201
19 2011 144.0  1.8  1.8  0.0   0  16.2  651.4 404  404    0    0  348  464  116
20 2012 145.8  1.8  0.6  1.2  66  16.4  667.8 530  399  596  197  366  639  273
21 2013 148.5  2.7  1.8  0.9  33  25.0  692.8 439  376  564  188  337  641  304
22 2014 150.0  1.5  1.2  0.3  20  14.1  706.9 413  385  529  144  353  529  176
23 2015 151.2  1.2  0.9  0.3  24  11.4  718.2 443  408  548  140  347  548  201
24 2016 151.5  0.3  0.3  0.0   0   2.9  721.1 427  427    0    0  427  427    0

Core Length:  151.5 mm
Core Density: 414 kg/m3
Cross-sectional Density:  407 kg/m3
Early/Latewood Threshold: 500 kg/m3
Attenuation Constant: 3.10

ÄÄÄÄÄÄÄÄÄÄÄÄÄÄÄÄÄÄÄÄÄÄÄÄÄÄÄÄÄÄÄÄÄÄÄÄÄÄÄÄÄÄÄÄÄÄÄÄÄÄÄÄÄÄÄÄÄÄÄÄÄÄÄÄÄÄÄÄÄÄÄÄÄÄÄÄÄÄÄ
Core : 11
ÄÄÄÄÄÄÄÂÄÄÄÄÄÄÄÄÄÄÄÄÄÄÄÄÄÄÄÄÄÄÄÄÄÂÄÄÄÄÄÄÄÄÄÄÂÄÄÄÄÄÄÄÄÄÄÄÄÄÄÄÄÄÄÄÄÄÄÄÄÄÄÄÄÄÄÄÄÄÄ
       ³Widths (mm)              ³ Areas    ³ Densities (kg/m3)
       ³                         ³ (cmý)    ³
Ring   ³Outer Ring Erly Late   % ³Incr Total³Ring E/Wd L/Wd Unif  Min  Max  Rng
 # Year³ Rad.      Wood Wood  LW ³          ³mean mean mean
ÄÄÄÄÄÄÄÁÄÄÄÄÄÄÄÄÄÄÄÄÄÄÄÄÄÄÄÄÄÄÄÄÄÁÄÄÄÄÄÄÄÄÄÄÁÄÄÄÄÄÄÄÄÄÄÄÄÄÄÄÄÄÄÄÄÄÄÄÄÄÄÄÄÄÄÄÄÄÄ

 1 1993   5.5  5.5  3.9  0.6  10   1.0    1.0 406  390  511  121  275  520  245
 2 1994  24.1 18.6 18.6  0.0   0  17.3   18.2 344  344    0    0  288  428  140
 3 1995  48.4 24.3 24.3  0.0   0  55.3   73.6 326  326    0    0  250  494  244
 4 1996  73.6 25.2 25.2  0.0   0  96.6  170.2 333  333    0    0  264  438  174
 5 1997  93.4 19.8 19.5  0.3   1 103.9  274.1 358  356  501  145  269  501  232
 6 1998 106.0 12.6 11.1  1.5  11  78.9  353.0 353  330  528  198  265  558  293
 7 1999 118.3 12.3 11.1  1.2   9  86.7  439.7 375  360  516  156  282  534  252
 8 2000 127.6  9.3  9.3  0.0   0  71.8  511.5 351  351    0    0  279  491  212
 9 2001 136.3  8.7  8.4  0.3   3  72.1  583.6 342  335  517  182  279  517  238
10 2002 143.5  7.2  6.9  0.3   4  63.3  646.9 326  316  575  259  260  575  315
11 2003 150.7  7.2  6.9  0.3   4  66.5  713.5 360  353  528  175  279  528  249
12 2004 155.8  5.1  5.1  0.0   0  49.1  762.6 318  318    0    0  284  475  191
13 2005 160.3  4.5  4.2  0.3   6  44.7  807.3 391  381  536  155  313  536  223
14 2006 164.8  4.5  4.2  0.3   6  46.0  853.2 358  347  519  172  295  519  224
15 2007 170.2  5.4  5.1  0.3   5  56.8  910.1 371  357  611  254  308  611  303
16 2008 173.2  3.0  3.0  0.0   0  32.4  942.4 377  377    0    0  334  468  134
17 2009 175.0  1.8  1.5  0.3  16  19.7  962.1 394  371  507  136  345  507  162
18 2010 177.7  2.7  2.7  0.0   0  29.9  992.0 356  356    0    0  319  443  124
19 2011 178.6  0.9  0.9  0.0   0  10.1 1002.1 360  360    0    0  334  405   71
20 2012 178.9  0.3  0.3  0.0   0   3.4 1005.5 317  317    0    0  317  317    0
21 2013 179.2  0.3  0.3  0.0   0   3.4 1008.8 350  350    0    0  350  350    0
22 2014 179.5  0.3  0.3  0.0   0   3.4 1012.2 403  403    0    0  403  403    0
23 2015 179.8  0.3  0.3  0.0   0   3.4 1015.6 423  423    0    0  423  423    0
24 2016 180.1  0.3  0.3  0.0   0   3.4 1019.0 395  395    0    0  395  395    0

Core Length:  179.1 mm
Core Density: 361 kg/m3
Cross-sectional Density:  353 kg/m3
Early/Latewood Threshold: 500 kg/m3
Attenuation Constant: 3.10

ÄÄÄÄÄÄÄÄÄÄÄÄÄÄÄÄÄÄÄÄÄÄÄÄÄÄÄÄÄÄÄÄÄÄÄÄÄÄÄÄÄÄÄÄÄÄÄÄÄÄÄÄÄÄÄÄÄÄÄÄÄÄÄÄÄÄÄÄÄÄÄÄÄÄÄÄÄÄÄ
Core : 13
ÄÄÄÄÄÄÄÂÄÄÄÄÄÄÄÄÄÄÄÄÄÄÄÄÄÄÄÄÄÄÄÄÄÂÄÄÄÄÄÄÄÄÄÄÂÄÄÄÄÄÄÄÄÄÄÄÄÄÄÄÄÄÄÄÄÄÄÄÄÄÄÄÄÄÄÄÄÄÄ
       ³Widths (mm)              ³ Areas    ³ Densities (kg/m3)
       ³                         ³ (cmý)    ³
Ring   ³Outer Ring Erly Late   % ³Incr Total³Ring E/Wd L/Wd Unif  Min  Max  Rng
 # Year³ Rad.      Wood Wood  LW ³          ³mean mean mean
ÄÄÄÄÄÄÄÁÄÄÄÄÄÄÄÄÄÄÄÄÄÄÄÄÄÄÄÄÄÄÄÄÄÁÄÄÄÄÄÄÄÄÄÄÁÄÄÄÄÄÄÄÄÄÄÄÄÄÄÄÄÄÄÄÄÄÄÄÄÄÄÄÄÄÄÄÄÄÄ

 2 1994  20.3 20.3 18.3  0.0   0  12.9   12.9 294  294    0    0  242  393  151
 3 1995  41.0 20.7 20.7  0.0   0  39.9   52.8 327  327    0    0  255  494  239
 4 1996  59.3 18.3 17.7  0.6   3  57.7  110.5 312  306  512  206  239  523  284
 5 1997  78.5 19.2 18.3  0.9   4  83.1  193.6 347  338  535  197  246  557  311
 6 1998  88.4  9.9  8.1  1.8  18  51.9  245.5 369  322  580  258  255  633  378
 7 1999  98.3  9.9  8.4  1.5  15  58.1  303.6 395  369  539  170  262  573  311
 8 2000 106.7  8.4  8.1  0.3   3  54.1  357.7 361  356  516  160  244  516  272
 9 2001 116.0  9.3  8.4  0.9   9  65.1  422.7 368  350  536  186  266  563  297
10 2002 122.0  6.0  5.1  0.9  15  44.9  467.6 355  323  537  214  251  550  299
11 2003 128.0  6.0  4.2  1.8  30  47.1  514.7 413  365  526  161  303  581  278
12 2004 135.5  7.5  5.7  1.8  24  62.1  576.8 410  357  579  222  269  659  390
13 2005 141.8  6.3  4.8  1.5  23  54.9  631.7 415  371  554  183  308  579  271
14 2006 149.9  8.1  6.0  2.1  25  74.2  705.9 413  361  562  201  288  633  345
15 2007 157.1  7.2  6.0  1.2  16  69.4  775.4 410  372  600  228  307  680  373
16 2008 162.8  5.7  3.9  1.8  31  57.3  832.6 449  374  611  237  312  674  362
17 2009 168.8  6.0  4.5  1.5  25  62.5  895.1 429  369  608  239  314  709  395
18 2010 175.7  6.9  5.1  1.8  26  74.7  969.8 403  347  561  214  281  627  346
19 2011 180.8  5.1  4.5  0.6  11  57.1 1026.9 392  362  622  260  323  645  322
20 2012 184.7  3.9  3.0  0.9  23  44.8 1071.7 413  377  535  158  333  592  259
21 2013 186.8  2.1  1.8  0.3  14  24.5 1096.2 386  365  512  147  340  512  172
22 2014 187.7  0.9  0.6  0.3  33  10.6 1106.8 456  429  511   82  412  511   99
23 2015 188.6  0.9  0.6  0.3  33  10.6 1117.5 426  378  524  146  334  524  190
24 2016 189.2  0.6  0.6  0.0   0   7.1 1124.6 413  413    0    0  394  432   38

Core Length:  187.2 mm
Core Density: 389 kg/m3
Cross-sectional Density:  388 kg/m3
Early/Latewood Threshold: 500 kg/m3
Attenuation Constant: 3.10

ÄÄÄÄÄÄÄÄÄÄÄÄÄÄÄÄÄÄÄÄÄÄÄÄÄÄÄÄÄÄÄÄÄÄÄÄÄÄÄÄÄÄÄÄÄÄÄÄÄÄÄÄÄÄÄÄÄÄÄÄÄÄÄÄÄÄÄÄÄÄÄÄÄÄÄÄÄÄÄ
Core : 15
ÄÄÄÄÄÄÄÂÄÄÄÄÄÄÄÄÄÄÄÄÄÄÄÄÄÄÄÄÄÄÄÄÄÂÄÄÄÄÄÄÄÄÄÄÂÄÄÄÄÄÄÄÄÄÄÄÄÄÄÄÄÄÄÄÄÄÄÄÄÄÄÄÄÄÄÄÄÄÄ
       ³Widths (mm)              ³ Areas    ³ Densities (kg/m3)
       ³                         ³ (cmý)    ³
Ring   ³Outer Ring Erly Late   % ³Incr Total³Ring E/Wd L/Wd Unif  Min  Max  Rng
 # Year³ Rad.      Wood Wood  LW ³          ³mean mean mean
ÄÄÄÄÄÄÄÁÄÄÄÄÄÄÄÄÄÄÄÄÄÄÄÄÄÄÄÄÄÄÄÄÄÁÄÄÄÄÄÄÄÄÄÄÁÄÄÄÄÄÄÄÄÄÄÄÄÄÄÄÄÄÄÄÄÄÄÄÄÄÄÄÄÄÄÄÄÄÄ

 2 1994  20.4 20.4 17.4  0.0   0  13.1   13.1 342  342    0    0  287  429  142
 3 1995  44.7 24.3 24.0  0.3   1  49.7   62.8 329  326  525  199  235  525  290
 4 1996  68.1 23.4 22.5  0.9   3  82.9  145.7 335  328  514  186  259  520  261
 5 1997  84.0 15.9 15.3  0.6   3  76.0  221.7 361  354  538  184  292  542  250
 6 1998  91.8  7.8  6.6  1.2  15  43.1  264.7 375  342  556  214  295  610  315
 7 1999  99.6  7.8  6.9  0.9  11  46.9  311.7 411  394  543  149  321  556  235
 8 2000 108.3  8.7  8.1  0.6   6  56.8  368.5 374  364  511  147  295  519  224
 9 2001 117.0  8.7  7.8  0.9  10  61.6  430.1 372  354  525  171  279  559  280
10 2002 121.8  4.8  3.9  0.9  18  36.0  466.1 379  335  570  235  278  615  337
11 2003 128.7  6.9  5.7  1.2  17  54.3  520.4 410  385  534  149  297  561  264
12 2004 135.9  7.2  5.4  1.8  25  59.9  580.2 404  341  594  253  276  650  374
13 2005 143.7  7.8  6.9  0.9  11  68.5  648.7 398  380  535  155  309  569  260
14 2006 152.1  8.4  6.6  1.8  21  78.1  726.8 402  352  584  232  292  629  337
15 2007 158.4  6.3  5.4  0.9  14  61.5  788.2 415  373  669  296  317  721  404
16 2008 164.1  5.7  3.9  1.8  31  57.8  846.0 459  391  605  214  325  640  315
17 2009 168.3  4.2  2.7  1.5  35  43.9  889.9 457  395  570  175  336  677  341
18 2010 173.1  4.8  3.9  0.9  18  51.5  941.3 422  385  582  197  308  670  362
19 2011 177.0  3.9  3.0  0.9  23  42.9  984.2 416  368  578  210  346  625  279
20 2012 179.7  2.7  1.8  0.9  33  30.3 1014.5 480  408  622  214  349  656  307
21 2013 181.8  2.1  2.1  0.0   0  23.8 1038.3 404  404    0    0  346  489  143
22 2014 183.9  2.1  1.2  0.9  42  24.1 1062.5 469  400  560  160  355  612  257
23 2015 186.3  2.4  0.9  1.5  62  27.9 1090.4 511  404  575  171  365  660  295
24 2016 189.0  2.7  1.8  0.9  33  31.8 1122.2 459  402  573  171  346  620  274

Core Length:  186.0 mm
Core Density: 408 kg/m3
Cross-sectional Density:  401 kg/m3
Early/Latewood Threshold: 500 kg/m3
Attenuation Constant: 3.10

ÄÄÄÄÄÄÄÄÄÄÄÄÄÄÄÄÄÄÄÄÄÄÄÄÄÄÄÄÄÄÄÄÄÄÄÄÄÄÄÄÄÄÄÄÄÄÄÄÄÄÄÄÄÄÄÄÄÄÄÄÄÄÄÄÄÄÄÄÄÄÄÄÄÄÄÄÄÄÄ
Core : 17
ÄÄÄÄÄÄÄÂÄÄÄÄÄÄÄÄÄÄÄÄÄÄÄÄÄÄÄÄÄÄÄÄÄÂÄÄÄÄÄÄÄÄÄÄÂÄÄÄÄÄÄÄÄÄÄÄÄÄÄÄÄÄÄÄÄÄÄÄÄÄÄÄÄÄÄÄÄÄÄ
       ³Widths (mm)              ³ Areas    ³ Densities (kg/m3)
       ³                         ³ (cmý)    ³
Ring   ³Outer Ring Erly Late   % ³Incr Total³Ring E/Wd L/Wd Unif  Min  Max  Rng
 # Year³ Rad.      Wood Wood  LW ³          ³mean mean mean
ÄÄÄÄÄÄÄÁÄÄÄÄÄÄÄÄÄÄÄÄÄÄÄÄÄÄÄÄÄÄÄÄÄÁÄÄÄÄÄÄÄÄÄÄÁÄÄÄÄÄÄÄÄÄÄÄÄÄÄÄÄÄÄÄÄÄÄÄÄÄÄÄÄÄÄÄÄÄÄ

 2 1993  16.9 16.9 13.8  2.1  12   9.0    9.0 345  320  513  193  251  533  282
 3 1994  33.4 16.5 16.5  0.0   0  26.1   35.0 320  320    0    0  229  488  259
 4 1995  57.1 23.7 23.7  0.0   0  67.4  102.4 318  318    0    0  264  481  217
 5 1996  79.9 22.8 22.8  0.0   0  98.1  200.6 298  298    0    0  226  445  219
 6 1997  99.1 19.2 18.6  0.6   3 108.0  308.5 336  330  518  188  270  522  252
 7 1998 107.5  8.4  7.5  0.9  10  54.5  363.1 356  336  519  183  267  528  261
 8 1999 115.9  8.4  7.8  0.6   7  59.0  422.0 372  361  514  153  284  520  236
 9 2000 125.2  9.3  9.3  0.0   0  70.4  492.4 337  337    0    0  284  467  183
10 2001 130.9  5.7  5.4  0.3   5  45.9  538.3 346  336  522  186  264  522  258
11 2002 134.2  3.3  3.0  0.3   9  27.5  565.8 350  328  575  247  276  575  299
12 2003 137.5  3.3  2.7  0.6  18  28.2  594.0 390  358  533  175  329  563  234
13 2004 141.4  3.9  3.3  0.6  15  34.2  628.1 362  323  576  253  290  590  300
14 2005 144.7  3.3  3.0  0.3   9  29.7  657.8 352  338  502  164  307  502  195
15 2006 148.3  3.6  3.0  0.6  16  33.1  690.9 404  369  579  210  310  581  271
16 2007 151.6  3.3  2.7  0.6  18  31.1  722.0 403  365  574  209  320  643  323
17 2008 153.7  2.1  1.8  0.3  14  20.1  742.2 402  373  576  203  328  576  248
18 2009 156.1  2.4  1.8  0.6  25  23.4  765.5 424  375  569  194  328  574  246
19 2010 160.0  3.9  3.0  0.9  23  38.7  804.2 410  374  531  157  337  563  226
20 2011 162.7  2.7  1.8  0.9  33  27.4  831.6 438  387  540  153  344  557  213
21 2012 165.1  2.4  1.5  0.9  37  24.7  856.3 458  391  571  180  347  600  253
22 2013 166.0  0.9  0.6  0.3  33   9.4  865.7 419  377  503  126  368  503  135
23 2014 167.8  1.8  1.2  0.6  33  18.9  884.6 468  409  585  176  360  611  251
24 2015 169.3  1.5  1.2  0.3  20  15.9  900.5 427  391  575  184  343  575  232
25 2016 171.1  1.8  1.2  0.6  33  19.2  919.7 478  421  591  170  360  629  269

Core Length:  170.1 mm
Core Density: 383 kg/m3
Cross-sectional Density:  363 kg/m3
Early/Latewood Threshold: 500 kg/m3
Attenuation Constant: 3.10

ÄÄÄÄÄÄÄÄÄÄÄÄÄÄÄÄÄÄÄÄÄÄÄÄÄÄÄÄÄÄÄÄÄÄÄÄÄÄÄÄÄÄÄÄÄÄÄÄÄÄÄÄÄÄÄÄÄÄÄÄÄÄÄÄÄÄÄÄÄÄÄÄÄÄÄÄÄÄÄ
Core : 20
ÄÄÄÄÄÄÄÂÄÄÄÄÄÄÄÄÄÄÄÄÄÄÄÄÄÄÄÄÄÄÄÄÄÂÄÄÄÄÄÄÄÄÄÄÂÄÄÄÄÄÄÄÄÄÄÄÄÄÄÄÄÄÄÄÄÄÄÄÄÄÄÄÄÄÄÄÄÄÄ
       ³Widths (mm)              ³ Areas    ³ Densities (kg/m3)
       ³                         ³ (cmý)    ³
Ring   ³Outer Ring Erly Late   % ³Incr Total³Ring E/Wd L/Wd Unif  Min  Max  Rng
 # Year³ Rad.      Wood Wood  LW ³          ³mean mean mean
ÄÄÄÄÄÄÄÁÄÄÄÄÄÄÄÄÄÄÄÄÄÄÄÄÄÄÄÄÄÄÄÄÄÁÄÄÄÄÄÄÄÄÄÄÁÄÄÄÄÄÄÄÄÄÄÄÄÄÄÄÄÄÄÄÄÄÄÄÄÄÄÄÄÄÄÄÄÄÄ

 3 1995  17.8 17.8 16.5  0.3   1  10.0   10.0 311  307  516  209  242  516  274
 4 1996  40.6 22.8 22.8  0.0   0  41.8   51.8 325  325    0    0  267  482  215
 5 1997  62.8 22.2 21.6  0.6   2  72.1  123.9 342  337  522  185  279  534  255
 6 1998  76.9 14.1 14.1  0.0   0  61.9  185.8 360  360    0    0  286  486  200
 7 1999  88.3 11.4 11.1  0.3   2  59.2  244.9 357  352  534  182  288  534  246
 8 2000  98.8 10.5  9.6  0.9   8  61.7  306.7 360  346  510  164  299  523  224
 9 2001 109.6 10.8  9.9  0.9   8  70.7  377.4 372  358  522  164  302  532  230
10 2002 116.8  7.2  6.6  0.6   8  51.2  428.6 363  343  592  249  293  613  320
11 2003 124.0  7.2  6.9  0.3   4  54.5  483.1 404  399  513  114  366  513  147
12 2004 134.5 10.5  8.7  1.8  17  85.3  568.3 397  363  559  196  303  598  295
13 2005 140.8  6.3  6.0  0.3   4  54.5  622.8 407  401  523  122  338  523  185
14 2006 147.1  6.3  5.1  1.2  19  57.0  679.8 405  374  537  163  311  566  255
15 2007 152.5  5.4  4.5  0.9  16  50.8  730.6 438  416  547  131  361  565  204
16 2008 155.8  3.3  3.0  0.3   9  32.0  762.6 424  414  528  114  329  528  199
17 2009 158.8  3.0  2.4  0.6  20  29.7  792.2 429  404  530  126  370  531  161
18 2010 162.1  3.3  3.0  0.3   9  33.3  825.5 407  392  553  161  348  553  205
19 2011 165.1  3.0  2.7  0.3  10  30.8  856.3 428  417  528  111  383  528  145
20 2012 167.8  2.7  2.1  0.6  22  28.2  884.6 450  426  536  110  375  546  171
21 2013 169.6  1.8  1.2  0.6  33  19.1  903.7 479  416  607  191  404  620  216
22 2014 171.4  1.8  0.9  0.9  49  19.3  922.9 480  387  573  186  359  620  261
23 2015 172.9  1.5  0.9  0.6  40  16.2  939.2 467  404  561  157  377  589  212
24 2016 174.4  1.5  1.2  0.3  20  16.4  955.5 446  424  534  110  362  534  172

Core Length:  173.4 mm
Core Density: 402 kg/m3
Cross-sectional Density:  391 kg/m3
Early/Latewood Threshold: 500 kg/m3
Attenuation Constant: 3.10

ÄÄÄÄÄÄÄÄÄÄÄÄÄÄÄÄÄÄÄÄÄÄÄÄÄÄÄÄÄÄÄÄÄÄÄÄÄÄÄÄÄÄÄÄÄÄÄÄÄÄÄÄÄÄÄÄÄÄÄÄÄÄÄÄÄÄÄÄÄÄÄÄÄÄÄÄÄÄÄ
Core : 24
ÄÄÄÄÄÄÄÂÄÄÄÄÄÄÄÄÄÄÄÄÄÄÄÄÄÄÄÄÄÄÄÄÄÂÄÄÄÄÄÄÄÄÄÄÂÄÄÄÄÄÄÄÄÄÄÄÄÄÄÄÄÄÄÄÄÄÄÄÄÄÄÄÄÄÄÄÄÄÄ
       ³Widths (mm)              ³ Areas    ³ Densities (kg/m3)
       ³                         ³ (cmý)    ³
Ring   ³Outer Ring Erly Late   % ³Incr Total³Ring E/Wd L/Wd Unif  Min  Max  Rng
 # Year³ Rad.      Wood Wood  LW ³          ³mean mean mean
ÄÄÄÄÄÄÄÁÄÄÄÄÄÄÄÄÄÄÄÄÄÄÄÄÄÄÄÄÄÄÄÄÄÁÄÄÄÄÄÄÄÄÄÄÁÄÄÄÄÄÄÄÄÄÄÄÄÄÄÄÄÄÄÄÄÄÄÄÄÄÄÄÄÄÄÄÄÄÄ

 1 1993   7.5  7.5  6.6  0.9  12   1.8    1.8 362  335  555  220  214  578  364
 2 1994  24.6 17.1 17.1  0.0   0  17.2   19.0 332  332    0    0  268  435  167
 3 1995  46.2 21.6 21.0  0.6   2  48.0   67.1 325  319  532  213  245  547  302
 4 1996  69.3 23.1 23.1  0.0   0  83.8  150.9 333  333    0    0  263  498  235
 5 1997  90.3 21.0 21.0  0.0   0 105.3  256.2 351  351    0    0  265  496  231
 6 1998 102.0 11.7  9.0  2.7  23  70.7  326.9 378  333  527  194  266  555  289
 7 1999 116.7 14.7 14.7  0.0   0 101.0  427.9 354  354    0    0  269  484  215
 8 2000 125.7  9.0  8.7  0.3   3  68.5  496.4 354  349  511  162  272  511  239
 9 2001 132.3  6.6  5.4  1.2  18  53.5  549.9 374  343  515  172  299  531  232
10 2002 138.6  6.3  5.7  0.6   9  53.6  603.5 372  349  587  238  268  596  328
11 2003 144.9  6.3  5.4  0.9  14  56.1  659.6 405  386  517  131  332  527  195
12 2004 150.9  6.0  4.2  1.8  30  55.8  715.4 411  348  558  210  291  591  300
13 2005 160.5  9.6  7.2  2.4  25  93.9  809.3 424  384  545  161  311  567  256
14 2006 169.8  9.3  8.1  1.2  12  96.5  905.8 410  393  528  135  312  557  245
15 2007 179.1  9.3  7.8  1.5  16 101.9 1007.7 416  384  582  198  309  652  343
16 2008 185.1  6.0  4.5  1.5  25  68.7 1076.4 419  377  546  169  342  595  253
17 2009 189.9  4.8  3.9  0.9  18  56.5 1132.9 409  370  580  210  305  624  319
18 2010 194.7  4.8  4.2  0.6  12  58.0 1190.9 394  366  584  218  309  602  293
19 2011 200.4  5.7  5.1  0.6  10  70.8 1261.7 395  379  530  151  323  535  212
20 2012 205.2  4.8  4.5  0.3   6  61.2 1322.8 402  395  509  114  305  509  204
21 2013 210.0  4.8  3.3  1.5  31  62.6 1385.4 445  376  595  219  325  657  332
22 2014 213.6  3.6  2.4  1.2  33  47.9 1433.4 443  394  542  148  357  572  215
23 2015 218.1  4.5  3.3  1.2  26  61.0 1494.4 427  376  568  192  342  630  288
24 2016 221.7  3.6  3.0  0.6  16  49.7 1544.1 412  383  554  171  327  589  262

Core Length:  221.7 mm
Core Density: 389 kg/m3
Cross-sectional Density:  391 kg/m3
Early/Latewood Threshold: 500 kg/m3
Attenuation Constant: 3.10

ÄÄÄÄÄÄÄÄÄÄÄÄÄÄÄÄÄÄÄÄÄÄÄÄÄÄÄÄÄÄÄÄÄÄÄÄÄÄÄÄÄÄÄÄÄÄÄÄÄÄÄÄÄÄÄÄÄÄÄÄÄÄÄÄÄÄÄÄÄÄÄÄÄÄÄÄÄÄÄ
Core : 27
ÄÄÄÄÄÄÄÂÄÄÄÄÄÄÄÄÄÄÄÄÄÄÄÄÄÄÄÄÄÄÄÄÄÂÄÄÄÄÄÄÄÄÄÄÂÄÄÄÄÄÄÄÄÄÄÄÄÄÄÄÄÄÄÄÄÄÄÄÄÄÄÄÄÄÄÄÄÄÄ
       ³Widths (mm)              ³ Areas    ³ Densities (kg/m3)
       ³                         ³ (cmý)    ³
Ring   ³Outer Ring Erly Late   % ³Incr Total³Ring E/Wd L/Wd Unif  Min  Max  Rng
 # Year³ Rad.      Wood Wood  LW ³          ³mean mean mean
ÄÄÄÄÄÄÄÁÄÄÄÄÄÄÄÄÄÄÄÄÄÄÄÄÄÄÄÄÄÄÄÄÄÁÄÄÄÄÄÄÄÄÄÄÁÄÄÄÄÄÄÄÄÄÄÄÄÄÄÄÄÄÄÄÄÄÄÄÄÄÄÄÄÄÄÄÄÄÄ

 2 1993  10.5 10.5  7.5  0.0   0   3.5    3.5 366  366    0    0  297  454  157
 3 1994  27.3 16.8 16.8  0.0   0  20.0   23.4 344  344    0    0  287  417  130
 4 1995  49.8 22.5 22.2  0.3   1  54.5   77.9 330  327  525  198  252  525  273
 5 1996  75.0 25.2 25.2  0.0   0  98.8  176.7 316  316    0    0  249  476  227
 6 1997  99.0 24.0 24.0  0.0   0 131.2  307.9 347  347    0    0  260  494  234
 7 1998 113.1 14.1 12.6  1.5  10  94.0  401.9 369  350  526  176  274  549  275
 8 1999 127.8 14.7 13.8  0.9   6 111.3  513.1 370  360  518  158  291  529  238
 9 2000 139.2 11.4 11.1  0.3   2  95.6  608.7 363  359  515  156  293  515  222
10 2001 150.6 11.4 10.2  1.2  10 103.8  712.5 376  359  522  163  288  536  248
11 2002 157.2  6.6  5.7  0.9  13  63.8  776.3 391  363  569  206  283  612  329
12 2003 164.7  7.5  6.0  1.5  20  75.8  852.2 403  372  524  152  304  579  275
13 2004 179.7 15.0 14.1  0.9   6 162.3 1014.5 397  388  540  152  281  557  276
14 2005 196.5 16.8 15.3  1.5   8 198.6 1213.0 381  366  533  167  278  564  286
15 2006 206.1  9.6  7.8  1.8  18 121.4 1334.5 397  366  533  167  279  548  269
16 2007 211.5  5.4  4.5  0.9  16  70.8 1405.3 388  347  595  248  289  637  348
17 2008 215.7  4.2  3.3  0.9  21  56.4 1461.7 390  341  570  229  289  616  327
18 2009 219.0  3.3  2.7  0.6  18  45.1 1506.7 387  346  572  226  289  587  298
19 2010 222.9  3.9  3.3  0.6  15  54.1 1560.9 380  342  585  243  288  606  318
20 2011 226.8  3.9  3.6  0.3   7  55.1 1616.0 397  383  565  182  285  565  280
21 2012 230.7  3.9  3.3  0.6  15  56.1 1672.0 387  361  530  169  272  552  280
22 2013 234.0  3.3  2.1  1.2  36  48.2 1720.2 414  326  567  241  287  647  360
23 2014 237.3  3.3  2.4  0.9  27  48.9 1769.1 408  355  548  193  274  597  323
24 2015 241.5  4.2  3.0  1.2  28  63.2 1832.2 447  390  590  200  331  644  313
25 2016 245.7  4.2  3.0  1.2  28  64.3 1896.5 434  372  590  218  317  636  319

Core Length:  242.7 mm
Core Density: 382 kg/m3
Cross-sectional Density:  381 kg/m3
Early/Latewood Threshold: 500 kg/m3
Attenuation Constant: 3.10

ÄÄÄÄÄÄÄÄÄÄÄÄÄÄÄÄÄÄÄÄÄÄÄÄÄÄÄÄÄÄÄÄÄÄÄÄÄÄÄÄÄÄÄÄÄÄÄÄÄÄÄÄÄÄÄÄÄÄÄÄÄÄÄÄÄÄÄÄÄÄÄÄÄÄÄÄÄÄÄ
Core : 31
ÄÄÄÄÄÄÄÂÄÄÄÄÄÄÄÄÄÄÄÄÄÄÄÄÄÄÄÄÄÄÄÄÄÂÄÄÄÄÄÄÄÄÄÄÂÄÄÄÄÄÄÄÄÄÄÄÄÄÄÄÄÄÄÄÄÄÄÄÄÄÄÄÄÄÄÄÄÄÄ
       ³Widths (mm)              ³ Areas    ³ Densities (kg/m3)
       ³                         ³ (cmý)    ³
Ring   ³Outer Ring Erly Late   % ³Incr Total³Ring E/Wd L/Wd Unif  Min  Max  Rng
 # Year³ Rad.      Wood Wood  LW ³          ³mean mean mean
ÄÄÄÄÄÄÄÁÄÄÄÄÄÄÄÄÄÄÄÄÄÄÄÄÄÄÄÄÄÄÄÄÄÁÄÄÄÄÄÄÄÄÄÄÁÄÄÄÄÄÄÄÄÄÄÄÄÄÄÄÄÄÄÄÄÄÄÄÄÄÄÄÄÄÄÄÄÄÄ

 3 1994  21.2 21.2 19.2  0.0   0  14.1   14.1 342  342    0    0  286  429  143
 4 1995  49.4 28.2 28.2  0.0   0  62.5   76.7 341  341    0    0  270  488  218
 5 1996  77.3 27.9 27.9  0.0   0 111.1  187.7 329  329    0    0  267  468  201
 6 1997 100.7 23.4 22.5  0.9   3 130.9  318.6 349  342  527  185  275  537  262
 7 1998 114.8 14.1 12.9  1.2   8  95.5  414.0 341  324  530  206  237  564  327
 8 1999 128.6 13.8 13.8  0.0   0 105.5  519.6 337  337    0    0  263  467  204
 9 2000 140.3 11.7 11.7  0.0   0  98.8  618.4 338  338    0    0  263  474  211
10 2001 151.1 10.8  9.9  0.9   8  98.9  717.3 361  348  507  159  281  511  230
11 2002 161.0  9.9  8.7  1.2  12  97.1  814.3 367  341  550  209  272  581  309
12 2003 169.7  8.7  8.7  0.0   0  90.4  904.7 378  378    0    0  303  475  172
13 2004 182.0 12.3 10.5  1.8  14 135.9 1040.6 379  353  535  182  261  560  299
14 2005 191.6  9.6  9.3  0.3   3 112.7 1153.3 382  377  527  150  286  527  241
15 2006 201.8 10.2  8.7  1.5  14 126.1 1279.4 387  365  516  151  281  525  244
16 2007 209.0  7.2  6.6  0.6   8  92.9 1372.3 383  366  563  197  282  590  308
17 2008 213.2  4.2  3.3  0.9  21  55.7 1428.0 390  347  548  201  287  590  303
18 2009 216.8  3.6  3.0  0.6  16  48.6 1476.6 397  360  581  221  309  584  275
19 2010 221.9  5.1  4.5  0.6  11  70.3 1546.9 387  361  587  226  314  595  281
20 2011 225.5  3.6  3.0  0.6  16  50.6 1597.5 390  361  540  179  318  552  234
21 2012 228.5  3.0  2.4  0.6  20  42.8 1640.3 402  370  530  160  321  532  211
22 2013 230.9  2.4  1.8  0.6  25  34.6 1674.9 429  381  571  190  356  589  233
23 2014 233.3  2.4  2.1  0.3  12  35.0 1709.9 401  382  533  151  317  533  216
24 2015 235.7  2.4  2.1  0.3  12  35.4 1745.3 400  383  515  132  343  515  172
25 2016 237.8  2.1  2.1  0.0   0  31.2 1776.5 376  376    0    0  312  483  171

Core Length:  235.8 mm
Core Density: 373 kg/m3
Cross-sectional Density:  368 kg/m3
Early/Latewood Threshold: 500 kg/m3
Attenuation Constant: 3.10

ÄÄÄÄÄÄÄÄÄÄÄÄÄÄÄÄÄÄÄÄÄÄÄÄÄÄÄÄÄÄÄÄÄÄÄÄÄÄÄÄÄÄÄÄÄÄÄÄÄÄÄÄÄÄÄÄÄÄÄÄÄÄÄÄÄÄÄÄÄÄÄÄÄÄÄÄÄÄÄ
Core : 33
ÄÄÄÄÄÄÄÂÄÄÄÄÄÄÄÄÄÄÄÄÄÄÄÄÄÄÄÄÄÄÄÄÄÂÄÄÄÄÄÄÄÄÄÄÂÄÄÄÄÄÄÄÄÄÄÄÄÄÄÄÄÄÄÄÄÄÄÄÄÄÄÄÄÄÄÄÄÄÄ
       ³Widths (mm)              ³ Areas    ³ Densities (kg/m3)
       ³                         ³ (cmý)    ³
Ring   ³Outer Ring Erly Late   % ³Incr Total³Ring E/Wd L/Wd Unif  Min  Max  Rng
 # Year³ Rad.      Wood Wood  LW ³          ³mean mean mean
ÄÄÄÄÄÄÄÁÄÄÄÄÄÄÄÄÄÄÄÄÄÄÄÄÄÄÄÄÄÄÄÄÄÁÄÄÄÄÄÄÄÄÄÄÁÄÄÄÄÄÄÄÄÄÄÄÄÄÄÄÄÄÄÄÄÄÄÄÄÄÄÄÄÄÄÄÄÄÄ

 1 1993   3.3  3.3  3.3  0.0   0   0.3    0.3 302  302    0    0  236  337  101
 2 1994  15.6 12.3 12.3  0.0   0   7.3    7.6 324  324    0    0  246  467  221
 3 1995  37.8 22.2 22.2  0.0   0  37.2   44.9 294  294    0    0  221  476  255
 4 1996  60.0 22.2 22.2  0.0   0  68.2  113.1 293  293    0    0  221  458  237
 5 1997  77.1 17.1 16.8  0.3   1  73.7  186.7 332  328  556  228  233  556  323
 6 1998  86.7  9.6  9.0  0.6   6  49.4  236.2 325  313  505  192  237  507  270
 7 1999  96.9 10.2  9.3  0.9   8  58.8  295.0 365  351  515  164  273  542  269
 8 2000 109.5 12.6 12.6  0.0   0  81.7  376.7 346  346    0    0  251  478  227
 9 2001 121.5 12.0 12.0  0.0   0  87.1  463.8 318  318    0    0  256  489  233
10 2002 129.6  8.1  7.8  0.3   3  63.9  527.7 310  299  578  279  241  578  337
11 2003 138.6  9.0  9.0  0.0   0  75.8  603.5 348  348    0    0  290  462  172
12 2004 148.5  9.9  8.7  1.2  12  89.3  692.8 359  334  542  208  248  587  339
13 2005 159.3 10.8 10.2  0.6   5 104.4  797.2 354  345  508  163  254  515  261
14 2006 171.9 12.6 12.0  0.6   4 131.1  928.3 358  350  521  171  260  523  263
15 2007 180.3  8.4  7.2  1.2  14  92.9 1021.3 364  331  562  231  288  640  352
16 2008 186.0  5.7  4.2  1.5  26  65.6 1086.9 378  323  530  207  262  555  293
17 2009 190.5  4.5  3.6  0.9  20  53.2 1140.1 398  353  576  223  308  622  314
18 2010 193.2  2.7  2.7  0.0   0  32.5 1172.6 356  356    0    0  312  443  131
19 2011 195.6  2.4  2.4  0.0   0  29.3 1202.0 369  369    0    0  340  483  143
20 2012 197.4  1.8  1.8  0.0   0  22.2 1224.2 360  360    0    0  303  459  156
21 2013 198.9  1.5  1.5  0.0   0  18.7 1242.9 348  348    0    0  314  409   95
22 2014 200.7  1.8  1.5  0.3  16  22.6 1265.4 418  394  536  142  371  536  165
23 2015 202.8  2.1  1.5  0.6  28  26.6 1292.1 462  422  564  142  358  606  248
24 2016 204.0  1.2  1.2  0.0   0  15.3 1307.4 450  450    0    0  421  472   51

Core Length:  204.0 mm
Core Density: 355 kg/m3
Cross-sectional Density:  350 kg/m3
Early/Latewood Threshold: 500 kg/m3
Attenuation Constant: 3.10

ÄÄÄÄÄÄÄÄÄÄÄÄÄÄÄÄÄÄÄÄÄÄÄÄÄÄÄÄÄÄÄÄÄÄÄÄÄÄÄÄÄÄÄÄÄÄÄÄÄÄÄÄÄÄÄÄÄÄÄÄÄÄÄÄÄÄÄÄÄÄÄÄÄÄÄÄÄÄÄ
Core : 36
ÄÄÄÄÄÄÄÂÄÄÄÄÄÄÄÄÄÄÄÄÄÄÄÄÄÄÄÄÄÄÄÄÄÂÄÄÄÄÄÄÄÄÄÄÂÄÄÄÄÄÄÄÄÄÄÄÄÄÄÄÄÄÄÄÄÄÄÄÄÄÄÄÄÄÄÄÄÄÄ
       ³Widths (mm)              ³ Areas    ³ Densities (kg/m3)
       ³                         ³ (cmý)    ³
Ring   ³Outer Ring Erly Late   % ³Incr Total³Ring E/Wd L/Wd Unif  Min  Max  Rng
 # Year³ Rad.      Wood Wood  LW ³          ³mean mean mean
ÄÄÄÄÄÄÄÁÄÄÄÄÄÄÄÄÄÄÄÄÄÄÄÄÄÄÄÄÄÄÄÄÄÁÄÄÄÄÄÄÄÄÄÄÁÄÄÄÄÄÄÄÄÄÄÄÄÄÄÄÄÄÄÄÄÄÄÄÄÄÄÄÄÄÄÄÄÄÄ

 1 1992   2.4  2.4  2.4  0.0   0   0.2    0.2 319  319    0    0  239  384  145
 2 1993   7.5  5.1  5.1  0.0   0   1.6    1.8 318  318    0    0  278  360   82
 3 1994  16.8  9.3  9.3  0.0   0   7.1    8.9 316  316    0    0  273  383  110
 4 1995  40.2 23.4 23.4  0.0   0  41.9   50.8 315  315    0    0  250  475  225
 5 1996  63.0 22.8 22.8  0.0   0  73.9  124.7 309  309    0    0  245  437  192
 6 1997  83.7 20.7 19.8  0.9   4  95.4  220.1 340  331  532  201  235  547  312
 7 1998  96.0 12.3 11.4  0.9   7  69.4  289.5 355  342  522  180  252  532  280
 8 1999 107.4 11.4 11.4  0.0   0  72.8  362.4 352  352    0    0  272  491  219
 9 2000 117.3  9.9  9.9  0.0   0  69.9  432.3 324  324    0    0  253  432  179
10 2001 127.8 10.5 10.5  0.0   0  80.9  513.1 332  332    0    0  270  497  227
11 2002 135.3  7.5  6.3  1.2  16  62.0  575.1 366  326  573  247  281  626  345
12 2003 141.9  6.6  5.7  0.9  13  57.5  632.6 410  392  522  130  305  527  222
13 2004 152.4 10.5  7.8  2.7  25  97.1  729.7 409  361  546  185  282  598  316
14 2005 163.8 11.4 10.5  0.9   7 113.2  842.9 410  399  540  141  335  567  232
15 2006 175.8 12.0 12.0  0.0   0 128.0  970.9 375  375    0    0  303  496  193
16 2007 183.6  7.8  6.9  0.9  11  88.1 1059.0 383  362  537  175  276  557  281
17 2008 188.1  4.5  3.9  0.6  13  52.5 1111.5 379  356  528  172  279  554  275
18 2009 192.0  3.9  3.0  0.9  23  46.6 1158.1 410  369  546  177  294  565  271
19 2010 196.2  4.2  4.2  0.0   0  51.2 1209.3 372  372    0    0  290  498  208
20 2011 200.4  4.2  4.2  0.0   0  52.3 1261.7 392  392    0    0  307  485  178
21 2012 206.1  5.7  5.4  0.3   5  72.8 1334.5 397  391  510  119  291  510  219
22 2013 210.3  4.2  3.3  0.9  21  54.9 1389.4 420  373  593  220  316  626  310
23 2014 212.7  2.4  2.4  0.0   0  31.9 1421.3 383  383    0    0  315  456  141
24 2015 213.9  1.2  1.2  0.0   0  16.1 1437.4 415  415    0    0  368  459   91
25 2016 216.6  2.7  2.1  0.6  22  36.5 1473.9 413  377  541  164  326  566  240

Core Length:  216.6 mm
Core Density: 368 kg/m3
Cross-sectional Density:  372 kg/m3
Early/Latewood Threshold: 500 kg/m3
Attenuation Constant: 3.10

ÄÄÄÄÄÄÄÄÄÄÄÄÄÄÄÄÄÄÄÄÄÄÄÄÄÄÄÄÄÄÄÄÄÄÄÄÄÄÄÄÄÄÄÄÄÄÄÄÄÄÄÄÄÄÄÄÄÄÄÄÄÄÄÄÄÄÄÄÄÄÄÄÄÄÄÄÄÄÄ
Core : 46
ÄÄÄÄÄÄÄÂÄÄÄÄÄÄÄÄÄÄÄÄÄÄÄÄÄÄÄÄÄÄÄÄÄÂÄÄÄÄÄÄÄÄÄÄÂÄÄÄÄÄÄÄÄÄÄÄÄÄÄÄÄÄÄÄÄÄÄÄÄÄÄÄÄÄÄÄÄÄÄ
       ³Widths (mm)              ³ Areas    ³ Densities (kg/m3)
       ³                         ³ (cmý)    ³
Ring   ³Outer Ring Erly Late   % ³Incr Total³Ring E/Wd L/Wd Unif  Min  Max  Rng
 # Year³ Rad.      Wood Wood  LW ³          ³mean mean mean
ÄÄÄÄÄÄÄÁÄÄÄÄÄÄÄÄÄÄÄÄÄÄÄÄÄÄÄÄÄÄÄÄÄÁÄÄÄÄÄÄÄÄÄÄÁÄÄÄÄÄÄÄÄÄÄÄÄÄÄÄÄÄÄÄÄÄÄÄÄÄÄÄÄÄÄÄÄÄÄ

 3 1994  20.0 20.0 15.0  0.0   0  12.6   12.6 345  345    0    0  282  459  177
 4 1995  44.6 24.6 24.6  0.0   0  49.9   62.5 341  341    0    0  272  471  199
 5 1996  71.3 26.7 26.7  0.0   0  97.2  159.7 323  323    0    0  230  495  265
 6 1997  92.6 21.3 20.1  1.2   5 109.7  269.4 378  370  518  148  315  530  215
 7 1998 104.3 11.7 10.2  1.5  12  72.4  341.8 375  354  517  163  284  528  244
 8 1999 119.3 15.0 15.0  0.0   0 105.4  447.1 348  348    0    0  270  495  225
 9 2000 134.0 14.7 14.7  0.0   0 117.0  564.1 317  317    0    0  269  469  200
10 2001 143.0  9.0  8.1  0.9  10  78.3  642.4 387  368  555  187  312  580  268
11 2002 149.6  6.6  5.4  1.2  18  60.7  703.1 446  412  598  186  351  704  353
12 2003 155.9  6.3  5.4  0.9  14  60.5  763.6 454  444  515   71  327  534  207
13 2004 163.7  7.8  6.3  1.5  19  78.3  841.9 408  371  562  191  315  615  300
14 2005 169.1  5.4  4.8  0.6  11  56.5  898.3 391  372  546  174  300  567  267
15 2006 175.7  6.6  5.7  0.9  13  71.5  969.8 393  369  548  179  320  556  236
16 2007 179.9  4.2  3.6  0.6  14  46.9 1016.7 389  363  544  181  318  559  241
17 2008 184.1  4.2  3.0  1.2  28  48.0 1064.8 449  379  625  246  315  662  347
18 2009 188.3  4.2  3.6  0.6  14  49.1 1113.9 389  361  554  193  332  586  254
19 2010 191.6  3.3  3.0  0.3   9  39.4 1153.3 384  366  563  197  311  563  252
20 2011 194.6  3.0  2.4  0.6  20  36.4 1189.7 406  365  571  206  310  603  293
21 2012 198.5  3.9  2.7  1.2  30  48.2 1237.9 433  368  578  210  316  615  299
22 2013 203.0  4.5  3.6  0.9  20  56.8 1294.6 395  352  566  214  309  656  347
23 2014 208.1  5.1  3.0  2.1  41  65.9 1360.5 456  378  568  190  325  648  323
24 2015 212.6  4.5  3.9  0.6  13  59.5 1420.0 421  396  579  183  361  613  252
25 2016 214.7  2.1  2.1  0.0   0  28.2 1448.2 392  392    0    0  321  480  159

Core Length:  209.7 mm
Core Density: 392 kg/m3
Cross-sectional Density:  386 kg/m3
Early/Latewood Threshold: 500 kg/m3
Attenuation Constant: 3.10
