Repository: StevenDovey/Densiometry

# Densiometry

R reimplementation of the **EDITOR** data-processing pipeline for the
FRI Direct-Scanning X-Ray Densitometer (Cown & Clement 1983; system software
upgraded in the 1990s), maintained at BSI (formerly Forest Research Institute),
Rotorua, NZ.

---

## Background

The FRI densitometer uses a Fe-55 radioisotopic source and a scintillation
detector to measure wood density at 0.3 mm spatial resolution along machined
increment cores (2 mm thick, 5 mm increment).  Raw count data are written to
`.SCN` files by the SCANNA acquisition program.

The original **EDITOR** program reads `.SCN` files, lets the operator check and

File: trials completed/FR121_8 Mangatu_finished/Densitometry/Densitometer files/MANG4.DAT
File : C:\DENSITOM\MANGAT~1\MANG4.DAT
Cores :
2
5
13
16
18
23
29
37
45
49
55

ÄÄÄÄÄÄÄÄÄÄÄÄÄÄÄÄÄÄÄÄÄÄÄÄÄÄÄÄÄÄÄÄÄÄÄÄÄÄÄÄÄÄÄÄÄÄÄÄÄÄÄÄÄÄÄÄÄÄÄÄÄÄÄÄÄÄÄÄÄÄÄÄÄÄÄÄÄÄÄ
Core : 2
ÄÄÄÄÄÄÄÂÄÄÄÄÄÄÄÄÄÄÄÄÄÄÄÄÄÄÄÄÄÄÄÄÄÂÄÄÄÄÄÄÄÄÄÄÂÄÄÄÄÄÄÄÄÄÄÄÄÄÄÄÄÄÄÄÄÄÄÄÄÄÄÄÄÄÄÄÄÄÄ
       ³Widths (mm)              ³ Areas    ³ Densities (kg/m3)
       ³                         ³ (cmý)    ³
Ring   ³Outer Ring Erly Late   % ³Incr Total³Ring E/Wd L/Wd Unif  Min  Max  Rng
 # Year³ Rad.      Wood Wood  LW ³          ³mean mean mean
ÄÄÄÄÄÄÄÁÄÄÄÄÄÄÄÄÄÄÄÄÄÄÄÄÄÄÄÄÄÄÄÄÄÁÄÄÄÄÄÄÄÄÄÄÁÄÄÄÄÄÄÄÄÄÄÄÄÄÄÄÄÄÄÄÄÄÄÄÄÄÄÄÄÄÄÄÄÄÄ

 1 1992   2.4  2.4  2.4  0.0   0   0.2    0.2 365  365    0    0  335  377   42
 2 1993   7.8  5.4  5.4  0.0   0   1.7    1.9 352  352    0    0  298  398  100
 3 1994  27.0 19.2 19.2  0.0   0  21.0   22.9 334  334    0    0  283  433  150
 4 1995  49.5 22.5 22.5  0.0   0  54.1   77.0 339  339    0    0  243  494  251
 5 1996  69.0 19.5 18.9  0.6   3  72.6  149.6 341  335  512  177  268  515  247
 6 1997  89.1 20.1 19.5  0.6   2  99.8  249.4 372  367  527  160  285  543  258
 7 1998 101.4 12.3 11.4  0.9   7  73.6  323.0 352  333  594  261  269  612  343
 8 1999 110.1  8.7  7.5  1.2  13  57.8  380.8 406  386  530  144  301  556  255
 9 2000 122.7 12.6 10.2  2.4  19  92.2  473.0 409  378  542  164  281  568  287
10 2001 135.0 12.3 11.1  1.2   9  99.6  572.6 395  380  527  147  334  559  225
11 2002 144.6  9.6  8.7  0.9   9  84.3  656.9 381  361  575  214  287  637  350
12 2003 151.5  6.9  6.0  0.9  13  64.2  721.1 410  390  549  159  346  562  216
13 2004 158.4  6.9  4.5  2.4  34  67.2  788.2 448  372  592  220  298  654  356
14 2005 164.4  6.0  5.4  0.6  10  60.8  849.1 415  400  557  157  323  563  240
15 2006 170.4  6.0  3.9  2.1  35  63.1  912.2 441  382  551  169  315  608  293
16 2007 176.1  5.7  4.5  1.2  21  62.0  974.2 453  404  636  232  321  669  348
17 2008 180.0  3.9  2.4  1.5  38  43.6 1017.9 463  382  593  211  325  659  334
18 2009 183.3  3.3  2.4  0.9  27  37.7 1055.5 452  400  593  193  353  617  264
19 2010 187.5  4.2  3.9  0.3   7  48.9 1104.5 406  394  567  173  326  567  241
20 2011 190.2  2.7  2.4  0.3  11  32.0 1136.5 399  384  519  135  349  519  170
21 2012 192.0  1.8  1.5  0.3  16  21.6 1158.1 414  392  521  129  320  521  201
22 2013 193.2  1.2  1.2  0.0   0  14.5 1172.6 415  415    0    0  377  488  111
23 2014 194.7  1.5  0.3  1.2  80  18.3 1190.9 583  420  624  204  420  671  251
24 2015 198.3  3.6  2.1  1.5  41  44.4 1235.4 487  408  597  189  349  691  342
25 2016 200.4  2.1  1.5  0.6  28  26.3 1261.7 435  384  561  177  328  591  263

Core Length:  200.4 mm
Core Density: 410 kg/m3
Cross-sectional Density:  406 kg/m3
Early/Latewood Threshold: 500 kg/m3
Attenuation Constant: 3.10

ÄÄÄÄÄÄÄÄÄÄÄÄÄÄÄÄÄÄÄÄÄÄÄÄÄÄÄÄÄÄÄÄÄÄÄÄÄÄÄÄÄÄÄÄÄÄÄÄÄÄÄÄÄÄÄÄÄÄÄÄÄÄÄÄÄÄÄÄÄÄÄÄÄÄÄÄÄÄÄ
Core : 5
ÄÄÄÄÄÄÄÂÄÄÄÄÄÄÄÄÄÄÄÄÄÄÄÄÄÄÄÄÄÄÄÄÄÂÄÄÄÄÄÄÄÄÄÄÂÄÄÄÄÄÄÄÄÄÄÄÄÄÄÄÄÄÄÄÄÄÄÄÄÄÄÄÄÄÄÄÄÄÄ
       ³Widths (mm)              ³ Areas    ³ Densities (kg/m3)
       ³                         ³ (cmý)    ³
Ring   ³Outer Ring Erly Late   % ³Incr Total³Ring E/Wd L/Wd Unif  Min  Max  Rng
 # Year³ Rad.      Wood Wood  LW ³          ³mean mean mean
ÄÄÄÄÄÄÄÁÄÄÄÄÄÄÄÄÄÄÄÄÄÄÄÄÄÄÄÄÄÄÄÄÄÁÄÄÄÄÄÄÄÄÄÄÁÄÄÄÄÄÄÄÄÄÄÄÄÄÄÄÄÄÄÄÄÄÄÄÄÄÄÄÄÄÄÄÄÄÄ

 1 1993   6.9  6.9  6.9  0.0   0   1.5    1.5 332  332    0    0  273  399  126
 2 1994  25.2 18.3 18.3  0.0   0  18.5   20.0 325  325    0    0  264  479  215
 3 1995  45.9 20.7 19.5  1.2   5  46.2   66.2 347  336  525  189  258  558  300
 4 1996  67.2 21.3 20.1  1.2   5  75.7  141.9 346  335  538  203  253  553  300
 5 1997  84.0 16.8 15.0  1.8  10  79.8  221.7 372  350  548  198  259  609  350
 6 1998  92.7  8.7  7.5  1.2  13  48.3  270.0 355  319  578  259  258  639  381
 7 1999 100.5  7.8  7.2  0.6   7  47.3  317.3 348  331  541  210  262  558  296
 8 2000 106.8  6.3  5.1  1.2  19  41.0  358.3 372  325  571  246  252  593  341
 9 2001 111.9  5.1  4.8  0.3   5  35.0  393.4 342  330  525  195  251  525  274
10 2002 115.5  3.6  3.0  0.6  16  25.7  419.1 348  302  579  277  233  586  353
11 2003 119.1  3.6  2.7  0.9  25  26.5  445.6 407  369  523  154  310  536  226
12 2004 123.9  4.8  3.6  1.2  25  36.6  482.3 380  313  581  268  257  648  391
13 2005 128.7  4.8  3.9  0.9  18  38.1  520.4 382  341  561  220  267  614  347
14 2006 133.8  5.1  3.9  1.2  23  42.1  562.4 393  340  567  227  271  639  368
15 2007 138.3  4.5  3.9  0.6  13  38.5  600.9 390  348  664  316  275  670  395
16 2008 142.8  4.5  3.6  0.9  20  39.7  640.6 424  367  654  287  282  686  404
17 2009 146.4  3.6  3.0  0.6  16  32.7  673.3 408  359  650  291  298  687  389
18 2010 150.6  4.2  3.6  0.6  14  39.2  712.5 389  356  586  230  305  652  347
19 2011 154.2  3.6  3.3  0.3   8  34.5  747.0 362  344  565  221  292  565  273
20 2012 158.1  3.9  3.0  0.9  23  38.3  785.3 406  354  580  226  287  624  337
21 2013 161.4  3.3  2.7  0.6  18  33.1  818.4 415  366  634  268  311  692  381
22 2014 163.8  2.4  1.5  0.9  37  24.5  842.9 465  388  592  204  322  622  300
23 2015 167.1  3.3  2.1  1.2  36  34.3  877.2 437  344  600  256  300  656  356
24 2016 169.8  2.7  1.8  0.9  33  28.6  905.8 429  349  590  241  297  633  336

Core Length:  169.8 mm
Core Density: 382 kg/m3
Cross-sectional Density:  380 kg/m3
Early/Latewood Threshold: 500 kg/m3
Attenuation Constant: 3.10

ÄÄÄÄÄÄÄÄÄÄÄÄÄÄÄÄÄÄÄÄÄÄÄÄÄÄÄÄÄÄÄÄÄÄÄÄÄÄÄÄÄÄÄÄÄÄÄÄÄÄÄÄÄÄÄÄÄÄÄÄÄÄÄÄÄÄÄÄÄÄÄÄÄÄÄÄÄÄÄ
Core : 13
ÄÄÄÄÄÄÄÂÄÄÄÄÄÄÄÄÄÄÄÄÄÄÄÄÄÄÄÄÄÄÄÄÄÂÄÄÄÄÄÄÄÄÄÄÂÄÄÄÄÄÄÄÄÄÄÄÄÄÄÄÄÄÄÄÄÄÄÄÄÄÄÄÄÄÄÄÄÄÄ
       ³Widths (mm)              ³ Areas    ³ Densities (kg/m3)
       ³                         ³ (cmý)    ³
Ring   ³Outer Ring Erly Late   % ³Incr Total³Ring E/Wd L/Wd Unif  Min  Max  Rng
 # Year³ Rad.      Wood Wood  LW ³          ³mean mean mean
ÄÄÄÄÄÄÄÁÄÄÄÄÄÄÄÄÄÄÄÄÄÄÄÄÄÄÄÄÄÄÄÄÄÁÄÄÄÄÄÄÄÄÄÄÁÄÄÄÄÄÄÄÄÄÄÄÄÄÄÄÄÄÄÄÄÄÄÄÄÄÄÄÄÄÄÄÄÄÄ

 2 1993  18.9 18.9 12.9  0.0   0  11.2   11.2 323  323    0    0  275  429  154
 3 1994  37.2 18.3 18.3  0.0   0  32.3   43.5 318  318    0    0  254  451  197
 4 1995  57.9 20.7 20.4  0.3   1  61.8  105.3 313  311  512  201  247  512  265
 5 1996  81.0 23.1 22.2  0.9   3 100.8  206.1 333  326  512  186  261  519  258
 6 1997 100.2 19.2 19.2  0.0   0 109.3  315.4 360  360    0    0  307  466  159
 7 1998 111.3 11.1 10.2  0.9   8  73.8  389.2 362  349  509  160  247  520  273
 8 1999 118.2  6.9  6.9  0.0   0  49.7  438.9 343  343    0    0  267  469  202
 9 2000 122.4  4.2  4.2  0.0   0  31.7  470.7 356  356    0    0  301  436  135
10 2001 124.2  1.8  1.8  0.0   0  13.9  484.6 379  379    0    0  302  489  187
11 2002 125.7  1.5  1.5  0.0   0  11.8  496.4 387  387    0    0  294  436  142
12 2003 128.4  2.7  2.1  0.6  22  21.6  517.9 430  392  564  172  271  587  316
13 2004 129.9  1.5  1.5  0.0   0  12.2  530.1 374  374    0    0  296  484  188
14 2005 131.4  1.5  1.5  0.0   0  12.3  542.4 308  308    0    0  267  341   74
15 2006 133.8  2.4  1.2  1.2  50  20.0  562.4 476  407  546  139  339  565  226
16 2007 140.4  6.6  5.7  0.9  13  56.9  619.3 369  345  525  180  265  537  272
17 2008 143.1  2.7  2.1  0.6  22  24.0  643.3 388  353  510  157  295  519  224
18 2009 144.6  1.5  1.2  0.3  20  13.6  656.9 432  394  585  191  319  585  266
19 2010 146.1  1.5  1.2  0.3  20  13.7  670.6 428  387  589  202  312  589  277
20 2011 147.0  0.9  0.9  0.0   0   8.3  678.9 340  340    0    0  297  364   67
21 2012 147.6  0.6  0.6  0.0   0   5.6  684.4 404  404    0    0  348  461  113
22 2013 149.1  1.5  1.5  0.0   0  14.0  698.4 349  349    0    0  314  428  114
23 2014 150.3  1.2  1.2  0.0   0  11.3  709.7 339  339    0    0  321  362   41
24 2015 151.5  1.2  1.2  0.0   0  11.4  721.1 385  385    0    0  305  444  139
25 2016 152.4  0.9  0.9  0.0   0   8.6  729.7 427  427    0    0  369  489  120

Core Length:  146.4 mm
Core Density: 371 kg/m3
Cross-sectional Density:  359 kg/m3
Early/Latewood Threshold: 500 kg/m3
Attenuation Constant: 3.10

ÄÄÄÄÄÄÄÄÄÄÄÄÄÄÄÄÄÄÄÄÄÄÄÄÄÄÄÄÄÄÄÄÄÄÄÄÄÄÄÄÄÄÄÄÄÄÄÄÄÄÄÄÄÄÄÄÄÄÄÄÄÄÄÄÄÄÄÄÄÄÄÄÄÄÄÄÄÄÄ
Core : 16
ÄÄÄÄÄÄÄÂÄÄÄÄÄÄÄÄÄÄÄÄÄÄÄÄÄÄÄÄÄÄÄÄÄÂÄÄÄÄÄÄÄÄÄÄÂÄÄÄÄÄÄÄÄÄÄÄÄÄÄÄÄÄÄÄÄÄÄÄÄÄÄÄÄÄÄÄÄÄÄ
       ³Widths (mm)              ³ Areas    ³ Densities (kg/m3)
       ³                         ³ (cmý)    ³
Ring   ³Outer Ring Erly Late   % ³Incr Total³Ring E/Wd L/Wd Unif  Min  Max  Rng
 # Year³ Rad.      Wood Wood  LW ³          ³mean mean mean
ÄÄÄÄÄÄÄÁÄÄÄÄÄÄÄÄÄÄÄÄÄÄÄÄÄÄÄÄÄÄÄÄÄÁÄÄÄÄÄÄÄÄÄÄÁÄÄÄÄÄÄÄÄÄÄÄÄÄÄÄÄÄÄÄÄÄÄÄÄÄÄÄÄÄÄÄÄÄÄ

 3 1994  18.8 18.8 16.8  0.0   0  11.1   11.1 326  326    0    0  265  463  198
 4 1995  42.5 23.7 22.8  0.9   3  45.6   56.7 317  310  514  204  252  534  282
 5 1996  69.8 27.3 27.3  0.0   0  96.3  153.1 310  310    0    0  252  432  180
 6 1997  92.3 22.5 22.5  0.0   0 114.6  267.6 338  338    0    0  278  486  208
 7 1998 103.4 11.1  9.9  1.2  10  68.2  335.9 358  337  524  187  265  535  270
 8 1999 114.5 11.1 10.8  0.3   2  76.0  411.9 347  343  501  158  242  501  259
 9 2000 124.7 10.2 10.2  0.0   0  76.6  488.5 317  317    0    0  210  486  276
10 2001 133.1  8.4  8.4  0.0   0  68.0  556.6 322  322    0    0  225  457  232
11 2002 139.7  6.6  6.3  0.3   4  56.6  613.1 335  326  525  199  218  525  307
12 2003 145.7  6.0  5.4  0.6  10  53.8  666.9 377  359  542  183  259  580  321
13 2004 153.2  7.5  6.3  1.2  16  70.4  737.3 383  359  509  150  228  513  285
14 2005 163.7 10.5  9.6  0.9   8 104.5  841.9 376  363  520  157  247  527  280
15 2006 175.7 12.0 12.0  0.0   0 128.0  969.8 354  354    0    0  248  454  206
16 2007 185.9 10.2  9.3  0.9   8 115.9 1085.7 351  330  566  236  233  585  352
17 2008 193.1  7.2  4.2  3.0  41  85.7 1171.4 414  321  545  224  244  589  345
18 2009 199.7  6.6  5.1  1.5  22  81.4 1252.9 383  332  556  224  262  601  339
19 2010 206.0  6.3  5.4  0.9  14  80.3 1333.2 374  347  534  187  251  562  311
20 2011 211.7  5.7  5.1  0.6  10  74.8 1408.0 371  354  517  163  262  523  261
21 2012 216.5  4.8  3.6  1.2  24  64.6 1472.5 390  350  509  159  270  514  244
22 2013 220.4  3.9  3.0  0.9  23  53.5 1526.1 389  338  561  223  279  619  340
23 2014 223.1  2.7  2.1  0.6  22  37.6 1563.7 403  371  517  146  289  523  234
24 2015 227.6  4.5  3.6  0.9  20  63.7 1627.4 423  381  587  206  304  630  326
25 2016 231.2  3.6  3.0  0.6  16  51.9 1679.3 403  376  538  162  298  561  263

Core Length:  229.2 mm
Core Density: 363 kg/m3
Cross-sectional Density:  362 kg/m3
Early/Latewood Threshold: 500 kg/m3
Attenuation Constant: 3.10

ÄÄÄÄÄÄÄÄÄÄÄÄÄÄÄÄÄÄÄÄÄÄÄÄÄÄÄÄÄÄÄÄÄÄÄÄÄÄÄÄÄÄÄÄÄÄÄÄÄÄÄÄÄÄÄÄÄÄÄÄÄÄÄÄÄÄÄÄÄÄÄÄÄÄÄÄÄÄÄ
Core : 18
ÄÄÄÄÄÄÄÂÄÄÄÄÄÄÄÄÄÄÄÄÄÄÄÄÄÄÄÄÄÄÄÄÄÂÄÄÄÄÄÄÄÄÄÄÂÄÄÄÄÄÄÄÄÄÄÄÄÄÄÄÄÄÄÄÄÄÄÄÄÄÄÄÄÄÄÄÄÄÄ
       ³Widths (mm)              ³ Areas    ³ Densities (kg/m3)
       ³                         ³ (cmý)    ³
Ring   ³Outer Ring Erly Late   % ³Incr Total³Ring E/Wd L/Wd Unif  Min  Max  Rng
 # Year³ Rad.      Wood Wood  LW ³          ³mean mean mean
ÄÄÄÄÄÄÄÁÄÄÄÄÄÄÄÄÄÄÄÄÄÄÄÄÄÄÄÄÄÄÄÄÄÁÄÄÄÄÄÄÄÄÄÄÁÄÄÄÄÄÄÄÄÄÄÄÄÄÄÄÄÄÄÄÄÄÄÄÄÄÄÄÄÄÄÄÄÄÄ

 4 1995  24.8 24.8 16.2  0.6   2  19.3   19.3 322  314  517  203  260  535  275
 5 1996  46.1 21.3 21.0  0.3   1  47.4   66.8 332  329  504  175  271  504  233
 6 1997  59.9 13.8 13.5  0.3   2  46.0  112.7 355  351  510  159  289  510  221
 7 1998  66.5  6.6  5.4  1.2  18  26.2  138.9 379  344  537  193  299  552  253
 8 1999  73.1  6.6  5.4  1.2  18  28.9  167.9 423  401  526  125  334  558  224
 9 2000  81.8  8.7  8.1  0.6   6  42.3  210.2 380  370  520  150  295  522  227
10 2001  86.3  4.5  3.9  0.6  13  23.8  234.0 418  400  531  131  326  532  206
11 2002  91.4  5.1  4.5  0.6  11  28.5  262.4 408  390  540  150  295  550  255
12 2003  95.9  4.5  2.7  1.8  40  26.5  288.9 453  401  530  129  362  582  220
13 2004 108.2 12.3 10.2  2.1  17  78.9  367.8 420  389  567  178  317  596  279
14 2005 119.9 11.7  9.6  2.1  17  83.8  451.6 409  380  538  158  318  574  256
15 2006 133.7 13.8 11.4  2.4  17 109.9  561.6 410  384  532  148  306  555  249
16 2007 143.3  9.6  7.5  2.1  21  83.5  645.1 411  365  576  211  326  649  323
17 2008 151.4  8.1  6.3  1.8  22  75.0  720.1 398  365  515  150  295  547  252
18 2009 159.5  8.1  6.6  1.5  18  79.1  799.2 397  361  555  194  309  590  281
19 2010 167.9  8.4  7.2  1.2  14  86.4  885.6 389  365  532  167  308  557  249
20 2011 173.3  5.4  5.4  0.0   0  57.9  943.5 386  386    0    0  320  475  155
21 2012 179.0  5.7  5.7  0.0   0  63.1 1006.6 374  374    0    0  299  474  175
22 2013 184.7  5.7  4.5  1.2  21  65.1 1071.7 412  363  593  230  309  645  336
23 2014 188.9  4.2  3.3  0.9  21  49.3 1121.0 413  380  536  156  337  550  213
24 2015 192.8  3.9  3.3  0.6  15  46.8 1167.8 388  360  540  180  333  543  210
25 2016 198.8  6.0  4.8  1.2  20  73.8 1241.6 422  389  554  165  297  589  292

Core Length:  190.8 mm
Core Density: 395 kg/m3
Cross-sectional Density:  398 kg/m3
Early/Latewood Threshold: 500 kg/m3
Attenuation Constant: 3.10

ÄÄÄÄÄÄÄÄÄÄÄÄÄÄÄÄÄÄÄÄÄÄÄÄÄÄÄÄÄÄÄÄÄÄÄÄÄÄÄÄÄÄÄÄÄÄÄÄÄÄÄÄÄÄÄÄÄÄÄÄÄÄÄÄÄÄÄÄÄÄÄÄÄÄÄÄÄÄÄ
Core : 23
ÄÄÄÄÄÄÄÂÄÄÄÄÄÄÄÄÄÄÄÄÄÄÄÄÄÄÄÄÄÄÄÄÄÂÄÄÄÄÄÄÄÄÄÄÂÄÄÄÄÄÄÄÄÄÄÄÄÄÄÄÄÄÄÄÄÄÄÄÄÄÄÄÄÄÄÄÄÄÄ
       ³Widths (mm)              ³ Areas    ³ Densities (kg/m3)
       ³                         ³ (cmý)    ³
Ring   ³Outer Ring Erly Late   % ³Incr Total³Ring E/Wd L/Wd Unif  Min  Max  Rng
 # Year³ Rad.      Wood Wood  LW ³          ³mean mean mean
ÄÄÄÄÄÄÄÁÄÄÄÄÄÄÄÄÄÄÄÄÄÄÄÄÄÄÄÄÄÄÄÄÄÁÄÄÄÄÄÄÄÄÄÄÁÄÄÄÄÄÄÄÄÄÄÄÄÄÄÄÄÄÄÄÄÄÄÄÄÄÄÄÄÄÄÄÄÄÄ

 1 1993   2.7  2.7  2.7  0.0   0   0.2    0.2 360  360    0    0  266  437  171
 2 1994  21.6 18.9 18.9  0.0   0  14.4   14.7 351  351    0    0  247  483  236
 3 1995  40.5 18.9 18.6  0.3   1  36.9   51.5 329  326  500  174  246  500  254
 4 1996  58.5 18.0 18.0  0.0   0  56.0  107.5 320  320    0    0  249  470  221
 5 1997  72.0 13.5 13.2  0.3   2  55.3  162.9 342  338  533  195  266  533  267
 6 1998  79.2  7.2  6.0  1.2  16  34.2  197.1 358  323  534  211  260  564  304
 7 1999  88.5  9.3  9.0  0.3   3  49.0  246.1 357  352  510  158  271  510  239
 8 2000  96.9  8.4  8.4  0.0   0  48.9  295.0 318  318    0    0  239  424  185
 9 2001 103.5  6.6  6.3  0.3   4  41.6  336.5 356  349  511  162  261  511  250
10 2002 109.5  6.0  5.4  0.6  10  40.1  376.7 360  334  601  267  227  648  421
11 2003 117.3  7.8  7.5  0.3   3  55.6  432.3 380  375  501  126  286  501  215
12 2004 131.4 14.1 13.8  0.3   2 110.2  542.4 363  360  511  151  257  511  254
13 2005 141.6 10.2  9.6  0.6   5  87.5  629.9 362  353  510  157  264  511  247
14 2006 148.5  6.9  6.6  0.3   4  62.9  692.8 370  363  526  163  276  526  250
15 2007 153.9  5.4  4.5  0.9  16  51.3  744.1 397  367  550  183  283  582  299
16 2008 157.5  3.6  2.7  0.9  25  35.2  779.3 415  357  589  232  288  622  334
17 2009 160.5  3.0  2.4  0.6  20  30.0  809.3 401  361  564  203  309  568  259
18 2010 163.5  3.0  2.7  0.3  10  30.5  839.8 397  383  517  134  324  517  193
19 2011 166.5  3.0  2.7  0.3  10  31.1  870.9 386  371  524  153  284  524  240
20 2012 169.2  2.7  2.4  0.3  11  28.5  899.4 405  384  573  189  296  573  277
21 2013 171.9  2.7  2.1  0.6  22  28.9  928.3 425  373  607  234  307  633  326
22 2014 173.7  1.8  1.2  0.6  33  19.5  947.9 468  394  615  221  309  647  338
23 2015 175.8  2.1  1.8  0.3  14  23.1  970.9 419  388  605  217  321  605  284
24 2016 177.3  1.5  1.2  0.3  20  16.6  987.6 402  364  555  191  322  555  233

Core Length:  177.3 mm
Core Density: 376 kg/m3
Cross-sectional Density:  369 kg/m3
Early/Latewood Threshold: 500 kg/m3
Attenuation Constant: 3.10

ÄÄÄÄÄÄÄÄÄÄÄÄÄÄÄÄÄÄÄÄÄÄÄÄÄÄÄÄÄÄÄÄÄÄÄÄÄÄÄÄÄÄÄÄÄÄÄÄÄÄÄÄÄÄÄÄÄÄÄÄÄÄÄÄÄÄÄÄÄÄÄÄÄÄÄÄÄÄÄ
Core : 29
ÄÄÄÄÄÄÄÂÄÄÄÄÄÄÄÄÄÄÄÄÄÄÄÄÄÄÄÄÄÄÄÄÄÂÄÄÄÄÄÄÄÄÄÄÂÄÄÄÄÄÄÄÄÄÄÄÄÄÄÄÄÄÄÄÄÄÄÄÄÄÄÄÄÄÄÄÄÄÄ
       ³Widths (mm)              ³ Areas    ³ Densities (kg/m3)
       ³                         ³ (cmý)    ³
Ring   ³Outer Ring Erly Late   % ³Incr Total³Ring E/Wd L/Wd Unif  Min  Max  Rng
 # Year³ Rad.      Wood Wood  LW ³          ³mean mean mean
ÄÄÄÄÄÄÄÁÄÄÄÄÄÄÄÄÄÄÄÄÄÄÄÄÄÄÄÄÄÄÄÄÄÁÄÄÄÄÄÄÄÄÄÄÁÄÄÄÄÄÄÄÄÄÄÄÄÄÄÄÄÄÄÄÄÄÄÄÄÄÄÄÄÄÄÄÄÄÄ

 1 1993   2.7  2.7  2.7  0.0   0   0.2    0.2 356  356    0    0  304  436  132
 2 1994  10.8  8.1  8.1  0.0   0   3.4    3.7 335  335    0    0  267  472  205
 3 1995  30.3 19.5 18.9  0.6   3  25.2   28.8 339  332  567  235  269  584  315
 4 1996  54.6 24.3 23.4  0.9   3  64.8   93.7 337  330  518  188  261  531  270
 5 1997  75.0 20.4 19.2  1.2   5  83.1  176.7 354  343  519  176  251  542  291
 6 1998  86.1 11.1  9.6  1.5  13  56.2  232.9 356  325  559  234  241  610  369
 7 1999  96.9 10.8  9.6  1.2  11  62.1  295.0 371  351  531  180  266  559  293
 8 2000 107.1 10.2  9.6  0.6   5  65.4  360.4 359  349  516  167  263  530  267
 9 2001 116.1  9.0  8.1  0.9  10  63.1  423.5 369  350  543  193  279  569  290
10 2002 122.4  6.3  5.7  0.6   9  47.2  470.7 375  350  617  267  247  670  423
11 2003 128.1  5.7  3.9  1.8  31  44.9  515.5 442  396  541  145  304  596  292
12 2004 137.1  9.0  6.9  2.1  23  75.0  590.5 418  375  559  184  287  672  385
13 2005 147.0  9.9  6.9  3.0  30  88.4  678.9 429  375  554  179  298  660  362
14 2006 159.9 12.9 11.1  1.8  13 124.4  803.2 401  377  549  172  300  607  307
15 2007 169.2  9.3  6.9  2.4  25  96.2  899.4 439  378  615  237  316  735  419
16 2008 176.1  6.9  4.8  2.1  30  74.9  974.2 437  363  607  244  311  673  362
17 2009 181.2  5.1  4.2  0.9  17  57.2 1031.5 438  397  633  236  326  700  374
18 2010 186.6  5.4  4.5  0.9  16  62.4 1093.9 412  379  576  197  342  618  276
19 2011 189.6  3.0  2.7  0.3  10  35.5 1129.3 421  407  545  138  369  545  176
20 2012 192.9  3.3  2.1  1.2  36  39.7 1169.0 484  412  611  199  346  636  290
21 2013 196.2  3.3  2.7  0.6  18  40.3 1209.3 450  403  665  262  344  701  357
22 2014 199.2  3.0  1.5  1.5  50  37.3 1246.6 505  405  606  201  356  678  322
23 2015 203.4  4.2  3.3  0.9  21  53.1 1299.7 482  432  665  233  363  685  322
24 2016 206.1  2.7  1.8  0.9  33  34.7 1334.5 470  426  559  133  366  604  238

Core Length:  206.1 mm
Core Density: 407 kg/m3
Cross-sectional Density:  409 kg/m3
Early/Latewood Threshold: 500 kg/m3
Attenuation Constant: 3.10

ÄÄÄÄÄÄÄÄÄÄÄÄÄÄÄÄÄÄÄÄÄÄÄÄÄÄÄÄÄÄÄÄÄÄÄÄÄÄÄÄÄÄÄÄÄÄÄÄÄÄÄÄÄÄÄÄÄÄÄÄÄÄÄÄÄÄÄÄÄÄÄÄÄÄÄÄÄÄÄ
Core : 37
ÄÄÄÄÄÄÄÂÄÄÄÄÄÄÄÄÄÄÄÄÄÄÄÄÄÄÄÄÄÄÄÄÄÂÄÄÄÄÄÄÄÄÄÄÂÄÄÄÄÄÄÄÄÄÄÄÄÄÄÄÄÄÄÄÄÄÄÄÄÄÄÄÄÄÄÄÄÄÄ
       ³Widths (mm)              ³ Areas    ³ Densities (kg/m3)
       ³                         ³ (cmý)    ³
Ring   ³Outer Ring Erly Late   % ³Incr Total³Ring E/Wd L/Wd Unif  Min  Max  Rng
 # Year³ Rad.      Wood Wood  LW ³          ³mean mean mean
ÄÄÄÄÄÄÄÁÄÄÄÄÄÄÄÄÄÄÄÄÄÄÄÄÄÄÄÄÄÄÄÄÄÁÄÄÄÄÄÄÄÄÄÄÁÄÄÄÄÄÄÄÄÄÄÄÄÄÄÄÄÄÄÄÄÄÄÄÄÄÄÄÄÄÄÄÄÄÄ

 2 1994  12.1 12.1 11.1  0.0   0   4.6    4.6 306  306    0    0  256  462  206
 3 1995  34.0 21.9 20.4  1.5   6  31.7   36.3 325  309  538  229  243  550  307
 4 1996  57.4 23.4 23.4  0.0   0  67.2  103.5 318  318    0    0  236  485  249
 5 1997  80.5 23.1 21.3  1.8   7 100.1  203.6 353  339  521  182  278  534  256
 6 1998  97.6 17.1 15.3  1.8  10  95.7  299.3 378  362  518  156  304  531  227
 7 1999 117.1 19.5 19.5  0.0   0 131.5  430.8 355  355    0    0  284  463  179
 8 2000 132.7 15.6 15.0  0.6   3 122.4  553.2 349  341  529  188  280  545  265
 9 2001 146.5 13.8 12.9  0.9   6 121.0  674.3 371  358  552  194  294  579  285
10 2002 158.5 12.0 11.1  0.9   7 115.0  789.2 378  362  577  215  285  600  315
11 2003 169.0 10.5  8.7  1.8  17 108.0  897.3 416  392  532  140  328  565  237
12 2004 179.2 10.2  8.1  2.1  20 111.6 1008.8 388  350  535  185  290  562  272
13 2005 188.5  9.3  8.1  1.2  12 107.4 1116.3 398  376  546  170  303  569  266
14 2006 199.9 11.4  9.9  1.5  13 139.1 1255.4 404  383  539  156  308  585  277
15 2007 210.1 10.2  8.4  1.8  17 131.4 1386.8 413  377  584  207  316  645  329
16 2008 215.8  5.7  3.3  2.4  42  76.3 1463.0 444  358  562  204  306  621  315
17 2009 220.0  4.2  3.3  0.9  21  57.5 1520.5 415  369  583  214  310  622  312
18 2010 225.7  5.7  4.5  1.2  21  79.8 1600.3 397  357  551  194  279  587  308
19 2011 230.8  5.1  5.1  0.0   0  73.1 1673.5 357  357    0    0  286  498  212
20 2012 234.7  3.9  3.9  0.0   0  57.0 1730.5 381  381    0    0  283  488  205
21 2013 237.7  3.0  2.1  0.9  30  44.5 1775.0 425  354  592  238  314  647  333
22 2014 241.3  3.6  2.7  0.9  25  54.2 1829.2 431  401  521  120  330  534  204
23 2015 245.8  4.5  3.0  1.5  33  68.9 1898.1 431  376  542  166  308  567  259
24 2016 248.5  2.7  2.1  0.6  22  41.9 1940.0 406  370  535  165  312  539  227

Core Length:  247.5 mm
Core Density: 384 kg/m3
Cross-sectional Density:  386 kg/m3
Early/Latewood Threshold: 500 kg/m3
Attenuation Constant: 3.10

ÄÄÄÄÄÄÄÄÄÄÄÄÄÄÄÄÄÄÄÄÄÄÄÄÄÄÄÄÄÄÄÄÄÄÄÄÄÄÄÄÄÄÄÄÄÄÄÄÄÄÄÄÄÄÄÄÄÄÄÄÄÄÄÄÄÄÄÄÄÄÄÄÄÄÄÄÄÄÄ
Core : 45
ÄÄÄÄÄÄÄÂÄÄÄÄÄÄÄÄÄÄÄÄÄÄÄÄÄÄÄÄÄÄÄÄÄÂÄÄÄÄÄÄÄÄÄÄÂÄÄÄÄÄÄÄÄÄÄÄÄÄÄÄÄÄÄÄÄÄÄÄÄÄÄÄÄÄÄÄÄÄÄ
       ³Widths (mm)              ³ Areas    ³ Densities (kg/m3)
       ³                         ³ (cmý)    ³
Ring   ³Outer Ring Erly Late   % ³Incr Total³Ring E/Wd L/Wd Unif  Min  Max  Rng
 # Year³ Rad.      Wood Wood  LW ³          ³mean mean mean
ÄÄÄÄÄÄÄÁÄÄÄÄÄÄÄÄÄÄÄÄÄÄÄÄÄÄÄÄÄÄÄÄÄÁÄÄÄÄÄÄÄÄÄÄÁÄÄÄÄÄÄÄÄÄÄÄÄÄÄÄÄÄÄÄÄÄÄÄÄÄÄÄÄÄÄÄÄÄÄ

 1 1993   4.8  4.8  4.8  0.0   0   0.7    0.7 346  346    0    0  254  415  161
 2 1994  19.8 15.0 14.1  0.9   6  11.6   12.3 355  345  511  166  290  518  228
 3 1995  39.0 19.2 18.6  0.6   3  35.5   47.8 363  358  541  183  295  550  255
 4 1996  59.4 20.4 18.9  1.5   7  63.1  110.8 378  366  527  161  294  547  253
 5 1997  73.5 14.1 12.0  2.1  14  58.9  169.7 416  394  541  147  339  595  256
 6 1998  81.9  8.4  4.8  3.6  42  41.0  210.7 478  397  586  189  333  638  305
 7 1999  93.6 11.7  9.9  1.8  15  64.5  275.2 422  397  558  161  332  596  264
 8 2000 103.8 10.2  9.0  1.2  11  63.3  338.5 417  399  546  147  309  585  276
 9 2001 110.1  6.3  4.5  1.8  28  42.3  380.8 457  417  557  140  335  628  293
10 2002 114.6  4.5  2.7  1.8  40  31.8  412.6 467  401  565  164  354  627  273
11 2003 122.4  7.8  4.2  3.6  46  58.1  470.7 496  423  581  158  364  622  258
12 2004 129.0  6.6  4.2  2.4  36  52.1  522.8 466  402  578  176  345  678  333
13 2005 133.2  4.2  2.4  1.8  42  34.6  557.4 500  448  569  121  385  625  240
14 2006 137.7  4.5  2.4  2.1  46  38.3  595.7 479  427  538  111  370  599  229
15 2007 140.1  2.4  0.9  1.5  62  20.9  616.6 545  449  603  154  386  667  281
16 2008 142.2  2.1  0.6  1.5  71  18.6  635.3 553  438  599  161  433  663  230
17 2009 144.0  1.8  0.9  0.9  50  16.2  651.4 504  425  583  158  384  616  232
18 2010 146.4  2.4  1.5  0.9  37  21.9  673.3 460  406  551  145  378  563  185
19 2011 147.6  1.2  0.9  0.3  25  11.1  684.4 450  433  502   69  381  502  121
20 2012 147.9  0.3  0.3  0.0   0   2.8  687.2 467  467    0    0  467  467    0
21 2013 148.5  0.6  0.3  0.3  50   5.6  692.8 485  460  511   51  460  511   51
22 2014 148.8  0.3  0.3  0.0   0   2.8  695.6 450  450    0    0  450  450    0
23 2015 149.1  0.3  0.3  0.0   0   2.8  698.4 482  482    0    0  482  482    0
24 2016 149.4  0.3  0.3  0.0   0   2.8  701.2 349  349    0    0  349  349    0

Core Length:  149.4 mm
Core Density: 449 kg/m3
Cross-sectional Density:  448 kg/m3
Early/Latewood Threshold: 500 kg/m3
Attenuation Constant: 3.10

ÄÄÄÄÄÄÄÄÄÄÄÄÄÄÄÄÄÄÄÄÄÄÄÄÄÄÄÄÄÄÄÄÄÄÄÄÄÄÄÄÄÄÄÄÄÄÄÄÄÄÄÄÄÄÄÄÄÄÄÄÄÄÄÄÄÄÄÄÄÄÄÄÄÄÄÄÄÄÄ
Core : 49
ÄÄÄÄÄÄÄÂÄÄÄÄÄÄÄÄÄÄÄÄÄÄÄÄÄÄÄÄÄÄÄÄÄÂÄÄÄÄÄÄÄÄÄÄÂÄÄÄÄÄÄÄÄÄÄÄÄÄÄÄÄÄÄÄÄÄÄÄÄÄÄÄÄÄÄÄÄÄÄ
       ³Widths (mm)              ³ Areas    ³ Densities (kg/m3)
       ³                         ³ (cmý)    ³
Ring   ³Outer Ring Erly Late   % ³Incr Total³Ring E/Wd L/Wd Unif  Min  Max  Rng
 # Year³ Rad.      Wood Wood  LW ³          ³mean mean mean
ÄÄÄÄÄÄÄÁÄÄÄÄÄÄÄÄÄÄÄÄÄÄÄÄÄÄÄÄÄÄÄÄÄÁÄÄÄÄÄÄÄÄÄÄÁÄÄÄÄÄÄÄÄÄÄÄÄÄÄÄÄÄÄÄÄÄÄÄÄÄÄÄÄÄÄÄÄÄÄ

 1 1993   5.1  5.1  5.1  0.0   0   0.8    0.8 331  331    0    0  261  378  117
 2 1994  21.3 16.2 16.2  0.0   0  13.4   14.3 296  296    0    0  242  428  186
 3 1995  44.4 23.1 22.8  0.3   1  47.7   61.9 306  303  520  217  244  520  276
 4 1996  69.9 25.5 25.5  0.0   0  91.6  153.5 315  315    0    0  242  487  245
 5 1997  90.9 21.0 21.0  0.0   0 106.1  259.6 334  334    0    0  254  497  243
 6 1998 101.4 10.5  9.9  0.6   5  63.4  323.0 338  325  561  236  253  568  315
 7 1999 112.2 10.8 10.2  0.6   5  72.5  395.5 364  354  531  177  263  557  294
 8 2000 124.5 12.3 11.7  0.6   4  91.5  487.0 362  351  568  217  270  589  319
 9 2001 136.8 12.3 11.4  0.9   7 101.0  587.9 353  339  540  201  274  578  304
10 2002 149.1 12.3 11.1  1.2   9 110.5  698.4 363  337  595  258  270  655  385
11 2003 162.3 13.2 11.1  2.1  15 129.1  827.5 399  375  530  155  314  580  266
12 2004 176.4 14.1 11.7  2.4  17 150.0  977.6 395  357  581  224  301  652  351
13 2005 187.5 11.1  8.1  3.0  27 126.9 1104.5 444  402  557  155  342  641  299
14 2006 200.4 12.9 11.1  1.8  13 157.2 1261.7 409  388  541  153  327  583  256
15 2007 209.4  9.0  7.2  1.8  20 115.9 1377.5 446  399  636  237  350  714  364
16 2008 216.9  7.5  5.1  2.4  32 100.4 1478.0 464  387  628  241  339  687  348
17 2009 222.3  5.4  3.9  1.5  27  74.5 1552.5 462  408  601  193  368  678  310
18 2010 228.0  5.7  4.5  1.2  21  80.6 1633.1 422  376  592  216  333  665  332
19 2011 232.2  4.2  3.6  0.6  14  60.7 1693.8 419  396  556  160  363  582  219
20 2012 235.5  3.3  2.4  0.9  27  48.5 1742.3 441  401  548  147  343  583  240
21 2013 237.3  1.8  1.2  0.6  33  26.7 1769.1 465  390  617  227  337  624  287
22 2014 240.3  3.0  2.1  0.9  30  45.0 1814.1 472  420  594  174  352  627  275
23 2015 243.9  3.6  2.4  1.2  33  54.8 1868.8 482  423  601  178  354  664  310
24 2016 247.5  3.6  2.7  0.9  24  55.6 1924.4 468  427  591  164  360  659  299

Core Length:  247.5 mm
Core Density: 397 kg/m3
Cross-sectional Density:  400 kg/m3
Early/Latewood Threshold: 500 kg/m3
Attenuation Constant: 3.10

ÄÄÄÄÄÄÄÄÄÄÄÄÄÄÄÄÄÄÄÄÄÄÄÄÄÄÄÄÄÄÄÄÄÄÄÄÄÄÄÄÄÄÄÄÄÄÄÄÄÄÄÄÄÄÄÄÄÄÄÄÄÄÄÄÄÄÄÄÄÄÄÄÄÄÄÄÄÄÄ
Core : 55
ÄÄÄÄÄÄÄÂÄÄÄÄÄÄÄÄÄÄÄÄÄÄÄÄÄÄÄÄÄÄÄÄÄÂÄÄÄÄÄÄÄÄÄÄÂÄÄÄÄÄÄÄÄÄÄÄÄÄÄÄÄÄÄÄÄÄÄÄÄÄÄÄÄÄÄÄÄÄÄ
       ³Widths (mm)              ³ Areas    ³ Densities (kg/m3)
       ³                         ³ (cmý)    ³
Ring   ³Outer Ring Erly Late   % ³Incr Total³Ring E/Wd L/Wd Unif  Min  Max  Rng
 # Year³ Rad.      Wood Wood  LW ³          ³mean mean mean
ÄÄÄÄÄÄÄÁÄÄÄÄÄÄÄÄÄÄÄÄÄÄÄÄÄÄÄÄÄÄÄÄÄÁÄÄÄÄÄÄÄÄÄÄÁÄÄÄÄÄÄÄÄÄÄÄÄÄÄÄÄÄÄÄÄÄÄÄÄÄÄÄÄÄÄÄÄÄÄ

 2 1994  13.3 13.3  9.0  0.3   2   5.6    5.6 353  347  533  186  293  533  240
 3 1995  28.9 15.6 14.7  0.9   5  20.7   26.2 356  345  538  193  281  566  285
 4 1996  46.0 17.1 15.3  1.8  10  40.2   66.5 383  365  542  177  310  570  260
 5 1997  61.3 15.3 12.9  2.4  15  51.6  118.1 398  369  549  180  326  616  290
 6 1998  70.6  9.3  7.5  1.8  19  38.5  156.6 410  368  584  216  309  648  339
 7 1999  79.6  9.0  8.1  0.9  10  42.5  199.1 417  403  538  135  321  558  237
 8 2000  86.8  7.2  7.2  0.0   0  37.6  236.7 388  388    0    0  314  489  175
 9 2001  92.2  5.4  5.1  0.3   5  30.4  267.1 405  396  552  156  323  552  229
10 2002  97.6  5.4  3.6  1.8  33  32.2  299.3 423  357  555  198  291  636  345
11 2003 102.7  5.1  3.3  1.8  35  32.1  331.4 458  389  586  197  360  638  278
12 2004 112.3  9.6  6.0  3.6  37  64.8  396.2 466  397  580  183  308  668  360
13 2005 122.2  9.9  8.1  1.8  18  72.9  469.1 431  399  575  176  337  620  283
14 2006 128.2  6.0  4.8  1.2  19  47.2  516.3 426  388  577  189  330  619  289
15 2007 132.7  4.5  3.6  0.9  20  36.9  553.2 440  402  593  191  344  631  287
16 2008 135.7  3.0  2.4  0.6  20  25.3  578.5 415  374  581  207  332  650  318
17 2009 137.5  1.8  1.8  0.0   0  15.4  594.0 405  405    0    0  353  492  139
18 2010 139.6  2.1  1.8  0.3  14  18.3  612.2 398  373  549  176  332  549  217
19 2011 141.4  1.8  1.8  0.0   0  15.9  628.1 400  400    0    0  360  468  108
20 2012 142.3  0.9  0.6  0.3  33   8.0  636.2 471  432  551  119  381  551  170
21 2013 143.2  0.9  0.9  0.0   0   8.1  644.2 419  419    0    0  409  427   18
22 2014 144.4  1.2  0.6  0.6  50  10.8  655.1 494  423  564  141  373  574  201
23 2015 145.6  1.2  0.6  0.6  50  10.9  666.0 481  445  518   73  415  531  116
24 2016 146.8  1.2  1.2  0.0   0  11.0  677.0 406  406    0    0  353  462  109

Core Length:  142.8 mm
Core Density: 419 kg/m3
Cross-sectional Density:  420 kg/m3
Early/Latewood Threshold: 500 kg/m3
Attenuation Constant: 3.10
