Repository: StevenDovey/Densiometry

# Densiometry

R reimplementation of the **EDITOR** data-processing pipeline for the
FRI Direct-Scanning X-Ray Densitometer (Cown & Clement 1983; system software
upgraded in the 1990s), maintained at BSI (formerly Forest Research Institute),
Rotorua, NZ.

---

## Background

The FRI densitometer uses a Fe-55 radioisotopic source and a scintillation
detector to measure wood density at 0.3 mm spatial resolution along machined
increment cores (2 mm thick, 5 mm increment).  Raw count data are written to
`.SCN` files by the SCANNA acquisition program.

The original **EDITOR** program reads `.SCN` files, lets the operator check and

File: trials completed/FR121_8 Mangatu_finished/Densitometry/Densitometer files/MANG5.DAT
File : C:\DENSITOM\MANGAT~1\MANG5.DAT
Cores :
7
15
17
25
29
37
44
47
52
58
63
69

ÄÄÄÄÄÄÄÄÄÄÄÄÄÄÄÄÄÄÄÄÄÄÄÄÄÄÄÄÄÄÄÄÄÄÄÄÄÄÄÄÄÄÄÄÄÄÄÄÄÄÄÄÄÄÄÄÄÄÄÄÄÄÄÄÄÄÄÄÄÄÄÄÄÄÄÄÄÄÄ
Core : 7
ÄÄÄÄÄÄÄÂÄÄÄÄÄÄÄÄÄÄÄÄÄÄÄÄÄÄÄÄÄÄÄÄÄÂÄÄÄÄÄÄÄÄÄÄÂÄÄÄÄÄÄÄÄÄÄÄÄÄÄÄÄÄÄÄÄÄÄÄÄÄÄÄÄÄÄÄÄÄÄ
       ³Widths (mm)              ³ Areas    ³ Densities (kg/m3)
       ³                         ³ (cmý)    ³
Ring   ³Outer Ring Erly Late   % ³Incr Total³Ring E/Wd L/Wd Unif  Min  Max  Rng
 # Year³ Rad.      Wood Wood  LW ³          ³mean mean mean
ÄÄÄÄÄÄÄÁÄÄÄÄÄÄÄÄÄÄÄÄÄÄÄÄÄÄÄÄÄÄÄÄÄÁÄÄÄÄÄÄÄÄÄÄÁÄÄÄÄÄÄÄÄÄÄÄÄÄÄÄÄÄÄÄÄÄÄÄÄÄÄÄÄÄÄÄÄÄÄ

 1 1993   7.5  7.5  7.5  0.0   0   1.8    1.8 303  303    0    0  247  450  203
 2 1994  19.5 12.0 12.0  0.0   0  10.2   11.9 297  297    0    0  227  466  239
 3 1995  36.9 17.4 16.8  0.6   3  30.8   42.8 311  304  508  204  244  510  266
 4 1996  52.8 15.9 14.4  1.5   9  44.8   87.6 343  324  523  199  257  547  290
 5 1997  68.7 15.9 14.7  1.2   7  60.7  148.3 362  349  523  174  261  547  286
 6 1998  77.7  9.0  7.5  1.5  16  41.4  189.7 374  337  558  221  280  601  321
 7 1999  89.1 11.4  9.9  1.5  13  59.7  249.4 374  347  548  201  263  571  308
 8 2000 101.4 12.3 11.7  0.6   4  73.6  323.0 347  338  510  172  275  513  238
 9 2001 114.6 13.2 13.2  0.0   0  89.6  412.6 325  325    0    0  264  498  234
10 2002 122.4  7.8  7.2  0.6   7  58.1  470.7 333  314  561  247  236  611  375
11 2003 132.0  9.6  8.4  1.2  12  76.7  547.4 379  356  537  181  274  603  329
12 2004 140.1  8.1  6.3  1.8  22  69.2  616.6 378  331  541  210  248  561  313
13 2005 147.0  6.9  6.0  0.9  13  62.2  678.9 375  352  530  178  282  538  256
14 2006 151.2  4.2  3.6  0.6  14  39.3  718.2 384  361  521  160  285  542  257
15 2007 154.5  3.3  3.0  0.3   9  31.7  749.9 396  374  617  243  305  617  312
16 2008 156.9  2.4  2.1  0.3  12  23.5  773.4 402  368  638  270  306  638  332
17 2009 159.6  2.7  2.4  0.3  11  26.8  800.2 389  375  503  128  284  503  219
18 2010 162.6  3.0  2.1  0.9  30  30.4  830.6 410  361  524  163  296  534  238
19 2011 165.0  2.4  2.4  0.0   0  24.7  855.3 364  364    0    0  308  497  189
20 2012 167.4  2.4  1.5  0.9  37  25.1  880.4 429  367  532  165  313  584  271
21 2013 169.2  1.8  1.5  0.3  16  19.0  899.4 388  350  578  228  303  578  275
22 2014 171.6  2.4  1.5  0.9  37  25.7  925.1 441  366  566  200  291  622  331
23 2015 174.0  2.4  1.5  0.9  37  26.1  951.1 432  362  548  186  304  608  304
24 2016 176.4  2.4  1.5  0.9  37  26.4  977.6 451  379  571  192  310  598  288

Core Length:  176.4 mm
Core Density: 374 kg/m3
Cross-sectional Density:  370 kg/m3
Early/Latewood Threshold: 500 kg/m3
Attenuation Constant: 3.10

ÄÄÄÄÄÄÄÄÄÄÄÄÄÄÄÄÄÄÄÄÄÄÄÄÄÄÄÄÄÄÄÄÄÄÄÄÄÄÄÄÄÄÄÄÄÄÄÄÄÄÄÄÄÄÄÄÄÄÄÄÄÄÄÄÄÄÄÄÄÄÄÄÄÄÄÄÄÄÄ
Core : 15
ÄÄÄÄÄÄÄÂÄÄÄÄÄÄÄÄÄÄÄÄÄÄÄÄÄÄÄÄÄÄÄÄÄÂÄÄÄÄÄÄÄÄÄÄÂÄÄÄÄÄÄÄÄÄÄÄÄÄÄÄÄÄÄÄÄÄÄÄÄÄÄÄÄÄÄÄÄÄÄ
       ³Widths (mm)              ³ Areas    ³ Densities (kg/m3)
       ³                         ³ (cmý)    ³
Ring   ³Outer Ring Erly Late   % ³Incr Total³Ring E/Wd L/Wd Unif  Min  Max  Rng
 # Year³ Rad.      Wood Wood  LW ³          ³mean mean mean
ÄÄÄÄÄÄÄÁÄÄÄÄÄÄÄÄÄÄÄÄÄÄÄÄÄÄÄÄÄÄÄÄÄÁÄÄÄÄÄÄÄÄÄÄÁÄÄÄÄÄÄÄÄÄÄÄÄÄÄÄÄÄÄÄÄÄÄÄÄÄÄÄÄÄÄÄÄÄÄ

 1 1993   5.4  5.4  5.4  0.0   0   0.9    0.9 313  313    0    0  261  398  137
 2 1994  17.4 12.0 12.0  0.0   0   8.6    9.5 333  333    0    0  279  457  178
 3 1995  36.6 19.2 19.2  0.0   0  32.6   42.1 312  312    0    0  262  477  215
 4 1996  57.0 20.4 20.4  0.0   0  60.0  102.1 296  296    0    0  226  416  190
 5 1997  73.8 16.8 16.2  0.6   3  69.0  171.1 314  307  509  202  233  510  277
 6 1998  86.7 12.9 11.1  1.8  13  65.0  236.2 353  322  549  227  255  584  329
 7 1999  98.7 12.0 11.1  0.9   7  69.9  306.0 343  329  515  186  254  538  284
 8 2000 112.5 13.8 13.5  0.3   2  91.6  397.6 326  322  517  195  247  517  270
 9 2001 123.3 10.8 10.5  0.3   2  80.0  477.6 314  308  520  212  243  520  277
10 2002 132.0  8.7  7.8  0.9  10  69.8  547.4 332  305  563  258  215  579  364
11 2003 140.7  8.7  7.5  1.2  13  74.5  621.9 354  324  545  221  274  582  308
12 2004 147.0  6.3  4.8  1.5  23  56.9  678.9 361  305  539  234  260  563  303
13 2005 154.8  7.8  6.6  1.2  15  74.0  752.8 380  348  555  207  261  603  342
14 2006 164.1  9.3  7.5  1.8  19  93.2  846.0 389  355  534  179  280  555  275
15 2007 171.3  7.2  6.0  1.2  16  75.9  921.9 394  352  603  251  291  687  396
16 2008 178.5  7.2  5.4  1.8  25  79.1 1001.0 394  334  574  240  284  630  346
17 2009 184.2  5.7  4.5  1.2  21  64.9 1065.9 404  355  587  232  293  645  352
18 2010 189.3  5.1  4.5  0.6  11  59.8 1125.8 379  359  527  168  299  546  247
19 2011 192.3  3.0  3.0  0.0   0  36.0 1161.7 383  383    0    0  328  492  164
20 2012 194.7  2.4  2.4  0.0   0  29.2 1190.9 362  362    0    0  296  464  168
21 2013 196.2  1.5  1.2  0.3  20  18.4 1209.3 411  387  504  117  325  504  179
22 2014 196.8  0.6  0.6  0.0   0   7.4 1216.7 378  378    0    0  356  400   44
23 2015 197.7  0.9  0.6  0.3  33  11.2 1227.9 491  442  589  147  437  589  152
24 2016 198.9  1.2  0.9  0.3  25  15.0 1242.9 428  400  512  112  350  512  162

Core Length:  198.9 mm
Core Density: 364 kg/m3
Cross-sectional Density:  358 kg/m3
Early/Latewood Threshold: 500 kg/m3
Attenuation Constant: 3.10

ÄÄÄÄÄÄÄÄÄÄÄÄÄÄÄÄÄÄÄÄÄÄÄÄÄÄÄÄÄÄÄÄÄÄÄÄÄÄÄÄÄÄÄÄÄÄÄÄÄÄÄÄÄÄÄÄÄÄÄÄÄÄÄÄÄÄÄÄÄÄÄÄÄÄÄÄÄÄÄ
Core : 17
ÄÄÄÄÄÄÄÂÄÄÄÄÄÄÄÄÄÄÄÄÄÄÄÄÄÄÄÄÄÄÄÄÄÂÄÄÄÄÄÄÄÄÄÄÂÄÄÄÄÄÄÄÄÄÄÄÄÄÄÄÄÄÄÄÄÄÄÄÄÄÄÄÄÄÄÄÄÄÄ
       ³Widths (mm)              ³ Areas    ³ Densities (kg/m3)
       ³                         ³ (cmý)    ³
Ring   ³Outer Ring Erly Late   % ³Incr Total³Ring E/Wd L/Wd Unif  Min  Max  Rng
 # Year³ Rad.      Wood Wood  LW ³          ³mean mean mean
ÄÄÄÄÄÄÄÁÄÄÄÄÄÄÄÄÄÄÄÄÄÄÄÄÄÄÄÄÄÄÄÄÄÁÄÄÄÄÄÄÄÄÄÄÁÄÄÄÄÄÄÄÄÄÄÄÄÄÄÄÄÄÄÄÄÄÄÄÄÄÄÄÄÄÄÄÄÄÄ

 1 1992   7.9  7.9  6.9  0.0   0   2.0    2.0 346  346    0    0  285  424  139
 2 1993  13.9  6.0  6.0  0.0   0   4.1    6.1 381  381    0    0  295  461  166
 3 1994  24.1 10.2 10.2  0.0   0  12.2   18.2 325  325    0    0  257  412  155
 4 1995  45.1 21.0 21.0  0.0   0  45.7   63.9 296  296    0    0  251  446  195
 5 1996  64.3 19.2 19.2  0.0   0  66.0  129.9 311  311    0    0  246  484  238
 6 1997  81.1 16.8 16.8  0.0   0  76.7  206.6 328  328    0    0  282  489  207
 7 1998  89.2  8.1  7.5  0.6   7  43.3  250.0 334  319  524  205  269  539  270
 8 1999  98.8  9.6  9.6  0.0   0  56.7  306.7 334  334    0    0  269  458  189
 9 2000 105.4  6.6  6.6  0.0   0  42.3  349.0 315  315    0    0  266  443  177
10 2001 110.8  5.4  5.4  0.0   0  36.7  385.7 323  323    0    0  267  452  185
11 2002 114.7  3.9  3.6  0.3   7  27.6  413.3 356  340  545  205  256  545  289
12 2003 118.3  3.6  3.0  0.6  16  26.4  439.7 385  353  547  194  288  583  295
13 2004 121.3  3.0  2.7  0.3  10  22.6  462.2 351  330  539  209  269  539  270
14 2005 123.4  2.1  2.1  0.0   0  16.1  478.4 354  354    0    0  300  438  138
15 2006 125.2  1.8  1.2  0.6  33  14.1  492.4 423  360  549  189  311  587  276
16 2007 127.6  2.4  1.5  0.9  37  19.1  511.5 444  360  583  223  314  706  392
17 2008 130.3  2.7  2.1  0.6  22  21.9  533.4 403  345  606  261  312  627  315
18 2009 133.0  2.7  2.4  0.3  11  22.3  555.7 383  359  572  213  305  572  267
19 2010 135.7  2.7  2.4  0.3  11  22.8  578.5 394  365  623  258  309  623  314
20 2011 138.1  2.4  2.1  0.3  12  20.6  599.2 356  331  531  200  296  531  235
21 2012 139.3  1.2  1.2  0.0   0  10.5  609.6 324  324    0    0  296  379   83
22 2013 139.6  0.3  0.3  0.0   0   2.6  612.2 348  348    0    0  348  348    0
23 2014 139.9  0.3  0.3  0.0   0   2.6  614.9 338  338    0    0  338  338    0
24 2015 140.2  0.3  0.3  0.0   0   2.6  617.5 359  359    0    0  359  359    0
25 2016 140.5  0.3  0.3  0.0   0   2.6  620.2 324  324    0    0  324  324    0

Core Length:  139.5 mm
Core Density: 353 kg/m3
Cross-sectional Density:  343 kg/m3
Early/Latewood Threshold: 500 kg/m3
Attenuation Constant: 3.10

ÄÄÄÄÄÄÄÄÄÄÄÄÄÄÄÄÄÄÄÄÄÄÄÄÄÄÄÄÄÄÄÄÄÄÄÄÄÄÄÄÄÄÄÄÄÄÄÄÄÄÄÄÄÄÄÄÄÄÄÄÄÄÄÄÄÄÄÄÄÄÄÄÄÄÄÄÄÄÄ
Core : 25
ÄÄÄÄÄÄÄÂÄÄÄÄÄÄÄÄÄÄÄÄÄÄÄÄÄÄÄÄÄÄÄÄÄÂÄÄÄÄÄÄÄÄÄÄÂÄÄÄÄÄÄÄÄÄÄÄÄÄÄÄÄÄÄÄÄÄÄÄÄÄÄÄÄÄÄÄÄÄÄ
       ³Widths (mm)              ³ Areas    ³ Densities (kg/m3)
       ³                         ³ (cmý)    ³
Ring   ³Outer Ring Erly Late   % ³Incr Total³Ring E/Wd L/Wd Unif  Min  Max  Rng
 # Year³ Rad.      Wood Wood  LW ³          ³mean mean mean
ÄÄÄÄÄÄÄÁÄÄÄÄÄÄÄÄÄÄÄÄÄÄÄÄÄÄÄÄÄÄÄÄÄÁÄÄÄÄÄÄÄÄÄÄÁÄÄÄÄÄÄÄÄÄÄÄÄÄÄÄÄÄÄÄÄÄÄÄÄÄÄÄÄÄÄÄÄÄÄ

 3 1994  19.4 19.4 14.4  0.0   0  11.8   11.8 347  347    0    0  280  489  209
 4 1995  44.0 24.6 24.0  0.6   2  49.0   60.8 337  332  516  184  257  521  264
 5 1996  69.5 25.5 24.6  0.9   3  90.9  151.7 326  319  519  200  252  536  284
 6 1997  93.2 23.7 22.8  0.9   3 121.1  272.9 347  340  526  186  288  535  247
 7 1998 111.8 18.6 16.5  2.1  11 119.8  392.7 363  341  531  190  271  552  281
 8 1999 127.1 15.3 15.0  0.3   1 114.8  507.5 341  337  528  191  281  528  247
 9 2000 141.8 14.7 14.7  0.0   0 124.2  631.7 318  318    0    0  265  476  211
10 2001 156.8 15.0 15.0  0.0   0 140.7  772.4 325  325    0    0  277  475  198
11 2002 169.7 12.9 12.3  0.6   4 132.3  904.7 329  318  555  237  263  574  311
12 2003 184.1 14.4 12.6  1.8  12 160.1 1064.8 382  360  538  178  306  569  263
13 2004 197.0 12.9  9.6  3.3  25 154.4 1219.2 415  358  580  222  292  636  344
14 2005 208.4 11.4  9.9  1.5  13 145.2 1364.4 384  355  580  225  292  615  323
15 2006 220.7 12.3  9.6  2.7  21 165.8 1530.2 397  349  567  218  292  629  337
16 2007 231.2 10.5  9.0  1.5  14 149.1 1679.3 382  350  578  228  301  655  354
17 2008 237.2  6.0  5.1  0.9  15  88.3 1767.6 379  343  585  242  302  663  361
18 2009 241.4  4.2  3.6  0.6  14  63.1 1830.7 378  346  567  221  295  609  314
19 2010 245.3  3.9  3.9  0.0   0  59.6 1890.4 347  347    0    0  297  469  172
20 2011 248.0  2.7  2.4  0.3  11  41.8 1932.2 361  340  535  195  294  535  241
21 2012 250.4  2.4  2.4  0.0   0  37.6 1969.8 349  349    0    0  295  476  181
22 2013 252.8  2.4  1.8  0.6  25  37.9 2007.7 397  334  589  255  312  643  331
23 2014 256.4  3.6  2.4  1.2  33  57.6 2065.3 434  342  617  275  309  689  380
24 2015 265.4  9.0  5.7  3.3  36 147.5 2212.8 449  359  603  244  301  666  365
25 2016 273.8  8.4  6.0  2.4  28 142.3 2355.1 438  362  626  264  303  678  375

Core Length:  268.8 mm
Core Density: 370 kg/m3
Cross-sectional Density:  374 kg/m3
Early/Latewood Threshold: 500 kg/m3
Attenuation Constant: 3.10

ÄÄÄÄÄÄÄÄÄÄÄÄÄÄÄÄÄÄÄÄÄÄÄÄÄÄÄÄÄÄÄÄÄÄÄÄÄÄÄÄÄÄÄÄÄÄÄÄÄÄÄÄÄÄÄÄÄÄÄÄÄÄÄÄÄÄÄÄÄÄÄÄÄÄÄÄÄÄÄ
Core : 29
ÄÄÄÄÄÄÄÂÄÄÄÄÄÄÄÄÄÄÄÄÄÄÄÄÄÄÄÄÄÄÄÄÄÂÄÄÄÄÄÄÄÄÄÄÂÄÄÄÄÄÄÄÄÄÄÄÄÄÄÄÄÄÄÄÄÄÄÄÄÄÄÄÄÄÄÄÄÄÄ
       ³Widths (mm)              ³ Areas    ³ Densities (kg/m3)
       ³                         ³ (cmý)    ³
Ring   ³Outer Ring Erly Late   % ³Incr Total³Ring E/Wd L/Wd Unif  Min  Max  Rng
 # Year³ Rad.      Wood Wood  LW ³          ³mean mean mean
ÄÄÄÄÄÄÄÁÄÄÄÄÄÄÄÄÄÄÄÄÄÄÄÄÄÄÄÄÄÄÄÄÄÁÄÄÄÄÄÄÄÄÄÄÁÄÄÄÄÄÄÄÄÄÄÄÄÄÄÄÄÄÄÄÄÄÄÄÄÄÄÄÄÄÄÄÄÄÄ

 3 1994  15.5 15.5 10.5  0.0   0   7.5    7.5 349  349    0    0  280  443  163
 4 1995  37.1 21.6 21.6  0.0   0  35.7   43.2 306  306    0    0  250  450  200
 5 1996  59.9 22.8 22.8  0.0   0  69.5  112.7 302  302    0    0  237  423  186
 6 1997  83.0 23.1 23.1  0.0   0 103.7  216.4 339  339    0    0  292  469  177
 7 1998  90.2  7.2  5.7  1.5  20  39.2  255.6 395  359  535  176  303  554  251
 8 1999  97.7  7.5  6.6  0.9  12  44.3  299.9 375  353  538  185  288  554  266
 9 2000 104.6  6.9  6.9  0.0   0  43.9  343.7 301  301    0    0  253  378  125
10 2001 110.3  5.7  5.7  0.0   0  38.5  382.2 308  308    0    0  264  412  148
11 2002 115.1  4.8  4.8  0.0   0  34.0  416.2 309  309    0    0  252  427  175
12 2003 120.5  5.4  5.1  0.3   5  40.0  456.2 339  329  503  174  283  503  220
13 2004 124.4  3.9  3.6  0.3   7  30.0  486.2 334  316  549  233  271  549  278
14 2005 127.7  3.3  3.3  0.0   0  26.1  512.3 365  365    0    0  288  490  202
15 2006 130.1  2.4  2.1  0.3  12  19.4  531.7 378  361  503  142  318  503  185
16 2007 131.3  1.2  1.2  0.0   0   9.9  541.6 357  357    0    0  328  386   58
17 2008 131.9  0.6  0.6  0.0   0   5.0  546.6 370  370    0    0  368  373    5
18 2009 132.8  0.9  0.9  0.0   0   7.5  554.0 363  363    0    0  347  389   42
19 2010 133.4  0.6  0.6  0.0   0   5.0  559.1 393  393    0    0  393  394    1
20 2011 133.7  0.3  0.3  0.0   0   2.5  561.6 388  388    0    0  388  388    0
21 2012 134.3  0.6  0.6  0.0   0   5.1  566.6 382  382    0    0  357  407   50
22 2013 134.9  0.6  0.6  0.0   0   5.1  571.7 388  388    0    0  378  399   21
23 2014 135.8  0.9  0.6  0.3  33   7.7  579.4 407  359  502  143  358  502  144
24 2015 137.0  1.2  1.2  0.0   0  10.3  589.6 385  385    0    0  347  490  143
25 2016 137.9  0.9  0.9  0.0   0   7.8  597.4 388  388    0    0  317  472  155

Core Length:  132.9 mm
Core Density: 357 kg/m3
Cross-sectional Density:  339 kg/m3
Early/Latewood Threshold: 500 kg/m3
Attenuation Constant: 3.10

ÄÄÄÄÄÄÄÄÄÄÄÄÄÄÄÄÄÄÄÄÄÄÄÄÄÄÄÄÄÄÄÄÄÄÄÄÄÄÄÄÄÄÄÄÄÄÄÄÄÄÄÄÄÄÄÄÄÄÄÄÄÄÄÄÄÄÄÄÄÄÄÄÄÄÄÄÄÄÄ
Core : 37
ÄÄÄÄÄÄÄÂÄÄÄÄÄÄÄÄÄÄÄÄÄÄÄÄÄÄÄÄÄÄÄÄÄÂÄÄÄÄÄÄÄÄÄÄÂÄÄÄÄÄÄÄÄÄÄÄÄÄÄÄÄÄÄÄÄÄÄÄÄÄÄÄÄÄÄÄÄÄÄ
       ³Widths (mm)              ³ Areas    ³ Densities (kg/m3)
       ³                         ³ (cmý)    ³
Ring   ³Outer Ring Erly Late   % ³Incr Total³Ring E/Wd L/Wd Unif  Min  Max  Rng
 # Year³ Rad.      Wood Wood  LW ³          ³mean mean mean
ÄÄÄÄÄÄÄÁÄÄÄÄÄÄÄÄÄÄÄÄÄÄÄÄÄÄÄÄÄÄÄÄÄÁÄÄÄÄÄÄÄÄÄÄÁÄÄÄÄÄÄÄÄÄÄÄÄÄÄÄÄÄÄÄÄÄÄÄÄÄÄÄÄÄÄÄÄÄÄ

 1 1992   2.4  2.4  2.4  0.0   0   0.2    0.2 362  362    0    0  330  408   78
 2 1993   7.5  5.1  5.1  0.0   0   1.6    1.8 395  395    0    0  328  474  146
 3 1994  24.3 16.8 16.5  0.3   1  16.8   18.6 334  331  511  180  270  511  241
 4 1995  46.5 22.2 21.6  0.6   2  49.4   67.9 325  318  553  235  267  554  287
 5 1996  69.6 23.1 23.1  0.0   0  84.3  152.2 321  321    0    0  255  487  232
 6 1997  91.2 21.6 20.7  0.9   4 109.1  261.3 344  337  521  184  256  529  273
 7 1998 106.2 15.0 12.3  2.7  18  93.0  354.3 373  332  562  230  261  614  353
 8 1999 117.3 11.1  8.1  3.0  27  77.9  432.3 407  358  541  183  274  584  310
 9 2000 127.2  9.9  7.2  2.7  27  76.0  508.3 446  412  536  124  347  557  210
10 2001 135.0  7.8  6.0  1.8  23  64.3  572.6 453  417  574  157  361  615  254
11 2002 142.8  7.8  5.7  2.1  26  68.1  640.6 435  394  545  151  344  602  258
12 2003 154.2 11.4  8.7  2.7  23 106.4  747.0 444  412  547  135  345  600  255
13 2004 162.0  7.8  5.1  2.7  34  77.5  824.5 463  389  604  215  323  696  373
14 2005 168.0  6.0  3.6  2.4  40  62.2  886.7 473  410  568  158  331  614  283
15 2006 173.7  5.7  3.6  2.1  36  61.2  947.9 463  404  565  161  343  626  283
16 2007 177.3  3.6  2.1  1.5  41  39.7  987.6 501  425  609  184  345  686  341
17 2008 180.6  3.3  2.1  1.2  36  37.1 1024.7 497  426  619  193  310  673  363
18 2009 184.5  3.9  2.4  1.5  38  44.7 1069.4 466  383  598  215  315  633  318
19 2010 188.1  3.6  2.1  1.5  41  42.1 1111.5 457  366  586  220  304  695  391
20 2011 190.2  2.1  1.2  0.9  42  25.0 1136.5 468  402  557  155  367  607  240
21 2012 192.0  1.8  1.2  0.6  33  21.6 1158.1 443  390  547  157  338  556  218
22 2013 192.9  0.9  0.6  0.3  33  10.9 1169.0 427  383  514  131  344  514  170
23 2014 194.4  1.5  0.9  0.6  40  18.3 1187.3 498  433  596  163  397  621  224
24 2015 196.8  2.4  1.5  0.9  37  29.5 1216.7 460  388  580  192  310  630  320
25 2016 198.3  1.5  0.9  0.6  40  18.6 1235.4 487  423  583  160  361  622  261

Core Length:  198.3 mm
Core Density: 429 kg/m3
Cross-sectional Density:  423 kg/m3
Early/Latewood Threshold: 500 kg/m3
Attenuation Constant: 3.10

ÄÄÄÄÄÄÄÄÄÄÄÄÄÄÄÄÄÄÄÄÄÄÄÄÄÄÄÄÄÄÄÄÄÄÄÄÄÄÄÄÄÄÄÄÄÄÄÄÄÄÄÄÄÄÄÄÄÄÄÄÄÄÄÄÄÄÄÄÄÄÄÄÄÄÄÄÄÄÄ
Core : 44
ÄÄÄÄÄÄÄÂÄÄÄÄÄÄÄÄÄÄÄÄÄÄÄÄÄÄÄÄÄÄÄÄÄÂÄÄÄÄÄÄÄÄÄÄÂÄÄÄÄÄÄÄÄÄÄÄÄÄÄÄÄÄÄÄÄÄÄÄÄÄÄÄÄÄÄÄÄÄÄ
       ³Widths (mm)              ³ Areas    ³ Densities (kg/m3)
       ³                         ³ (cmý)    ³
Ring   ³Outer Ring Erly Late   % ³Incr Total³Ring E/Wd L/Wd Unif  Min  Max  Rng
 # Year³ Rad.      Wood Wood  LW ³          ³mean mean mean
ÄÄÄÄÄÄÄÁÄÄÄÄÄÄÄÄÄÄÄÄÄÄÄÄÄÄÄÄÄÄÄÄÄÁÄÄÄÄÄÄÄÄÄÄÁÄÄÄÄÄÄÄÄÄÄÄÄÄÄÄÄÄÄÄÄÄÄÄÄÄÄÄÄÄÄÄÄÄÄ

 3 1994  15.9 15.9 12.9  0.0   0   7.9    7.9 324  324    0    0  273  442  169
 4 1995  33.0 17.1 17.1  0.0   0  26.3   34.2 323  323    0    0  252  490  238
 5 1996  57.6 24.6 24.6  0.0   0  70.0  104.2 327  327    0    0  273  496  223
 6 1997  82.8 25.2 25.2  0.0   0 111.2  215.4 345  345    0    0  283  491  208
 7 1998  99.3 16.5 14.4  2.1  12  94.4  309.8 362  336  542  206  270  578  308
 8 1999 117.0 17.7 15.9  1.8  10 120.3  430.1 349  330  520  190  274  543  269
 9 2000 133.2 16.2 15.9  0.3   1 127.3  557.4 340  337  516  179  276  516  240
10 2001 150.9 17.7 16.5  1.2   6 158.0  715.4 330  316  524  208  273  554  281
11 2002 164.7 13.8 13.2  0.6   4 136.8  852.2 324  314  550  236  260  562  302
12 2003 177.9 13.2 12.6  0.6   4 142.1  994.3 352  343  552  209  283  577  294
13 2004 189.6 11.7  9.9  1.8  15 135.1 1129.3 351  318  533  215  257  576  319
14 2005 201.0 11.4 10.5  0.9   7 139.9 1269.2 363  348  545  197  266  584  318
15 2006 213.0 12.0 11.1  0.9   7 156.1 1425.3 335  319  529  210  261  541  280
16 2007 222.0  9.0  8.4  0.6   6 123.0 1548.3 352  338  549  211  278  597  319
17 2008 230.4  8.4  7.2  1.2  14 119.4 1667.7 362  330  551  221  283  598  315
18 2009 236.7  6.3  5.1  1.2  19  92.4 1760.1 381  338  565  227  278  596  318
19 2010 242.7  6.0  5.1  0.9  15  90.4 1850.5 377  346  554  208  288  617  329
20 2011 249.0  6.3  5.1  1.2  19  97.3 1947.8 390  357  534  177  286  561  275
21 2012 256.8  7.8  6.9  0.9  11 123.9 2071.8 386  370  512  142  282  531  249
22 2013 262.2  5.4  3.6  1.8  33  88.0 2159.8 428  362  561  199  319  607  288
23 2014 267.9  5.7  4.8  0.9  15  94.9 2254.7 417  392  549  157  283  571  288
24 2015 273.9  6.0  4.8  1.2  20 102.1 2356.9 395  357  546  189  293  579  286
25 2016 276.9  3.0  2.4  0.6  20  51.9 2408.8 397  356  563  207  272  599  327

Core Length:  273.9 mm
Core Density: 361 kg/m3
Cross-sectional Density:  360 kg/m3
Early/Latewood Threshold: 500 kg/m3
Attenuation Constant: 3.10

ÄÄÄÄÄÄÄÄÄÄÄÄÄÄÄÄÄÄÄÄÄÄÄÄÄÄÄÄÄÄÄÄÄÄÄÄÄÄÄÄÄÄÄÄÄÄÄÄÄÄÄÄÄÄÄÄÄÄÄÄÄÄÄÄÄÄÄÄÄÄÄÄÄÄÄÄÄÄÄ
Core : 47
ÄÄÄÄÄÄÄÂÄÄÄÄÄÄÄÄÄÄÄÄÄÄÄÄÄÄÄÄÄÄÄÄÄÂÄÄÄÄÄÄÄÄÄÄÂÄÄÄÄÄÄÄÄÄÄÄÄÄÄÄÄÄÄÄÄÄÄÄÄÄÄÄÄÄÄÄÄÄÄ
       ³Widths (mm)              ³ Areas    ³ Densities (kg/m3)
       ³                         ³ (cmý)    ³
Ring   ³Outer Ring Erly Late   % ³Incr Total³Ring E/Wd L/Wd Unif  Min  Max  Rng
 # Year³ Rad.      Wood Wood  LW ³          ³mean mean mean
ÄÄÄÄÄÄÄÁÄÄÄÄÄÄÄÄÄÄÄÄÄÄÄÄÄÄÄÄÄÄÄÄÄÁÄÄÄÄÄÄÄÄÄÄÁÄÄÄÄÄÄÄÄÄÄÄÄÄÄÄÄÄÄÄÄÄÄÄÄÄÄÄÄÄÄÄÄÄÄ

 2 1993  12.2 12.2  5.4  4.8  39   4.7    4.7 468  384  563  179  331  606  275
 3 1994  19.7  7.5  7.5  0.0   0   7.5   12.2 360  360    0    0  271  470  199
 4 1995  36.5 16.8 16.2  0.6   3  29.7   41.9 333  326  527  201  269  536  267
 5 1996  56.3 19.8 19.2  0.6   3  57.7   99.6 329  324  505  181  232  509  277
 6 1997  73.4 17.1 17.1  0.0   0  69.7  169.3 349  349    0    0  282  487  205
 7 1998  85.4 12.0 10.5  1.5  12  59.9  229.1 366  340  553  213  267  584  317
 8 1999  95.9 10.5  9.3  1.2  11  59.8  288.9 375  353  543  190  291  584  293
 9 2000 103.7  7.8  6.9  0.9  11  48.9  337.8 358  335  534  199  277  561  284
10 2001 107.9  4.2  3.3  0.9  21  27.9  365.8 407  368  550  182  329  594  265
11 2002 110.9  3.0  2.4  0.6  20  20.6  386.4 408  370  559  189  300  600  300
12 2003 115.7  4.8  3.0  1.8  37  34.2  420.5 481  415  591  176  341  630  289
13 2004 123.5  7.8  3.9  3.9  49  58.6  479.2 477  387  568  181  316  631  315
14 2005 132.5  9.0  5.7  3.3  36  72.4  551.5 459  410  545  135  351  603  252
15 2006 143.0 10.5  7.8  2.7  25  90.9  642.4 448  416  540  124  352  600  248
16 2007 150.2  7.2  4.2  3.0  41  66.3  708.7 487  421  579  158  344  638  294
17 2008 158.9  8.7  4.2  4.5  51  84.5  793.2 487  408  562  154  342  602  260
18 2009 166.7  7.8  3.6  4.2  53  79.8  873.0 480  391  556  165  364  622  258
19 2010 175.1  8.4  6.3  2.1  25  90.2  963.2 457  423  559  136  360  616  256
20 2011 182.0  6.9  3.3  3.6  52  77.4 1040.6 472  406  533  127  364  600  236
21 2012 188.3  6.3  5.1  1.2  19  73.3 1113.9 461  444  534   90  363  572  209
22 2013 195.2  6.9  3.3  3.6  52  83.1 1197.0 489  409  562  153  365  603  238
23 2014 201.8  6.6  3.9  2.7  40  82.3 1279.4 471  427  535  108  338  623  285
24 2015 209.3  7.5  3.9  3.6  48  96.9 1376.2 471  398  551  153  338  604  266
25 2016 215.3  6.0  4.8  1.2  20  80.0 1456.3 456  439  524   85  351  554  203

Core Length:  213.3 mm
Core Density: 431 kg/m3
Cross-sectional Density:  441 kg/m3
Early/Latewood Threshold: 500 kg/m3
Attenuation Constant: 3.10

ÄÄÄÄÄÄÄÄÄÄÄÄÄÄÄÄÄÄÄÄÄÄÄÄÄÄÄÄÄÄÄÄÄÄÄÄÄÄÄÄÄÄÄÄÄÄÄÄÄÄÄÄÄÄÄÄÄÄÄÄÄÄÄÄÄÄÄÄÄÄÄÄÄÄÄÄÄÄÄ
Core : 52
ÄÄÄÄÄÄÄÂÄÄÄÄÄÄÄÄÄÄÄÄÄÄÄÄÄÄÄÄÄÄÄÄÄÂÄÄÄÄÄÄÄÄÄÄÂÄÄÄÄÄÄÄÄÄÄÄÄÄÄÄÄÄÄÄÄÄÄÄÄÄÄÄÄÄÄÄÄÄÄ
       ³Widths (mm)              ³ Areas    ³ Densities (kg/m3)
       ³                         ³ (cmý)    ³
Ring   ³Outer Ring Erly Late   % ³Incr Total³Ring E/Wd L/Wd Unif  Min  Max  Rng
 # Year³ Rad.      Wood Wood  LW ³          ³mean mean mean
ÄÄÄÄÄÄÄÁÄÄÄÄÄÄÄÄÄÄÄÄÄÄÄÄÄÄÄÄÄÄÄÄÄÁÄÄÄÄÄÄÄÄÄÄÁÄÄÄÄÄÄÄÄÄÄÄÄÄÄÄÄÄÄÄÄÄÄÄÄÄÄÄÄÄÄÄÄÄÄ

 1 1992   7.3  7.3  6.3  0.0   0   1.7    1.7 397  397    0    0  350  448   98
 2 1993  14.2  6.9  5.1  1.8  26   4.7    6.3 419  366  570  204  317  605  288
 3 1994  20.5  6.3  5.4  0.9  14   6.9   13.2 412  384  576  192  316  626  310
 4 1995  35.5 15.0 11.1  3.9  26  26.4   39.6 436  398  544  146  324  592  268
 5 1996  53.2 17.7 17.4  0.3   1  49.3   88.9 375  373  512  139  270  512  242
 6 1997  67.9 14.7 13.2  1.5  10  55.9  144.8 379  359  560  201  293  609  316
 7 1998  79.3 11.4  9.0  2.4  21  52.7  197.6 410  372  553  181  321  607  286
 8 1999  93.7 14.4 13.2  1.2   8  78.3  275.8 400  383  579  196  318  634  316
 9 2000 107.2 13.5 12.6  0.9   6  85.2  361.0 385  371  570  199  324  604  280
10 2001 118.0 10.8  9.6  1.2  11  76.4  437.4 412  391  575  184  319  622  303
11 2002 125.2  7.2  5.4  1.8  25  55.0  492.4 426  371  588  217  320  715  395
12 2003 133.3  8.1  6.0  2.1  25  65.8  558.2 448  409  558  149  347  666  319
13 2004 144.1 10.8  8.7  2.1  19  94.1  652.3 418  390  535  145  333  581  248
14 2005 155.5 11.4 10.2  1.2  10 107.3  759.6 404  389  531  142  323  571  248
15 2006 166.6 11.1 11.1  0.0   0 112.3  872.0 385  385    0    0  323  496  173
16 2007 174.4  7.8  5.7  2.1  26  83.6  955.5 438  391  564  173  345  683  338
17 2008 182.5  8.1  4.5  3.6  44  90.8 1046.3 465  389  560  171  339  619  280
18 2009 190.3  7.8  4.8  3.0  38  91.4 1137.7 458  386  572  186  344  625  281
19 2010 198.7  8.4  7.2  1.2  14 102.7 1240.4 424  398  578  180  318  612  294
20 2011 204.1  5.4  3.9  1.5  27  68.3 1308.7 441  395  561  166  332  604  272
21 2012 207.1  3.0  1.8  1.2  40  38.8 1347.4 463  400  559  159  372  606  234
22 2013 209.5  2.4  1.5  0.9  37  31.4 1378.9 474  368  651  283  338  684  346
23 2014 212.5  3.0  2.1  0.9  30  39.8 1418.6 480  415  631  216  343  652  309
24 2015 217.6  5.1  3.0  2.1  41  68.9 1487.5 507  433  612  179  375  678  303
25 2016 223.9  6.3  4.2  2.1  33  87.4 1574.9 478  420  595  175  344  649  305

Core Length:  222.9 mm
Core Density: 429 kg/m3
Cross-sectional Density:  428 kg/m3
Early/Latewood Threshold: 500 kg/m3
Attenuation Constant: 3.10

ÄÄÄÄÄÄÄÄÄÄÄÄÄÄÄÄÄÄÄÄÄÄÄÄÄÄÄÄÄÄÄÄÄÄÄÄÄÄÄÄÄÄÄÄÄÄÄÄÄÄÄÄÄÄÄÄÄÄÄÄÄÄÄÄÄÄÄÄÄÄÄÄÄÄÄÄÄÄÄ
Core : 58
ÄÄÄÄÄÄÄÂÄÄÄÄÄÄÄÄÄÄÄÄÄÄÄÄÄÄÄÄÄÄÄÄÄÂÄÄÄÄÄÄÄÄÄÄÂÄÄÄÄÄÄÄÄÄÄÄÄÄÄÄÄÄÄÄÄÄÄÄÄÄÄÄÄÄÄÄÄÄÄ
       ³Widths (mm)              ³ Areas    ³ Densities (kg/m3)
       ³                         ³ (cmý)    ³
Ring   ³Outer Ring Erly Late   % ³Incr Total³Ring E/Wd L/Wd Unif  Min  Max  Rng
 # Year³ Rad.      Wood Wood  LW ³          ³mean mean mean
ÄÄÄÄÄÄÄÁÄÄÄÄÄÄÄÄÄÄÄÄÄÄÄÄÄÄÄÄÄÄÄÄÄÁÄÄÄÄÄÄÄÄÄÄÁÄÄÄÄÄÄÄÄÄÄÄÄÄÄÄÄÄÄÄÄÄÄÄÄÄÄÄÄÄÄÄÄÄÄ

 2 1993  12.8 12.8 10.8  0.0   0   5.1    5.1 339  339    0    0  280  451  171
 3 1994  24.2 11.4 10.8  0.6   5  13.3   18.4 374  366  505  139  292  509  217
 4 1995  44.9 20.7 20.4  0.3   1  44.9   63.3 313  310  533  223  240  533  293
 5 1996  68.6 23.7 23.7  0.0   0  84.5  147.8 311  311    0    0  231  492  261
 6 1997  92.3 23.7 22.8  0.9   3 119.8  267.6 344  337  512  175  274  521  247
 7 1998 105.2 12.9 12.0  0.9   6  80.0  347.7 357  342  561  219  278  583  305
 8 1999 118.7 13.5 12.9  0.6   4  95.0  442.6 355  347  539  192  283  545  262
 9 2000 133.1 14.4 14.4  0.0   0 113.9  556.6 322  322    0    0  261  446  185
10 2001 143.0  9.9  9.6  0.3   3  85.9  642.4 339  332  545  213  271  545  274
11 2002 151.4  8.4  7.5  0.9  10  77.7  720.1 376  351  585  234  297  648  351
12 2003 158.6  7.2  5.4  1.8  25  70.1  790.2 426  382  557  175  319  619  300
13 2004 167.6  9.0  7.5  1.5  16  92.2  882.5 370  335  543  208  288  616  328
14 2005 176.0  8.4  7.5  0.9  10  90.7  973.1 367  348  524  176  296  536  240
15 2006 183.2  7.2  6.3  0.9  12  81.2 1054.4 373  346  556  210  292  586  294
16 2007 188.0  4.8  3.9  0.9  18  56.0 1110.4 397  360  556  196  321  620  299
17 2008 194.3  6.3  4.8  1.5  23  75.7 1186.0 401  343  585  242  293  633  340
18 2009 198.5  4.2  3.9  0.3   7  51.8 1237.9 386  368  613  245  304  613  309
19 2010 203.3  4.8  4.5  0.3   6  60.6 1298.4 369  359  525  166  309  525  216
20 2011 207.2  3.9  3.0  0.9  23  50.3 1348.7 390  341  551  210  326  612  286
21 2012 210.2  3.0  2.1  0.9  30  39.3 1388.1 425  366  563  197  313  623  310
22 2013 213.2  3.0  2.4  0.6  20  39.9 1428.0 400  354  581  227  295  619  324
23 2014 216.8  3.6  3.0  0.6  16  48.6 1476.6 396  362  565  203  283  597  314
24 2015 220.4  3.6  3.0  0.6  16  49.4 1526.1 401  364  588  224  296  654  358
25 2016 223.4  3.0  2.4  0.6  20  41.8 1567.9 414  382  542  160  331  566  235

Core Length:  221.4 mm
Core Density: 372 kg/m3
Cross-sectional Density:  367 kg/m3
Early/Latewood Threshold: 500 kg/m3
Attenuation Constant: 3.10

ÄÄÄÄÄÄÄÄÄÄÄÄÄÄÄÄÄÄÄÄÄÄÄÄÄÄÄÄÄÄÄÄÄÄÄÄÄÄÄÄÄÄÄÄÄÄÄÄÄÄÄÄÄÄÄÄÄÄÄÄÄÄÄÄÄÄÄÄÄÄÄÄÄÄÄÄÄÄÄ
Core : 63
ÄÄÄÄÄÄÄÂÄÄÄÄÄÄÄÄÄÄÄÄÄÄÄÄÄÄÄÄÄÄÄÄÄÂÄÄÄÄÄÄÄÄÄÄÂÄÄÄÄÄÄÄÄÄÄÄÄÄÄÄÄÄÄÄÄÄÄÄÄÄÄÄÄÄÄÄÄÄÄ
       ³Widths (mm)              ³ Areas    ³ Densities (kg/m3)
       ³                         ³ (cmý)    ³
Ring   ³Outer Ring Erly Late   % ³Incr Total³Ring E/Wd L/Wd Unif  Min  Max  Rng
 # Year³ Rad.      Wood Wood  LW ³          ³mean mean mean
ÄÄÄÄÄÄÄÁÄÄÄÄÄÄÄÄÄÄÄÄÄÄÄÄÄÄÄÄÄÄÄÄÄÁÄÄÄÄÄÄÄÄÄÄÁÄÄÄÄÄÄÄÄÄÄÄÄÄÄÄÄÄÄÄÄÄÄÄÄÄÄÄÄÄÄÄÄÄÄ

 1 1993   7.0  7.0  6.0  0.0   0   1.5    1.5 314  314    0    0  266  398  132
 2 1994  21.1 14.1 14.1  0.0   0  12.4   14.0 334  334    0    0  277  407  130
 3 1995  43.9 22.8 22.8  0.0   0  46.6   60.5 336  336    0    0  271  484  213
 4 1996  63.4 19.5 19.5  0.0   0  65.7  126.3 332  332    0    0  272  474  202
 5 1997  82.6 19.2 18.6  0.6   3  88.1  214.3 345  339  503  164  278  506  228
 6 1998  93.4 10.8 10.2  0.6   5  59.7  274.1 353  343  515  172  281  522  241
 7 1999 103.0  9.6  9.6  0.0   0  59.2  333.3 354  354    0    0  282  462  180
 8 2000 112.6  9.6  9.6  0.0   0  65.0  398.3 318  318    0    0  265  421  156
 9 2001 123.7 11.1 11.1  0.0   0  82.4  480.7 332  332    0    0  263  466  203
10 2002 131.5  7.8  7.5  0.3   3  62.5  543.3 310  302  511  209  231  511  280
11 2003 139.3  7.8  7.8  0.0   0  66.4  609.6 342  342    0    0  263  488  225
12 2004 146.8  7.5  7.5  0.0   0  67.4  677.0 332  332    0    0  244  481  237
13 2005 154.0  7.2  7.2  0.0   0  68.0  745.1 332  332    0    0  252  473  221
14 2006 160.0  6.0  6.0  0.0   0  59.2  804.2 331  331    0    0  251  447  196
15 2007 164.8  4.8  4.5  0.3   6  49.0  853.2 349  335  562  227  267  562  295
16 2008 169.6  4.8  4.2  0.6  12  50.4  903.7 351  325  535  210  266  537  271
17 2009 173.2  3.6  3.0  0.6  16  38.8  942.4 367  329  557  228  274  581  307
18 2010 176.5  3.3  3.3  0.0   0  36.3  978.7 343  343    0    0  278  476  198
19 2011 179.2  2.7  2.4  0.3  11  30.2 1008.8 342  322  501  179  276  501  225
20 2012 181.6  2.4  2.1  0.3  12  27.2 1036.1 369  348  520  172  297  520  223
21 2013 183.7  2.1  1.8  0.3  14  24.1 1060.2 390  347  646  299  297  646  349
22 2014 187.3  3.6  3.0  0.6  16  42.0 1102.1 383  349  550  201  276  556  280
23 2015 190.3  3.0  2.1  0.9  30  35.6 1137.7 418  347  585  238  276  630  354
24 2016 194.5  4.2  3.6  0.6  14  50.8 1188.5 377  351  532  181  264  561  297

Core Length:  193.5 mm
Core Density: 348 kg/m3
Cross-sectional Density:  345 kg/m3
Early/Latewood Threshold: 500 kg/m3
Attenuation Constant: 3.10

ÄÄÄÄÄÄÄÄÄÄÄÄÄÄÄÄÄÄÄÄÄÄÄÄÄÄÄÄÄÄÄÄÄÄÄÄÄÄÄÄÄÄÄÄÄÄÄÄÄÄÄÄÄÄÄÄÄÄÄÄÄÄÄÄÄÄÄÄÄÄÄÄÄÄÄÄÄÄÄ
Core : 69
ÄÄÄÄÄÄÄÂÄÄÄÄÄÄÄÄÄÄÄÄÄÄÄÄÄÄÄÄÄÄÄÄÄÂÄÄÄÄÄÄÄÄÄÄÂÄÄÄÄÄÄÄÄÄÄÄÄÄÄÄÄÄÄÄÄÄÄÄÄÄÄÄÄÄÄÄÄÄÄ
       ³Widths (mm)              ³ Areas    ³ Densities (kg/m3)
       ³                         ³ (cmý)    ³
Ring   ³Outer Ring Erly Late   % ³Incr Total³Ring E/Wd L/Wd Unif  Min  Max  Rng
 # Year³ Rad.      Wood Wood  LW ³          ³mean mean mean
ÄÄÄÄÄÄÄÁÄÄÄÄÄÄÄÄÄÄÄÄÄÄÄÄÄÄÄÄÄÄÄÄÄÁÄÄÄÄÄÄÄÄÄÄÁÄÄÄÄÄÄÄÄÄÄÄÄÄÄÄÄÄÄÄÄÄÄÄÄÄÄÄÄÄÄÄÄÄÄ

 1 1993   3.6  3.6  3.6  0.0   0   0.4    0.4 341  341    0    0  290  409  119
 2 1994  13.2  9.6  9.3  0.3   3   5.1    5.5 336  330  529  199  270  529  259
 3 1995  30.9 17.7 17.7  0.0   0  24.5   30.0 317  317    0    0  251  498  247
 4 1996  48.0 17.1 15.9  1.2   7  42.4   72.4 322  306  539  233  224  575  351
 5 1997  64.5 16.5 15.6  0.9   5  58.3  130.7 336  324  547  223  230  578  348
 6 1998  75.0 10.5  9.0  1.5  14  46.0  176.7 386  354  572  218  274  620  346
 7 1999  88.8 13.8 12.9  0.9   6  71.0  247.7 373  362  541  179  272  578  306
 8 2000 100.2 11.4 10.8  0.6   5  67.7  315.4 356  346  532  186  278  548  270
 9 2001 112.2 12.0 10.8  1.2  10  80.1  395.5 360  340  542  202  283  601  318
10 2002 120.0  7.8  7.5  0.3   3  56.9  452.4 343  333  598  265  260  598  338
11 2003 129.3  9.3  8.4  0.9   9  72.8  525.2 372  353  552  199  300  588  288
12 2004 138.0  8.7  6.6  2.1  24  73.1  598.3 378  330  529  199  282  579  297
13 2005 145.5  7.5  6.6  0.9  12  66.8  665.1 379  359  526  167  292  536  244
14 2006 152.4  6.9  6.6  0.3   4  64.6  729.7 364  355  547  192  289  547  258
15 2007 157.5  5.1  4.5  0.6  11  49.7  779.3 376  354  538  184  299  576  277
16 2008 162.0  4.5  3.0  1.5  33  45.2  824.5 399  326  545  219  291  576  285
17 2009 165.6  3.6  3.0  0.6  16  37.1  861.5 387  348  580  232  312  603  291
18 2010 168.3  2.7  2.1  0.6  22  28.3  889.9 391  333  593  260  301  617  316
19 2011 171.3  3.0  2.1  0.9  30  32.0  921.9 398  341  532  191  316  574  258
20 2012 173.7  2.4  2.1  0.3  12  26.0  947.9 389  362  576  214  299  576  277
21 2013 175.5  1.8  1.8  0.0   0  19.7  967.6 375  375    0    0  296  479  183
22 2014 177.0  1.5  1.2  0.3  20  16.6  984.2 422  389  554  165  277  554  277
23 2015 180.0  3.0  2.7  0.3  10  33.6 1017.9 384  357  631  274  286  631  345
24 2016 182.1  2.1  1.8  0.3  14  23.9 1041.8 400  364  618  254  276  618  342

Core Length:  182.1 mm
Core Density: 370 kg/m3
Cross-sectional Density:  369 kg/m3
Early/Latewood Threshold: 500 kg/m3
Attenuation Constant: 3.10

File: trials completed/FR121_8 Mangatu_finished/Densitometry/Densitometer files/MANG7939.DAT
File : C:\DENSITOM\MANGAT~1\MANG7939.DAT
Cores :
9
39

ÄÄÄÄÄÄÄÄÄÄÄÄÄÄÄÄÄÄÄÄÄÄÄÄÄÄÄÄÄÄÄÄÄÄÄÄÄÄÄÄÄÄÄÄÄÄÄÄÄÄÄÄÄÄÄÄÄÄÄÄÄÄÄÄÄÄÄÄÄÄÄÄÄÄÄÄÄÄÄ
Core : 9
ÄÄÄÄÄÄÄÂÄÄÄÄÄÄÄÄÄÄÄÄÄÄÄÄÄÄÄÄÄÄÄÄÄÂÄÄÄÄÄÄÄÄÄÄÂÄÄÄÄÄÄÄÄÄÄÄÄÄÄÄÄÄÄÄÄÄÄÄÄÄÄÄÄÄÄÄÄÄÄ
       ³Widths (mm)              ³ Areas    ³ Densities (kg/m3)
       ³                         ³ (cmý)    ³
Ring   ³Outer Ring Erly Late   % ³Incr Total³Ring E/Wd L/Wd Unif  Min  Max  Rng
 # Year³ Rad.      Wood Wood  LW ³          ³mean mean mean
ÄÄÄÄÄÄÄÁÄÄÄÄÄÄÄÄÄÄÄÄÄÄÄÄÄÄÄÄÄÄÄÄÄÁÄÄÄÄÄÄÄÄÄÄÁÄÄÄÄÄÄÄÄÄÄÄÄÄÄÄÄÄÄÄÄÄÄÄÄÄÄÄÄÄÄÄÄÄÄ

 4 1995  29.5 29.5 18.9  0.6   2  27.3   27.3 359  354  517  163  302  525  223
 5 1996  56.8 27.3 26.1  1.2   4  74.0  101.4 349  342  507  165  276  516  240
 6 1997  84.7 27.9 25.8  2.1   7 124.0  225.4 384  373  516  143  287  531  244
 7 1998 108.1 23.4 19.8  3.6  15 141.7  367.1 427  410  517  107  314  554  240
 8 1999 132.7 24.6 23.1  1.5   6 186.1  553.2 397  390  514  124  312  529  217
 9 2000 153.1 20.4 18.9  1.5   7 183.2  736.4 382  371  517  146  300  535  235
10 2001 181.6 28.5 27.9  0.6   2 299.7 1036.1 365  362  525  163  296  531  235
11 2002 206.8 25.2 21.3  3.9  15 307.5 1343.5 389  365  522  157  296  566  270
12 2003 227.8 21.0 19.5  1.5   7 286.7 1630.3 414  401  573  172  339  599  260
13 2004 244.3 16.5 12.9  3.6  21 244.7 1875.0 407  370  540  170  325  564  239
14 2005 260.2 15.9 13.2  2.7  16 252.0 2127.0 425  406  515  109  327  544  217
15 2006 270.7 10.5  9.0  1.5  14 175.1 2302.1 415  397  526  129  325  572  247
16 2007 283.9 13.2  9.9  3.3  24 230.0 2532.1 432  392  552  160  338  608  270
17 2008 294.4 10.5  7.8  2.7  25 190.8 2722.9 424  391  520  129  324  551  227
18 2009 304.3  9.9  6.3  3.6  36 186.2 2909.1 424  362  534  172  307  596  289
19 2010 312.1  7.8  6.3  1.5  19 151.0 3060.1 395  361  537  176  299  569  270
20 2011 318.1  6.0  5.7  0.3   5 118.8 3178.9 376  367  540  173  296  540  244
21 2012 322.6  4.5  4.2  0.3   6  90.6 3269.5 365  352  543  191  289  543  254
22 2013 328.0  5.4  3.9  1.5  27 110.4 3379.9 417  375  527  152  315  583  268
23 2014 334.9  6.9  6.3  0.6   8 143.7 3523.5 402  387  558  171  288  578  290
24 2015 342.7  7.8  5.1  2.7  34 166.0 3689.6 436  378  545  167  312  606  294
25 2016 350.2  7.5  4.5  3.0  40 163.3 3852.9 439  363  554  191  300  585  285

Core Length:  340.2 mm
Core Density: 401 kg/m3
Cross-sectional Density:  404 kg/m3
Early/Latewood Threshold: 500 kg/m3
Attenuation Constant: 3.10

ÄÄÄÄÄÄÄÄÄÄÄÄÄÄÄÄÄÄÄÄÄÄÄÄÄÄÄÄÄÄÄÄÄÄÄÄÄÄÄÄÄÄÄÄÄÄÄÄÄÄÄÄÄÄÄÄÄÄÄÄÄÄÄÄÄÄÄÄÄÄÄÄÄÄÄÄÄÄÄ
Core : 39
ÄÄÄÄÄÄÄÂÄÄÄÄÄÄÄÄÄÄÄÄÄÄÄÄÄÄÄÄÄÄÄÄÄÂÄÄÄÄÄÄÄÄÄÄÂÄÄÄÄÄÄÄÄÄÄÄÄÄÄÄÄÄÄÄÄÄÄÄÄÄÄÄÄÄÄÄÄÄÄ
       ³Widths (mm)              ³ Areas    ³ Densities (kg/m3)
       ³                         ³ (cmý)    ³
Ring   ³Outer Ring Erly Late   % ³Incr Total³Ring E/Wd L/Wd Unif  Min  Max  Rng
 # Year³ Rad.      Wood Wood  LW ³          ³mean mean mean
ÄÄÄÄÄÄÄÁÄÄÄÄÄÄÄÄÄÄÄÄÄÄÄÄÄÄÄÄÄÄÄÄÄÁÄÄÄÄÄÄÄÄÄÄÁÄÄÄÄÄÄÄÄÄÄÄÄÄÄÄÄÄÄÄÄÄÄÄÄÄÄÄÄÄÄÄÄÄÄ

 3 1994  33.7 33.7 23.7  0.0   0  35.7   35.7 336  336    0    0  277  456  179
 4 1995  58.3 24.6 24.3  0.3   1  71.1  106.8 326  323  543  220  258  543  285
 5 1996  86.5 28.2 26.1  2.1   7 128.3  235.1 332  315  552  237  241  579  338
 6 1997 108.7 22.2 20.7  1.5   6 136.1  371.2 362  349  551  202  307  576  269
 7 1998 127.0 18.3 17.4  0.9   4 135.5  506.7 383  376  529  153  283  546  263
 8 1999 150.4 23.4 23.1  0.3   1 203.9  710.6 348  346  508  162  290  508  218
 9 2000 169.0 18.6 18.0  0.6   3 186.6  897.3 366  359  569  210  303  586  283
10 2001 185.5 16.5 14.1  2.4  14 183.8 1081.0 419  393  571  178  345  641  296
11 2002 199.6 14.1 12.3  1.8  12 170.6 1251.6 425  402  580  178  355  618  263
12 2003 214.3 14.7 10.8  3.9  26 191.1 1442.8 436  396  547  151  334  610  276
13 2004 231.4 17.1 13.8  3.3  19 239.4 1682.2 419  387  553  166  297  588  291
14 2005 248.2 16.8 13.5  3.3  19 253.1 1935.3 430  397  563  166  322  638  316
15 2006 263.2 15.0 12.6  2.4  16 241.0 2176.3 437  415  557  142  347  589  242
16 2007 275.5 12.3  7.5  4.8  39 208.2 2384.5 477  402  594  192  350  675  325
17 2008 286.6 11.1  5.4  5.7  51 196.0 2580.5 490  405  571  166  356  618  262
18 2009 295.3  8.7  3.9  4.8  55 159.0 2739.5 510  405  596  191  340  648  308
19 2010 305.2  9.9  5.1  4.8  48 186.8 2926.3 472  396  552  156  320  597  277
20 2011 313.6  8.4  6.6  1.8  21 163.3 3089.6 416  385  529  144  324  554  230
21 2012 320.5  6.9  4.8  2.1  30 137.5 3227.1 417  360  549  189  289  575  286
22 2013 326.8  6.3  3.6  2.7  42 128.1 3355.2 472  357  625  268  328  662  334
23 2014 333.4  6.6  3.3  3.3  49 136.9 3492.1 466  356  576  220  303  641  338
24 2015 340.6  7.2  4.2  3.0  41 152.5 3644.5 468  374  599  225  285  663  378
25 2016 346.3  5.7  3.6  2.1  36 123.0 3767.5 468  387  606  219  314  631  317

Core Length:  336.3 mm
Core Density: 420 kg/m3
Cross-sectional Density:  426 kg/m3
Early/Latewood Threshold: 500 kg/m3
Attenuation Constant: 3.10
