Repository: StevenDovey/Densiometry

# Densiometry

R reimplementation of the **EDITOR** data-processing pipeline for the
FRI Direct-Scanning X-Ray Densitometer (Cown & Clement 1983; system software
upgraded in the 1990s), maintained at BSI (formerly Forest Research Institute),
Rotorua, NZ.

---

## Background

The FRI densitometer uses a Fe-55 radioisotopic source and a scintillation
detector to measure wood density at 0.3 mm spatial resolution along machined
increment cores (2 mm thick, 5 mm increment).  Raw count data are written to
`.SCN` files by the SCANNA acquisition program.

The original **EDITOR** program reads `.SCN` files, lets the operator check and

File: trials completed/FR121_8 Mangatu_finished/Densitometry/Densitometer files/MANG8.DAT
File : C:\DENSITOM\MANGAT~1\MANG8.DAT
Cores :
2
7
14
17
21
25
26
32
42
46
48

ÄÄÄÄÄÄÄÄÄÄÄÄÄÄÄÄÄÄÄÄÄÄÄÄÄÄÄÄÄÄÄÄÄÄÄÄÄÄÄÄÄÄÄÄÄÄÄÄÄÄÄÄÄÄÄÄÄÄÄÄÄÄÄÄÄÄÄÄÄÄÄÄÄÄÄÄÄÄÄ
Core : 2
ÄÄÄÄÄÄÄÂÄÄÄÄÄÄÄÄÄÄÄÄÄÄÄÄÄÄÄÄÄÄÄÄÄÂÄÄÄÄÄÄÄÄÄÄÂÄÄÄÄÄÄÄÄÄÄÄÄÄÄÄÄÄÄÄÄÄÄÄÄÄÄÄÄÄÄÄÄÄÄ
       ³Widths (mm)              ³ Areas    ³ Densities (kg/m3)
       ³                         ³ (cmý)    ³
Ring   ³Outer Ring Erly Late   % ³Incr Total³Ring E/Wd L/Wd Unif  Min  Max  Rng
 # Year³ Rad.      Wood Wood  LW ³          ³mean mean mean
ÄÄÄÄÄÄÄÁÄÄÄÄÄÄÄÄÄÄÄÄÄÄÄÄÄÄÄÄÄÄÄÄÄÁÄÄÄÄÄÄÄÄÄÄÁÄÄÄÄÄÄÄÄÄÄÄÄÄÄÄÄÄÄÄÄÄÄÄÄÄÄÄÄÄÄÄÄÄÄ

 1 1993   5.7  5.7  5.7  0.0   0   1.0    1.0 337  337    0    0  221  430  209
 2 1994  23.1 17.4 17.4  0.0   0  15.7   16.8 333  333    0    0  277  469  192
 3 1995  46.2 23.1 22.5  0.6   2  50.3   67.1 332  328  508  180  260  509  249
 4 1996  72.9 26.7 25.8  0.9   3  99.9  167.0 338  332  507  175  275  512  237
 5 1997  99.0 26.1 24.9  1.2   4 141.0  307.9 356  348  510  162  285  520  235
 6 1998 122.7 23.7 20.4  3.3  13 165.1  473.0 382  359  524  165  290  548  258
 7 1999 145.8 23.1 22.8  0.3   1 194.9  667.8 361  360  500  140  292  500  208
 8 2000 162.9 17.1 17.1  0.0   0 165.8  833.7 337  337    0    0  280  488  208
 9 2001 180.3 17.4 17.1  0.3   1 187.6 1021.3 334  331  502  171  259  502  243
10 2002 196.8 16.5 16.5  0.0   0 195.5 1216.7 334  334    0    0  261  494  233
11 2003 209.7 12.9 12.6  0.3   2 164.7 1381.5 366  363  515  152  272  515  243
12 2004 221.1 11.4 11.1  0.3   2 154.3 1535.8 358  353  517  164  275  517  242
13 2005 230.4  9.3  8.7  0.6   6 131.9 1667.7 348  335  523  188  263  540  277
14 2006 238.8  8.4  8.1  0.3   3 123.8 1791.5 348  342  517  175  286  517  231
15 2007 246.6  7.8  6.9  0.9  11 118.9 1910.5 387  364  562  198  287  599  312
16 2008 253.2  6.6  5.7  0.9  13 103.6 2014.1 375  348  548  200  295  588  293
17 2009 258.6  5.4  4.2  1.2  22  86.8 2100.9 385  335  560  225  279  622  343
18 2010 263.7  5.1  5.1  0.0   0  83.7 2184.6 350  350    0    0  274  499  225
19 2011 267.9  4.2  3.6  0.6  14  70.1 2254.7 380  353  547  194  298  568  270
20 2012 273.6  5.7  4.5  1.2  21  97.0 2351.7 394  361  520  159  286  540  254
21 2013 279.3  5.7  4.2  1.5  26  99.0 2450.7 397  333  575  242  292  615  323
22 2014 284.1  4.8  3.6  1.2  25  85.0 2535.7 401  355  537  182  274  572  298
23 2015 288.9  4.8  3.6  1.2  24  86.4 2622.1 400  347  558  211  278  589  311
24 2016 292.2  3.3  2.7  0.6  18  60.2 2682.3 379  342  543  201  222  575  353

Core Length:  292.2 mm
Core Density: 363 kg/m3
Cross-sectional Density:  362 kg/m3
Early/Latewood Threshold: 500 kg/m3
Attenuation Constant: 3.10

ÄÄÄÄÄÄÄÄÄÄÄÄÄÄÄÄÄÄÄÄÄÄÄÄÄÄÄÄÄÄÄÄÄÄÄÄÄÄÄÄÄÄÄÄÄÄÄÄÄÄÄÄÄÄÄÄÄÄÄÄÄÄÄÄÄÄÄÄÄÄÄÄÄÄÄÄÄÄÄ
Core : 7
ÄÄÄÄÄÄÄÂÄÄÄÄÄÄÄÄÄÄÄÄÄÄÄÄÄÄÄÄÄÄÄÄÄÂÄÄÄÄÄÄÄÄÄÄÂÄÄÄÄÄÄÄÄÄÄÄÄÄÄÄÄÄÄÄÄÄÄÄÄÄÄÄÄÄÄÄÄÄÄ
       ³Widths (mm)              ³ Areas    ³ Densities (kg/m3)
       ³                         ³ (cmý)    ³
Ring   ³Outer Ring Erly Late   % ³Incr Total³Ring E/Wd L/Wd Unif  Min  Max  Rng
 # Year³ Rad.      Wood Wood  LW ³          ³mean mean mean
ÄÄÄÄÄÄÄÁÄÄÄÄÄÄÄÄÄÄÄÄÄÄÄÄÄÄÄÄÄÄÄÄÄÁÄÄÄÄÄÄÄÄÄÄÁÄÄÄÄÄÄÄÄÄÄÄÄÄÄÄÄÄÄÄÄÄÄÄÄÄÄÄÄÄÄÄÄÄÄ

 1 1993   6.3  6.3  6.3  0.0   0   1.2    1.2 337  337    0    0  216  419  203
 2 1994  25.8 19.5 19.5  0.0   0  19.7   20.9 303  303    0    0  211  481  270
 3 1995  51.3 25.5 24.9  0.6   2  61.8   82.7 297  292  512  220  224  514  290
 4 1996  78.0 26.7 25.8  0.9   3 108.5  191.1 321  315  521  206  246  533  287
 5 1997  98.4 20.4 19.5  0.9   4 113.1  304.2 361  353  531  178  288  540  252
 6 1998 117.6 19.2 17.7  1.5   7 130.3  434.5 381  369  519  150  322  532  210
 7 1999 134.7 17.1 16.8  0.3   1 135.5  570.0 364  361  541  180  292  541  249
 8 2000 145.5 10.8 10.8  0.0   0  95.1  665.1 336  336    0    0  275  480  205
 9 2001 165.3 19.8 19.8  0.0   0 193.3  858.4 348  348    0    0  270  491  221
10 2002 175.8 10.5  9.0  1.5  14 112.5  970.9 361  330  547  217  254  571  317
11 2003 190.2 14.4 12.3  2.1  14 165.6 1136.5 406  384  531  147  311  578  267
12 2004 199.5  9.3  6.6  2.7  29 113.9 1250.4 427  363  584  221  301  607  306
13 2005 208.2  8.7  6.6  2.1  24 111.4 1361.8 409  362  557  195  300  581  281
14 2006 213.0  4.8  4.2  0.6  12  63.5 1425.3 373  349  540  191  304  546  242
15 2007 216.6  3.6  3.0  0.6  16  48.6 1473.9 386  351  561  210  312  603  291
16 2008 220.5  3.9  3.6  0.3   7  53.6 1527.5 367  354  531  177  313  531  218
17 2009 222.9  2.4  1.8  0.6  25  33.4 1560.9 398  347  548  201  320  558  238
18 2010 225.3  2.4  2.4  0.0   0  33.8 1594.7 348  348    0    0  304  490  186
19 2011 227.1  1.8  1.5  0.3  16  25.6 1620.3 374  345  518  173  301  518  217
20 2012 228.6  1.5  1.5  0.0   0  21.5 1641.7 366  366    0    0  311  456  145
21 2013 230.7  2.1  1.5  0.6  28  30.3 1672.0 395  333  548  215  294  584  290
22 2014 234.3  3.6  2.4  1.2  33  52.6 1724.6 407  343  536  193  303  589  286
23 2015 238.2  3.9  3.3  0.6  15  57.9 1782.5 393  362  567  205  313  583  270
24 2016 240.6  2.4  1.8  0.6  25  36.1 1818.6 404  351  564  213  307  587  280

Core Length:  240.6 mm
Core Density: 369 kg/m3
Cross-sectional Density:  371 kg/m3
Early/Latewood Threshold: 500 kg/m3
Attenuation Constant: 3.10

ÄÄÄÄÄÄÄÄÄÄÄÄÄÄÄÄÄÄÄÄÄÄÄÄÄÄÄÄÄÄÄÄÄÄÄÄÄÄÄÄÄÄÄÄÄÄÄÄÄÄÄÄÄÄÄÄÄÄÄÄÄÄÄÄÄÄÄÄÄÄÄÄÄÄÄÄÄÄÄ
Core : 14
ÄÄÄÄÄÄÄÂÄÄÄÄÄÄÄÄÄÄÄÄÄÄÄÄÄÄÄÄÄÄÄÄÄÂÄÄÄÄÄÄÄÄÄÄÂÄÄÄÄÄÄÄÄÄÄÄÄÄÄÄÄÄÄÄÄÄÄÄÄÄÄÄÄÄÄÄÄÄÄ
       ³Widths (mm)              ³ Areas    ³ Densities (kg/m3)
       ³                         ³ (cmý)    ³
Ring   ³Outer Ring Erly Late   % ³Incr Total³Ring E/Wd L/Wd Unif  Min  Max  Rng
 # Year³ Rad.      Wood Wood  LW ³          ³mean mean mean
ÄÄÄÄÄÄÄÁÄÄÄÄÄÄÄÄÄÄÄÄÄÄÄÄÄÄÄÄÄÄÄÄÄÁÄÄÄÄÄÄÄÄÄÄÁÄÄÄÄÄÄÄÄÄÄÄÄÄÄÄÄÄÄÄÄÄÄÄÄÄÄÄÄÄÄÄÄÄÄ

 1 1993   4.3  4.3  3.3  0.0   0   0.6    0.6 327  327    0    0  254  391  137
 2 1994  15.7 11.4  9.0  2.4  21   7.2    7.7 424  387  563  176  321  588  267
 3 1995  33.7 18.0 17.1  0.9   5  27.9   35.7 370  361  539  178  300  570  270
 4 1996  54.7 21.0 20.7  0.3   1  58.3   94.0 327  325  502  177  270  502  232
 5 1997  77.2 22.5 22.2  0.3   1  93.2  187.2 369  367  501  134  292  501  209
 6 1998  97.0 19.8 16.8  3.0  15 108.4  295.6 390  363  542  179  297  598  301
 7 1999 115.9 18.9 16.8  2.1  11 126.4  422.0 401  384  536  152  310  564  254
 8 2000 128.8 12.9 12.0  0.9   6  99.2  521.2 378  369  504  135  330  510  180
 9 2001 138.7  9.9  7.8  2.1  21  83.2  604.4 429  393  559  166  338  624  286
10 2002 145.9  7.2  6.3  0.9  12  64.4  668.7 416  395  568  173  323  616  293
11 2003 151.6  5.7  3.6  2.1  36  53.3  722.0 472  425  554  129  400  598  198
12 2004 155.2  3.6  3.0  0.6  16  34.7  756.7 446  429  530  101  395  548  153
13 2005 156.7  1.5  0.9  0.6  40  14.7  771.4 508  490  535   45  482  570   88
14 2006 157.6  0.9  0.3  0.6  66   8.9  780.3 538  463  575  112  463  577  114
15 2007 158.5  0.9  0.0  0.9 100   8.9  789.2 526    0  526  526  515  538   23
16 2008 159.4  0.9  0.3  0.6  66   9.0  798.2 574  458  633  175  458  663  205
17 2009 160.9  1.5  0.3  1.2  80  15.1  813.3 556  488  574   86  488  650  162
18 2010 162.4  1.5  0.3  1.2  80  15.2  828.6 574  466  601  135  466  668  202
19 2011 163.6  1.2  0.0  1.2 100  12.3  840.8 586    0  586  586  515  657  142
20 2012 164.5  0.9  0.3  0.6  66   9.3  850.1 551  483  585  102  483  616  133
21 2013 165.4  0.9  0.0  0.9  99   9.3  859.5 566    0  566  566  526  619   93
22 2014 166.3  0.9  0.0  0.9 100   9.4  868.8 626    0  626  626  565  662   97
23 2015 166.9  0.6  0.0  0.6  99   6.3  875.1 604    0  604  604  573  636   63
24 2016 167.5  0.6  0.0  0.6 100   6.3  881.4 549    0  549  549  510  589   79

Core Length:  166.5 mm
Core Density: 479 kg/m3
Cross-sectional Density:  420 kg/m3
Early/Latewood Threshold: 500 kg/m3
Attenuation Constant: 3.10

ÄÄÄÄÄÄÄÄÄÄÄÄÄÄÄÄÄÄÄÄÄÄÄÄÄÄÄÄÄÄÄÄÄÄÄÄÄÄÄÄÄÄÄÄÄÄÄÄÄÄÄÄÄÄÄÄÄÄÄÄÄÄÄÄÄÄÄÄÄÄÄÄÄÄÄÄÄÄÄ
Core : 17
ÄÄÄÄÄÄÄÂÄÄÄÄÄÄÄÄÄÄÄÄÄÄÄÄÄÄÄÄÄÄÄÄÄÂÄÄÄÄÄÄÄÄÄÄÂÄÄÄÄÄÄÄÄÄÄÄÄÄÄÄÄÄÄÄÄÄÄÄÄÄÄÄÄÄÄÄÄÄÄ
       ³Widths (mm)              ³ Areas    ³ Densities (kg/m3)
       ³                         ³ (cmý)    ³
Ring   ³Outer Ring Erly Late   % ³Incr Total³Ring E/Wd L/Wd Unif  Min  Max  Rng
 # Year³ Rad.      Wood Wood  LW ³          ³mean mean mean
ÄÄÄÄÄÄÄÁÄÄÄÄÄÄÄÄÄÄÄÄÄÄÄÄÄÄÄÄÄÄÄÄÄÁÄÄÄÄÄÄÄÄÄÄÁÄÄÄÄÄÄÄÄÄÄÄÄÄÄÄÄÄÄÄÄÄÄÄÄÄÄÄÄÄÄÄÄÄÄ

 1 1993   5.5  5.5  4.5  0.0   0   1.0    1.0 353  353    0    0  275  411  136
 2 1994  18.4 12.9 12.9  0.0   0   9.7   10.6 311  311    0    0  239  482  243
 3 1995  43.6 25.2 25.2  0.0   0  49.1   59.7 334  334    0    0  250  462  212
 4 1996  69.1 25.5 24.9  0.6   2  90.3  150.0 318  314  507  193  248  511  263
 5 1997  97.0 27.9 27.9  0.0   0 145.6  295.6 338  338    0    0  277  483  206
 6 1998 121.9 24.9 22.5  2.4   9 171.2  466.8 374  358  521  163  279  555  276
 7 1999 147.4 25.5 25.2  0.3   1 215.7  682.6 361  359  506  147  282  506  224
 8 2000 165.4 18.0 17.7  0.3   1 176.9  859.5 344  341  505  164  274  505  231
 9 2001 178.9 13.5 13.2  0.3   2 146.0 1005.5 335  330  514  184  273  514  241
10 2002 193.0 14.1 12.3  1.8  12 164.7 1170.2 371  344  557  213  284  573  289
11 2003 210.4 17.4 15.9  1.5   8 220.5 1390.7 380  367  520  153  299  536  237
12 2004 222.7 12.3 12.0  0.3   2 167.4 1558.1 349  344  538  194  286  538  252
13 2005 231.4  8.7  7.5  1.2  13 124.1 1682.2 369  345  520  175  287  534  247
14 2006 237.7  6.3  5.7  0.6   9  92.8 1775.0 365  350  510  160  297  511  214
15 2007 244.6  6.9  5.7  1.2  17 104.5 1879.6 385  350  550  200  287  606  319
16 2008 251.5  6.9  5.7  1.2  17 107.5 1987.1 391  354  567  213  299  615  316
17 2009 256.0  4.5  3.9  0.6  13  71.7 2058.9 388  357  591  234  313  629  316
18 2010 259.9  3.9  3.9  0.0   0  63.2 2122.1 348  348    0    0  280  457  177
19 2011 262.6  2.7  2.1  0.6  22  44.3 2166.4 407  369  539  170  318  540  222
20 2012 265.3  2.7  2.1  0.6  22  44.8 2211.2 393  350  546  196  317  587  270
21 2013 268.0  2.7  2.1  0.6  22  45.2 2256.4 420  366  611  245  307  660  353
22 2014 271.6  3.6  2.7  0.9  24  61.0 2317.4 425  373  583  210  307  606  299
23 2015 276.4  4.8  3.6  1.2  24  82.6 2400.1 422  364  597  233  312  635  323
24 2016 280.3  3.9  3.0  0.9  23  68.2 2468.3 410  362  569  207  304  614  310

Core Length:  279.3 mm
Core Density: 370 kg/m3
Cross-sectional Density:  367 kg/m3
Early/Latewood Threshold: 500 kg/m3
Attenuation Constant: 3.10

ÄÄÄÄÄÄÄÄÄÄÄÄÄÄÄÄÄÄÄÄÄÄÄÄÄÄÄÄÄÄÄÄÄÄÄÄÄÄÄÄÄÄÄÄÄÄÄÄÄÄÄÄÄÄÄÄÄÄÄÄÄÄÄÄÄÄÄÄÄÄÄÄÄÄÄÄÄÄÄ
Core : 21
ÄÄÄÄÄÄÄÂÄÄÄÄÄÄÄÄÄÄÄÄÄÄÄÄÄÄÄÄÄÄÄÄÄÂÄÄÄÄÄÄÄÄÄÄÂÄÄÄÄÄÄÄÄÄÄÄÄÄÄÄÄÄÄÄÄÄÄÄÄÄÄÄÄÄÄÄÄÄÄ
       ³Widths (mm)              ³ Areas    ³ Densities (kg/m3)
       ³                         ³ (cmý)    ³
Ring   ³Outer Ring Erly Late   % ³Incr Total³Ring E/Wd L/Wd Unif  Min  Max  Rng
 # Year³ Rad.      Wood Wood  LW ³          ³mean mean mean
ÄÄÄÄÄÄÄÁÄÄÄÄÄÄÄÄÄÄÄÄÄÄÄÄÄÄÄÄÄÄÄÄÄÁÄÄÄÄÄÄÄÄÄÄÁÄÄÄÄÄÄÄÄÄÄÄÄÄÄÄÄÄÄÄÄÄÄÄÄÄÄÄÄÄÄÄÄÄÄ

 2 1993   9.9  9.9  6.9  0.0   0   3.1    3.1 305  305    0    0  265  373  108
 3 1994  27.0 17.1 17.1  0.0   0  19.8   22.9 304  304    0    0  230  490  260
 4 1995  50.4 23.4 23.4  0.0   0  56.9   79.8 292  292    0    0  231  481  250
 5 1996  78.0 27.6 27.6  0.0   0 111.3  191.1 305  305    0    0  243  462  219
 6 1997 108.0 30.0 30.0  0.0   0 175.3  366.4 310  310    0    0  255  476  221
 7 1998 126.6 18.6 18.3  0.3   1 137.1  503.5 325  323  501  178  234  501  267
 8 1999 146.4 19.8 19.8  0.0   0 169.8  673.3 309  309    0    0  258  424  166
 9 2000 161.4 15.0 15.0  0.0   0 145.0  818.4 301  301    0    0  261  470  209
10 2001 173.1 11.7 11.7  0.0   0 123.0  941.3 321  321    0    0  252  484  232
11 2002 183.0  9.9  9.9  0.0   0 110.8 1052.1 295  295    0    0  251  465  214
12 2003 191.1  8.1  7.8  0.3   3  95.2 1147.3 375  370  504  134  305  504  199
13 2004 198.9  7.8  7.2  0.6   7  95.6 1242.9 365  351  536  185  279  554  275
14 2005 204.9  6.0  5.7  0.3   5  76.1 1319.0 359  350  545  195  284  545  261
15 2006 209.4  4.5  4.5  0.0   0  58.6 1377.5 368  368    0    0  299  485  186
16 2007 214.5  5.1  4.5  0.6  11  67.9 1445.5 377  356  541  185  315  554  239
17 2008 219.9  5.4  4.8  0.6  11  73.7 1519.1 366  345  535  190  289  537  248
18 2009 224.7  4.8  4.8  0.0   0  67.0 1586.2 346  346    0    0  295  442  147
19 2010 228.6  3.9  3.9  0.0   0  55.5 1641.7 354  354    0    0  287  470  183
20 2011 232.2  3.6  3.6  0.0   0  52.1 1693.8 354  354    0    0  288  494  206
21 2012 236.1  3.9  3.3  0.6  15  57.4 1751.2 392  362  556  194  293  595  302
22 2013 240.6  4.5  3.9  0.6  13  67.4 1818.6 363  327  599  272  299  638  339
23 2014 244.8  4.2  3.3  0.9  21  64.0 1882.7 393  354  536  182  276  572  296
24 2015 248.1  3.3  2.7  0.6  18  51.1 1933.8 389  355  541  186  325  582  257
25 2016 249.9  1.8  1.8  0.0   0  28.2 1961.9 384  384    0    0  332  438  106

Core Length:  246.9 mm
Core Density: 343 kg/m3
Cross-sectional Density:  336 kg/m3
Early/Latewood Threshold: 500 kg/m3
Attenuation Constant: 3.10

ÄÄÄÄÄÄÄÄÄÄÄÄÄÄÄÄÄÄÄÄÄÄÄÄÄÄÄÄÄÄÄÄÄÄÄÄÄÄÄÄÄÄÄÄÄÄÄÄÄÄÄÄÄÄÄÄÄÄÄÄÄÄÄÄÄÄÄÄÄÄÄÄÄÄÄÄÄÄÄ
Core : 25
ÄÄÄÄÄÄÄÂÄÄÄÄÄÄÄÄÄÄÄÄÄÄÄÄÄÄÄÄÄÄÄÄÄÂÄÄÄÄÄÄÄÄÄÄÂÄÄÄÄÄÄÄÄÄÄÄÄÄÄÄÄÄÄÄÄÄÄÄÄÄÄÄÄÄÄÄÄÄÄ
       ³Widths (mm)              ³ Areas    ³ Densities (kg/m3)
       ³                         ³ (cmý)    ³
Ring   ³Outer Ring Erly Late   % ³Incr Total³Ring E/Wd L/Wd Unif  Min  Max  Rng
 # Year³ Rad.      Wood Wood  LW ³          ³mean mean mean
ÄÄÄÄÄÄÄÁÄÄÄÄÄÄÄÄÄÄÄÄÄÄÄÄÄÄÄÄÄÄÄÄÄÁÄÄÄÄÄÄÄÄÄÄÁÄÄÄÄÄÄÄÄÄÄÄÄÄÄÄÄÄÄÄÄÄÄÄÄÄÄÄÄÄÄÄÄÄÄ

 3 1994  25.1 25.1 17.1  0.0   0  19.8   19.8 325  325    0    0  257  448  191
 4 1995  52.1 27.0 26.1  0.9   3  65.5   85.3 327  321  517  196  253  533  280
 5 1996  83.3 31.2 31.2  0.0   0 132.7  218.0 337  337    0    0  252  494  242
 6 1997 129.5 46.2 46.2  0.0   0 308.9  526.9 348  348    0    0  298  468  170
 7 1998 152.9 23.4 20.7  2.7  11 207.6  734.5 393  376  524  148  300  577  277
 8 1999 176.0 23.1 22.5  0.6   2 238.7  973.1 358  354  510  156  295  521  226
 9 2000 189.5 13.5 13.5  0.0   0 155.0 1128.2 322  322    0    0  272  435  163
10 2001 200.3 10.8 10.8  0.0   0 132.3 1260.4 308  308    0    0  250  442  192
11 2002 209.3  9.0  9.0  0.0   0 115.8 1376.2 303  303    0    0  243  452  209
12 2003 216.2  6.9  6.9  0.0   0  92.2 1468.5 335  335    0    0  256  495  239
13 2004 224.3  8.1  8.1  0.0   0 112.1 1580.6 315  315    0    0  250  408  158
14 2005 231.5  7.2  6.9  0.3   4 103.1 1683.7 353  345  546  201  246  546  300
15 2006 237.5  6.0  5.7  0.3   5  88.4 1772.1 345  336  517  181  268  517  249
16 2007 244.4  6.9  6.3  0.6   8 104.5 1876.5 366  350  535  185  275  565  290
17 2008 249.8  5.4  3.9  1.5  27  83.8 1960.4 389  336  527  191  271  569  298
18 2009 255.2  5.4  4.2  1.2  22  85.7 2046.0 389  348  532  184  273  590  317
19 2010 262.4  7.2  6.6  0.6   8 117.1 2163.1 358  340  551  211  275  562  287
20 2011 267.5  5.1  5.1  0.0   0  84.9 2248.0 333  333    0    0  271  480  209
21 2012 272.3  4.8  4.5  0.3   6  81.4 2329.4 349  339  502  163  253  502  249
22 2013 277.7  5.4  3.6  1.8  33  93.3 2422.7 414  337  568  231  287  624  337
23 2014 284.6  6.9  5.7  1.2  17 121.9 2544.6 411  385  532  147  269  561  292
24 2015 292.1  7.5  4.8  2.7  36 135.9 2680.5 414  337  551  214  272  617  345
25 2016 295.4  3.3  3.0  0.3   9  60.9 2741.4 378  358  581  223  279  581  302

Core Length:  287.4 mm
Core Density: 355 kg/m3
Cross-sectional Density:  356 kg/m3
Early/Latewood Threshold: 500 kg/m3
Attenuation Constant: 3.10

ÄÄÄÄÄÄÄÄÄÄÄÄÄÄÄÄÄÄÄÄÄÄÄÄÄÄÄÄÄÄÄÄÄÄÄÄÄÄÄÄÄÄÄÄÄÄÄÄÄÄÄÄÄÄÄÄÄÄÄÄÄÄÄÄÄÄÄÄÄÄÄÄÄÄÄÄÄÄÄ
Core : 26
ÄÄÄÄÄÄÄÂÄÄÄÄÄÄÄÄÄÄÄÄÄÄÄÄÄÄÄÄÄÄÄÄÄÂÄÄÄÄÄÄÄÄÄÄÂÄÄÄÄÄÄÄÄÄÄÄÄÄÄÄÄÄÄÄÄÄÄÄÄÄÄÄÄÄÄÄÄÄÄ
       ³Widths (mm)              ³ Areas    ³ Densities (kg/m3)
       ³                         ³ (cmý)    ³
Ring   ³Outer Ring Erly Late   % ³Incr Total³Ring E/Wd L/Wd Unif  Min  Max  Rng
 # Year³ Rad.      Wood Wood  LW ³          ³mean mean mean
ÄÄÄÄÄÄÄÁÄÄÄÄÄÄÄÄÄÄÄÄÄÄÄÄÄÄÄÄÄÄÄÄÄÁÄÄÄÄÄÄÄÄÄÄÁÄÄÄÄÄÄÄÄÄÄÄÄÄÄÄÄÄÄÄÄÄÄÄÄÄÄÄÄÄÄÄÄÄÄ

 3 1994  32.2 32.2 22.2  0.0   0  32.6   32.6 320  320    0    0  232  474  242
 4 1995  61.6 29.4 29.1  0.3   1  86.6  119.2 320  318  507  189  245  507  262
 5 1996  88.3 26.7 26.4  0.3   1 125.7  244.9 336  334  511  177  264  511  247
 6 1997 116.2 27.9 27.9  0.0   0 179.2  424.2 373  373    0    0  315  485  170
 7 1998 136.9 20.7 18.3  2.4  11 164.6  588.8 393  377  519  142  311  562  251
 8 1999 159.7 22.8 22.8  0.0   0 212.4  801.2 372  372    0    0  303  485  182
 9 2000 177.4 17.7 17.7  0.0   0 187.4  988.7 326  326    0    0  278  426  148
10 2001 191.5 14.1 13.8  0.3   2 163.4 1152.1 347  343  521  178  285  521  236
11 2002 202.9 11.4 11.4  0.0   0 141.3 1293.3 361  361    0    0  285  489  204
12 2003 216.7 13.8 13.8  0.0   0 181.9 1475.3 357  357    0    0  305  473  168
13 2004 227.2 10.5 10.5  0.0   0 146.4 1621.7 360  360    0    0  292  478  186
14 2005 235.6  8.4  8.4  0.0   0 122.1 1743.8 334  334    0    0  283  480  197
15 2006 241.9  6.3  6.3  0.0   0  94.5 1838.3 321  321    0    0  275  439  164
16 2007 250.0  8.1  7.5  0.6   7 125.2 1963.5 351  336  537  201  279  547  268
17 2008 257.2  7.2  7.2  0.0   0 114.7 2078.2 350  350    0    0  289  492  203
18 2009 262.3  5.1  4.5  0.6  11  83.2 2161.5 352  330  517  187  281  523  242
19 2010 266.5  4.2  4.2  0.0   0  69.8 2231.2 326  326    0    0  280  475  195
20 2011 268.9  2.4  2.4  0.0   0  40.4 2271.6 318  318    0    0  281  374   93
21 2012 270.7  1.8  1.8  0.0   0  30.5 2302.1 313  313    0    0  275  359   84
22 2013 271.9  1.2  0.9  0.3  24  20.5 2322.6 364  306  540  234  285  540  255
23 2014 273.7  1.8  1.5  0.3  16  30.9 2353.4 361  331  512  181  278  512  234
24 2015 275.8  2.1  1.8  0.3  14  36.3 2389.7 374  351  513  162  290  513  223
25 2016 278.5  2.7  2.4  0.3  11  47.0 2436.7 402  386  533  147  290  533  243

Core Length:  268.5 mm
Core Density: 349 kg/m3
Cross-sectional Density:  352 kg/m3
Early/Latewood Threshold: 500 kg/m3
Attenuation Constant: 3.10

ÄÄÄÄÄÄÄÄÄÄÄÄÄÄÄÄÄÄÄÄÄÄÄÄÄÄÄÄÄÄÄÄÄÄÄÄÄÄÄÄÄÄÄÄÄÄÄÄÄÄÄÄÄÄÄÄÄÄÄÄÄÄÄÄÄÄÄÄÄÄÄÄÄÄÄÄÄÄÄ
Core : 32
ÄÄÄÄÄÄÄÂÄÄÄÄÄÄÄÄÄÄÄÄÄÄÄÄÄÄÄÄÄÄÄÄÄÂÄÄÄÄÄÄÄÄÄÄÂÄÄÄÄÄÄÄÄÄÄÄÄÄÄÄÄÄÄÄÄÄÄÄÄÄÄÄÄÄÄÄÄÄÄ
       ³Widths (mm)              ³ Areas    ³ Densities (kg/m3)
       ³                         ³ (cmý)    ³
Ring   ³Outer Ring Erly Late   % ³Incr Total³Ring E/Wd L/Wd Unif  Min  Max  Rng
 # Year³ Rad.      Wood Wood  LW ³          ³mean mean mean
ÄÄÄÄÄÄÄÁÄÄÄÄÄÄÄÄÄÄÄÄÄÄÄÄÄÄÄÄÄÄÄÄÄÁÄÄÄÄÄÄÄÄÄÄÁÄÄÄÄÄÄÄÄÄÄÄÄÄÄÄÄÄÄÄÄÄÄÄÄÄÄÄÄÄÄÄÄÄÄ

 1 1993   8.8  8.8  6.6  1.2  13   2.4    2.4 377  352  516  164  292  527  235
 2 1994  27.1 18.3 18.0  0.3   1  20.6   23.1 354  351  540  189  289  540  251
 3 1995  50.8 23.7 23.7  0.0   0  58.0   81.1 354  354    0    0  287  499  212
 4 1996  76.6 25.8 25.8  0.0   0 103.3  184.3 349  349    0    0  297  477  180
 5 1997 105.4 28.8 28.8  0.0   0 164.7  349.0 370  370    0    0  321  483  162
 6 1998 125.5 20.1 19.8  0.3   1 145.8  494.8 374  372  510  138  288  510  222
 7 1999 147.1 21.6 21.6  0.0   0 185.0  679.8 356  356    0    0  280  448  168
 8 2000 164.2 17.1 17.1  0.0   0 167.2  847.0 325  325    0    0  262  425  163
 9 2001 184.0 19.8 19.2  0.6   3 216.6 1063.6 358  352  528  176  268  542  274
10 2002 196.3 12.3 10.8  1.5  12 147.0 1210.6 368  343  541  198  277  570  293
11 2003 208.0 11.7  9.9  1.8  15 148.6 1359.2 411  387  543  156  312  596  284
12 2004 217.9  9.9  7.5  2.4  24 132.5 1491.6 409  358  571  213  290  618  328
13 2005 226.9  9.0  8.1  0.9  10 125.8 1617.4 382  365  527  162  304  541  237
14 2006 232.3  5.4  4.8  0.6  11  77.9 1695.3 406  390  538  148  308  545  237
15 2007 238.0  5.7  5.1  0.6  10  84.2 1779.5 412  388  613  225  325  645  320
16 2008 241.3  3.3  2.7  0.6  18  49.7 1829.2 405  371  560  189  326  582  256
17 2009 244.3  3.0  2.4  0.6  20  45.8 1875.0 426  378  621  243  328  651  323
18 2010 247.6  3.3  2.7  0.6  18  51.0 1926.0 389  354  546  192  314  548  234
19 2011 250.6  3.0  3.0  0.0   0  47.0 1972.9 383  383    0    0  326  494  168
20 2012 253.9  3.3  2.4  0.9  27  52.3 2025.2 442  392  576  184  327  624  297
21 2013 256.6  2.7  1.5  1.2  44  43.3 2068.5 472  351  624  273  337  723  386
22 2014 259.6  3.0  2.1  0.9  30  48.7 2117.2 443  382  586  204  324  627  303
23 2015 262.9  3.3  2.4  0.9  27  54.2 2171.4 445  395  578  183  342  621  279
24 2016 265.3  2.4  2.4  0.0   0  39.8 2211.2 389  389    0    0  327  487  160

Core Length:  264.3 mm
Core Density: 391 kg/m3
Cross-sectional Density:  381 kg/m3
Early/Latewood Threshold: 500 kg/m3
Attenuation Constant: 3.10

ÄÄÄÄÄÄÄÄÄÄÄÄÄÄÄÄÄÄÄÄÄÄÄÄÄÄÄÄÄÄÄÄÄÄÄÄÄÄÄÄÄÄÄÄÄÄÄÄÄÄÄÄÄÄÄÄÄÄÄÄÄÄÄÄÄÄÄÄÄÄÄÄÄÄÄÄÄÄÄ
Core : 42
ÄÄÄÄÄÄÄÂÄÄÄÄÄÄÄÄÄÄÄÄÄÄÄÄÄÄÄÄÄÄÄÄÄÂÄÄÄÄÄÄÄÄÄÄÂÄÄÄÄÄÄÄÄÄÄÄÄÄÄÄÄÄÄÄÄÄÄÄÄÄÄÄÄÄÄÄÄÄÄ
       ³Widths (mm)              ³ Areas    ³ Densities (kg/m3)
       ³                         ³ (cmý)    ³
Ring   ³Outer Ring Erly Late   % ³Incr Total³Ring E/Wd L/Wd Unif  Min  Max  Rng
 # Year³ Rad.      Wood Wood  LW ³          ³mean mean mean
ÄÄÄÄÄÄÄÁÄÄÄÄÄÄÄÄÄÄÄÄÄÄÄÄÄÄÄÄÄÄÄÄÄÁÄÄÄÄÄÄÄÄÄÄÁÄÄÄÄÄÄÄÄÄÄÄÄÄÄÄÄÄÄÄÄÄÄÄÄÄÄÄÄÄÄÄÄÄÄ

 5 1996  35.2 35.2 24.3  0.9   2  38.9   38.9 365  360  514  154  298  526  228
 6 1997  67.3 32.1 31.5  0.6   1 103.4  142.3 383  380  524  144  312  531  219
 7 1998  88.9 21.6 18.3  3.3  15 106.0  248.3 430  406  563  157  350  620  270
 8 1999 115.0 26.1 24.3  1.8   6 167.2  415.5 393  382  533  151  326  549  223
 9 2000 136.3 21.3 20.1  1.2   5 168.2  583.6 384  376  526  150  324  578  254
10 2001 158.5 22.2 21.0  1.2   5 205.6  789.2 407  401  519  118  333  541  208
11 2002 176.5 18.0 14.4  3.6  20 189.4  978.7 440  414  544  130  352  569  217
12 2003 199.9 23.4 23.4  0.0   0 276.7 1255.4 358  358    0    0  268  482  214
13 2004 221.2 21.3 21.3  0.0   0 281.8 1537.2 352  352    0    0  287  453  166
14 2005 235.3 14.1 13.5  0.6   4 202.2 1739.4 356  349  512  163  290  513  223
15 2006 250.3 15.0 15.0  0.0   0 228.8 1968.2 350  350    0    0  263  469  206
16 2007 268.0 17.7 16.8  0.9   5 288.2 2256.4 355  346  520  174  268  530  262
17 2008 282.4 14.4 14.4  0.0   0 249.0 2505.4 370  370    0    0  291  489  198
18 2009 292.9 10.5  7.2  3.3  31 189.8 2695.2 408  346  543  197  281  566  285
19 2010 305.5 12.6 10.5  2.1  16 236.9 2932.1 391  367  510  143  294  518  224
20 2011 318.4 12.9 11.7  1.2   9 252.8 3184.9 387  373  525  152  299  556  257
21 2012 329.5 11.1 10.5  0.6   5 225.9 3410.8 364  353  552  199  283  556  273
22 2013 343.0 13.5  9.3  4.2  31 285.2 3696.1 426  365  561  196  301  591  290
23 2014 356.2 13.2 11.7  1.5  11 290.0 3986.0 398  379  547  168  285  617  332
24 2015 367.0 10.8  8.7  2.1  19 245.4 4231.4 407  371  556  185  290  608  318
25 2016 373.6  6.6  5.4  1.2  18 153.6 4384.9 385  342  576  234  285  578  293

Core Length:  363.6 mm
Core Density: 386 kg/m3
Cross-sectional Density:  384 kg/m3
Early/Latewood Threshold: 500 kg/m3
Attenuation Constant: 3.10

ÄÄÄÄÄÄÄÄÄÄÄÄÄÄÄÄÄÄÄÄÄÄÄÄÄÄÄÄÄÄÄÄÄÄÄÄÄÄÄÄÄÄÄÄÄÄÄÄÄÄÄÄÄÄÄÄÄÄÄÄÄÄÄÄÄÄÄÄÄÄÄÄÄÄÄÄÄÄÄ
Core : 46
ÄÄÄÄÄÄÄÂÄÄÄÄÄÄÄÄÄÄÄÄÄÄÄÄÄÄÄÄÄÄÄÄÄÂÄÄÄÄÄÄÄÄÄÄÂÄÄÄÄÄÄÄÄÄÄÄÄÄÄÄÄÄÄÄÄÄÄÄÄÄÄÄÄÄÄÄÄÄÄ
       ³Widths (mm)              ³ Areas    ³ Densities (kg/m3)
       ³                         ³ (cmý)    ³
Ring   ³Outer Ring Erly Late   % ³Incr Total³Ring E/Wd L/Wd Unif  Min  Max  Rng
 # Year³ Rad.      Wood Wood  LW ³          ³mean mean mean
ÄÄÄÄÄÄÄÁÄÄÄÄÄÄÄÄÄÄÄÄÄÄÄÄÄÄÄÄÄÄÄÄÄÁÄÄÄÄÄÄÄÄÄÄÁÄÄÄÄÄÄÄÄÄÄÄÄÄÄÄÄÄÄÄÄÄÄÄÄÄÄÄÄÄÄÄÄÄÄ

 1 1993   7.3  7.3  6.3  0.0   0   1.7    1.7 374  374    0    0  319  495  176
 2 1994  25.3 18.0 16.8  1.2   6  18.4   20.1 339  325  534  209  270  568  298
 3 1995  45.7 20.4 19.2  1.2   5  45.5   65.6 326  313  537  224  256  562  306
 4 1996  72.7 27.0 24.3  2.7   9 100.4  166.0 342  323  513  190  268  533  265
 5 1997 100.6 27.9 25.2  2.7   9 151.9  317.9 377  359  537  178  298  557  259
 6 1998 121.3 20.7 17.4  3.3  15 144.3  462.2 390  359  553  194  289  583  294
 7 1999 150.7 29.4 24.9  4.5  15 251.2  713.5 382  354  534  180  288  572  284
 8 2000 174.7 24.0 21.6  2.4  10 245.3  958.8 370  349  556  207  285  599  314
 9 2001 194.2 19.5 16.5  3.0  15 226.0 1184.8 400  370  566  196  309  621  312
10 2002 211.6 17.4 13.2  4.2  24 221.8 1406.6 428  383  569  186  329  606  277
11 2003 228.4 16.8 13.2  3.6  21 232.2 1638.9 417  387  529  142  340  621  281
12 2004 243.1 14.7  9.3  5.4  36 217.7 1856.6 469  386  611  225  311  657  346
13 2005 257.2 14.1 10.8  3.3  23 221.6 2078.2 433  394  559  165  344  612  268
14 2006 268.0 10.8  9.0  1.8  16 178.2 2256.4 401  371  551  180  310  597  287
15 2007 276.4  8.4  6.3  2.1  24 143.7 2400.1 430  375  595  220  325  687  362
16 2008 283.0  6.6  4.2  2.4  36 116.0 2516.1 465  384  608  224  336  652  316
17 2009 289.6  6.6  4.8  1.8  27 118.7 2634.8 453  388  627  239  330  740  410
18 2010 295.3  5.7  4.8  0.9  15 104.7 2739.5 436  409  583  174  353  636  283
19 2011 299.8  4.5  4.5  0.0   0  84.1 2823.7 403  403    0    0  355  469  114
20 2012 302.8  3.0  2.1  0.9  30  56.8 2880.5 438  391  547  156  349  558  209
21 2013 305.5  2.7  1.8  0.9  33  51.6 2932.1 458  387  601  214  332  657  325
22 2014 309.1  3.6  2.1  1.5  41  69.5 3001.6 486  409  593  184  362  630  268
23 2015 314.2  5.1  3.3  1.8  35  99.9 3101.4 485  420  605  185  366  685  319
24 2016 317.5  3.3  2.1  1.2  36  65.5 3166.9 488  414  617  203  339  707  368

Core Length:  316.5 mm
Core Density: 416 kg/m3
Cross-sectional Density:  416 kg/m3
Early/Latewood Threshold: 500 kg/m3
Attenuation Constant: 3.10

ÄÄÄÄÄÄÄÄÄÄÄÄÄÄÄÄÄÄÄÄÄÄÄÄÄÄÄÄÄÄÄÄÄÄÄÄÄÄÄÄÄÄÄÄÄÄÄÄÄÄÄÄÄÄÄÄÄÄÄÄÄÄÄÄÄÄÄÄÄÄÄÄÄÄÄÄÄÄÄ
Core : 48
ÄÄÄÄÄÄÄÂÄÄÄÄÄÄÄÄÄÄÄÄÄÄÄÄÄÄÄÄÄÄÄÄÄÂÄÄÄÄÄÄÄÄÄÄÂÄÄÄÄÄÄÄÄÄÄÄÄÄÄÄÄÄÄÄÄÄÄÄÄÄÄÄÄÄÄÄÄÄÄ
       ³Widths (mm)              ³ Areas    ³ Densities (kg/m3)
       ³                         ³ (cmý)    ³
Ring   ³Outer Ring Erly Late   % ³Incr Total³Ring E/Wd L/Wd Unif  Min  Max  Rng
 # Year³ Rad.      Wood Wood  LW ³          ³mean mean mean
ÄÄÄÄÄÄÄÁÄÄÄÄÄÄÄÄÄÄÄÄÄÄÄÄÄÄÄÄÄÄÄÄÄÁÄÄÄÄÄÄÄÄÄÄÁÄÄÄÄÄÄÄÄÄÄÄÄÄÄÄÄÄÄÄÄÄÄÄÄÄÄÄÄÄÄÄÄÄÄ

 2 1993  19.2 19.2 16.2  0.0   0  11.6   11.6 314  314    0    0  252  412  160
 3 1994  26.4  7.2  7.2  0.0   0  10.3   21.9 363  363    0    0  271  483  212
 4 1995  40.5 14.1 13.5  0.6   4  29.6   51.5 335  327  517  190  270  521  251
 5 1996  68.1 27.6 27.6  0.0   0  94.2  145.7 337  337    0    0  275  468  193
 6 1997  96.3 28.2 28.2  0.0   0 145.6  291.3 353  353    0    0  305  445  140
 7 1998 118.5 22.2 21.9  0.3   1 149.8  441.2 364  362  512  150  300  512  212
 8 1999 136.8 18.3 18.3  0.0   0 146.8  587.9 371  371    0    0  313  478  165
 9 2000 152.7 15.9 15.9  0.0   0 144.6  732.5 337  337    0    0  268  499  231
10 2001 165.9 13.2 13.2  0.0   0 132.1  864.7 340  340    0    0  287  487  200
11 2002 175.2  9.3  8.7  0.6   6  99.7  964.3 349  336  526  190  281  536  255
12 2003 184.2  9.0  8.4  0.6   6 101.6 1065.9 410  403  514  111  351  518  167
13 2004 194.4 10.2  8.4  1.8  17 121.3 1187.3 434  407  561  154  356  619  263
14 2005 201.6  7.2  6.9  0.3   4  89.6 1276.8 415  410  520  110  348  520  172
15 2006 209.1  7.5  6.9  0.6   8  96.8 1373.6 408  399  519  120  344  533  189
16 2007 217.5  8.4  6.9  1.5  17 112.6 1486.2 437  409  568  159  368  610  242
17 2008 223.5  6.0  3.9  2.1  35  83.1 1569.3 435  379  539  160  343  627  284
18 2009 228.9  5.4  4.5  0.9  16  76.7 1646.0 415  384  566  182  335  603  268
19 2010 233.7  4.8  4.2  0.6  12  69.8 1715.8 421  402  553  151  356  581  225
20 2011 236.7  3.0  1.8  1.2  40  44.3 1760.1 469  422  539  117  393  573  180
21 2012 240.3  3.6  2.7  0.9  25  53.9 1814.1 463  436  541  105  379  562  183
22 2013 244.2  3.9  2.1  1.8  46  59.4 1873.4 518  434  617  183  383  681  298
23 2014 246.3  2.1  1.2  0.9  42  32.4 1905.8 490  431  569  138  395  582  187
24 2015 249.0  2.7  1.5  1.2  44  42.0 1947.8 469  406  549  143  380  622  242
25 2016 251.7  2.7  2.1  0.6  22  42.5 1990.3 460  425  585  160  371  607  236

Core Length:  248.7 mm
Core Density: 404 kg/m3
Cross-sectional Density:  395 kg/m3
Early/Latewood Threshold: 500 kg/m3
Attenuation Constant: 3.10
