Repository: StevenDovey/Densiometry

# Densiometry

R reimplementation of the **EDITOR** data-processing pipeline for the
FRI Direct-Scanning X-Ray Densitometer (Cown & Clement 1983; system software
upgraded in the 1990s), maintained at BSI (formerly Forest Research Institute),
Rotorua, NZ.

---

## Background

The FRI densitometer uses a Fe-55 radioisotopic source and a scintillation
detector to measure wood density at 0.3 mm spatial resolution along machined
increment cores (2 mm thick, 5 mm increment).  Raw count data are written to
`.SCN` files by the SCANNA acquisition program.

The original **EDITOR** program reads `.SCN` files, lets the operator check and
correct annual ring boundaries, and outputs per-ring statistics (ring width,
earlywood/latewood widths and densities, etc.).  This repository reimplements
that pipeline in R with no dependencies beyond base R and the `stats` package.

**Reference:** Cown, D.J. & Clement, B.C. (1983). A wood densitometer using
direct scanning with X-rays. *Wood Science and Technology* **17**: 91–99.

---

## What is (and isn't) reproducible from a `.SCN`

EDITOR is an **interactive** program: an operator corrects ring boundaries and
**assigns calendar years** to rings.  Those decisions are *not* stored in the
`.SCN` file, so no automatic program can reproduce the finished `.DAT` exactly
from the `.SCN` alone.  This reimplementation therefore:

- **labels rings by position** — `ring_no` 1, 2, 3 … from the innermost
  captured ring outward (no year required);
- **detects ring boundaries automatically** as a first pass, and **flags
  suspect / possible false (intra-annual) rings** for operator review;
- leaves the **calendar year as a column the operator adds downstream**
  (`year = pith_year + ring_no − 1`).

Given identical boundaries, the per-ring widths, areas and densities match the
DOS EDITOR's arithmetic — so parity holds for the *computation*; the only
human-in-the-loop part is confirming the boundaries.

---

## Repository contents

| File | Description |
|------|-------------|
| `densitometry.R` | Core library — `parse_scn()`, `trim_air_channels()`, `detect_ring_boundaries()`, `ring_statistics()`, `format_editor_output()`, `plot_density_profile()`, `process_scn()` |
| `process_scn.R` | Driver script — runs the full pipeline on `AK6.SCN`, writes per-core/combined CSVs and annotated PNG plots to `output/densitometry/` |
| `parity_check.R` | Compares the detector against `AK6.DAT` and searches the best per-core `prominence_frac`; writes parity/calibration CSVs |
| `AK6.SCN` | Example raw scan: Akarana Road, Wharerata Forest (Red Needle Cast study) |
| `AK6.DAT` | Operator-edited reference output for the same cores (parity check) |

Operator/analysis helpers in `densitometry.R`: `parse_dat()`, `compare_to_dat()`,
`calibrate_prominence()`, `calibrate_to_dat()`, `apply_ring_edits()`,
`review_suspects()`.

---

## Pipeline

```
parse_scn()            # Read .SCN → named list of core objects
  └─ trim_air_channels()        # Remove leading air-artefact channels
       └─ detect_ring_boundaries()   # Prominence-based ring detection + suspect flags
            └─ ring_statistics()     # Per-ring mm widths, areas, EW/LW densities
                 └─ format_editor_output()  # Console table (ring-number labelled)
                      └─ plot_density_profile()  # Annotated density-trace PNG
```

### Ring detection

A single fixed density cut-off (e.g. 500 kg/m³) misses the weak latewood of
juvenile inner rings.  Instead, boundaries are found by **latewood-peak
prominence**:

1. smooth the trace (5-point running mean);
2. find latewood peaks (local maxima) and earlywood troughs (local minima);
3. keep peaks whose prominence exceeds an **adaptive** threshold
   (`prominence_frac × (max − min)`), so weak inner-ring latewood is retained;
4. enforce a minimum ring width;
5. place each boundary at the steepest density drop after a latewood peak.

Rings are flagged **suspect** (possible false / intra-annual, weak latewood,
low prominence, or anomalously narrow) and surfaced for operator review rather
than silently split or merged.

### Parity vs the operator-edited `.DAT` (AK6, prominence_frac = 0.08)

| Metric | Result |
|--------|--------|
| Cores with exact ring count | 4 / 14 |
| Mean absolute error | **≈ 1.4 rings/core** (down from ≈ 6 with a fixed 500 cut-off) |
| Total rings | R 354 vs DAT 349 |

The residual ±1–3 differences are exactly the false-ring/merge calls the
operator resolves by hand — supported here by the `suspect` flag and
`manual_boundaries` override.

---

## Quick start

```r
source("densitometry.R")

results <- process_scn(
  filepath        = "AK6.SCN",
  ew_lw_threshold = 500L,    # kg/m³ — EW/LW boundary for radiata pine
  min_ring_mm     = 1,
  smooth_n        = 5L,
  air_threshold   = 200L,
  prominence_frac = 0.08,    # adaptive latewood-peak prominence cut-off
  plot_dir        = "output/densitometry/plots"
)
```

## .SCN file format

Each core block in a `.SCN` file consists of:

```

File: trials completed/FR121_10_BlueMountain- Finished/Densitometry/Densitometer files/BLMT11.DAT
File : C:\DENSITOM\BLUEMO~2\BLMT11.DAT
Cores :
10
13
15
26
27
28
31
37
42
46

ÄÄÄÄÄÄÄÄÄÄÄÄÄÄÄÄÄÄÄÄÄÄÄÄÄÄÄÄÄÄÄÄÄÄÄÄÄÄÄÄÄÄÄÄÄÄÄÄÄÄÄÄÄÄÄÄÄÄÄÄÄÄÄÄÄÄÄÄÄÄÄÄÄÄÄÄÄÄÄ
Core : 10
ÄÄÄÄÄÄÄÂÄÄÄÄÄÄÄÄÄÄÄÄÄÄÄÄÄÄÄÄÄÄÄÄÄÂÄÄÄÄÄÄÄÄÄÄÂÄÄÄÄÄÄÄÄÄÄÄÄÄÄÄÄÄÄÄÄÄÄÄÄÄÄÄÄÄÄÄÄÄÄ
       ³Widths (mm)              ³ Areas    ³ Densities (kg/m3)
       ³                         ³ (cmý)    ³
Ring   ³Outer Ring Erly Late   % ³Incr Total³Ring E/Wd L/Wd Unif  Min  Max  Rng
 # Year³ Rad.      Wood Wood  LW ³          ³mean mean mean
ÄÄÄÄÄÄÄÁÄÄÄÄÄÄÄÄÄÄÄÄÄÄÄÄÄÄÄÄÄÄÄÄÄÁÄÄÄÄÄÄÄÄÄÄÁÄÄÄÄÄÄÄÄÄÄÄÄÄÄÄÄÄÄÄÄÄÄÄÄÄÄÄÄÄÄÄÄÄÄ

 1 1995   3.1  3.1  2.1  0.0   0   0.3    0.3 318  318    0    0  216  436  220
 2 1996  11.8  8.7  8.7  0.0   0   4.1    4.4 333  333    0    0  242  480  238
 3 1997  30.7 18.9 18.3  0.6   3  25.2   29.6 346  341  525  184  254  544  290
 4 1998  49.9 19.2 18.3  0.9   4  48.6   78.2 330  319  556  237  252  568  316
 5 1999  66.7 16.8 16.8  0.0   0  61.5  139.8 341  341    0    0  286  478  192
 6 2000  80.5 13.8 12.6  1.2   8  63.8  203.6 371  354  544  190  288  598  310
 7 2001  93.1 12.6 12.3  0.3   2  68.7  272.3 377  374  504  130  307  504  197
 8 2002 107.5 14.4 13.8  0.6   4  90.7  363.1 344  336  532  196  280  561  281
 9 2003 120.1 12.6 12.0  0.6   4  90.1  453.1 359  347  588  241  279  632  353
10 2004 133.6 13.5 12.6  0.9   6 107.6  560.7 366  353  548  195  288  591  303
11 2005 148.6 15.0 14.1  0.9   6 133.0  693.7 354  342  544  202  283  584  301
12 2006 161.8 13.2 12.6  0.6   4 128.7  822.4 367  359  534  175  302  536  234
13 2007 174.7 12.9 12.9  0.0   0 136.4  958.8 356  356    0    0  293  493  200
14 2008 185.8 11.1 10.5  0.6   5 125.7 1084.5 368  360  507  147  294  510  216
15 2009 196.6 10.8 10.5  0.3   2 129.7 1214.3 350  345  553  208  291  553  262
16 2010 208.3 11.7 10.8  0.9   7 148.8 1363.1 355  341  522  181  301  536  235
17 2011 219.7 11.4 11.1  0.3   2 153.3 1516.4 346  342  500  158  281  500  219
18 2012 229.3  9.6  9.3  0.3   3 135.4 1651.8 355  350  511  161  280  511  231
19 2013 236.8  7.5  7.2  0.3   4 109.8 1761.6 370  362  573  211  308  573  265
20 2014 243.1  6.3  6.0  0.3   4  95.0 1856.6 358  350  517  167  301  517  216
21 2015 247.9  4.8  4.5  0.3   6  74.0 1930.6 381  371  517  146  302  517  215
22 2016 253.3  5.4  4.8  0.6  11  85.0 2015.7 393  372  562  190  306  576  270

Core Length:  255.3 mm
Core Density: 356 kg/m3
Cross-sectional Density:  359 kg/m3
Early/Latewood Threshold: 500 kg/m3
Attenuation Constant: 3.17

ÄÄÄÄÄÄÄÄÄÄÄÄÄÄÄÄÄÄÄÄÄÄÄÄÄÄÄÄÄÄÄÄÄÄÄÄÄÄÄÄÄÄÄÄÄÄÄÄÄÄÄÄÄÄÄÄÄÄÄÄÄÄÄÄÄÄÄÄÄÄÄÄÄÄÄÄÄÄÄ
Core : 13
ÄÄÄÄÄÄÄÂÄÄÄÄÄÄÄÄÄÄÄÄÄÄÄÄÄÄÄÄÄÄÄÄÄÂÄÄÄÄÄÄÄÄÄÄÂÄÄÄÄÄÄÄÄÄÄÄÄÄÄÄÄÄÄÄÄÄÄÄÄÄÄÄÄÄÄÄÄÄÄ
       ³Widths (mm)              ³ Areas    ³ Densities (kg/m3)
       ³                         ³ (cmý)    ³
Ring   ³Outer Ring Erly Late   % ³Incr Total³Ring E/Wd L/Wd Unif  Min  Max  Rng
 # Year³ Rad.      Wood Wood  LW ³          ³mean mean mean
ÄÄÄÄÄÄÄÁÄÄÄÄÄÄÄÄÄÄÄÄÄÄÄÄÄÄÄÄÄÄÄÄÄÁÄÄÄÄÄÄÄÄÄÄÁÄÄÄÄÄÄÄÄÄÄÄÄÄÄÄÄÄÄÄÄÄÄÄÄÄÄÄÄÄÄÄÄÄÄ

 3 1996  23.2 23.2 13.2  0.0   0  16.9   16.9 309  309    0    0  269  403  134
 4 1997  40.6 17.4 17.4  0.0   0  34.9   51.8 326  326    0    0  259  493  234
 5 1998  56.5 15.9 15.0  0.9   5  48.5  100.3 356  346  524  178  298  536  238
 6 1999  70.9 14.4 14.1  0.3   2  57.6  157.9 396  393  527  134  340  527  187
 7 2000  88.6 17.7 14.1  3.6  20  88.7  246.6 415  375  573  198  314  643  329
 8 2001 107.8 19.2 17.1  2.1  10 118.5  365.1 433  420  540  120  360  579  219
 9 2002 124.9 17.1 16.2  0.9   5 125.0  490.1 388  379  556  177  331  562  231
10 2003 142.6 17.7 16.8  0.9   5 148.7  638.8 413  405  549  144  355  602  247
11 2004 160.6 18.0 16.8  1.2   6 171.5  810.3 411  403  530  127  348  545  197
12 2005 177.7 17.1 16.2  0.9   5 181.7  992.0 369  360  533  173  313  566  253
13 2006 193.3 15.6 15.0  0.6   3 181.8 1173.9 381  375  527  152  327  549  222
14 2007 205.9 12.6 12.6  0.0   0 158.0 1331.9 389  389    0    0  327  499  172
15 2008 217.9 12.0 11.1  0.9   7 159.8 1491.6 401  389  548  159  326  591  265
16 2009 230.2 12.3 11.7  0.6   4 173.2 1664.8 377  369  543  174  301  550  249
17 2010 241.6 11.4 10.5  0.9   7 169.0 1833.8 406  393  549  156  336  558  222
18 2011 252.4 10.8 10.2  0.6   5 167.6 2001.4 397  389  537  148  309  546  237
19 2012 262.9 10.5  9.0  1.5  14 170.0 2171.4 429  408  554  146  353  607  254
20 2013 272.8  9.9  7.8  2.1  21 166.6 2338.0 454  425  559  134  371  640  269
21 2014 283.3 10.5  9.0  1.5  14 183.4 2521.4 437  419  545  126  346  600  254
22 2015 288.7  5.4  3.9  1.5  27  97.0 2618.4 464  432  549  117  376  612  236
23 2016 293.5  4.8  3.9  0.9  18  87.8 2706.2 441  410  576  166  359  602  243

Core Length:  285.6 mm
Core Density: 399 kg/m3
Cross-sectional Density:  406 kg/m3
Early/Latewood Threshold: 500 kg/m3
Attenuation Constant: 3.17

ÄÄÄÄÄÄÄÄÄÄÄÄÄÄÄÄÄÄÄÄÄÄÄÄÄÄÄÄÄÄÄÄÄÄÄÄÄÄÄÄÄÄÄÄÄÄÄÄÄÄÄÄÄÄÄÄÄÄÄÄÄÄÄÄÄÄÄÄÄÄÄÄÄÄÄÄÄÄÄ
Core : 15
ÄÄÄÄÄÄÄÂÄÄÄÄÄÄÄÄÄÄÄÄÄÄÄÄÄÄÄÄÄÄÄÄÄÂÄÄÄÄÄÄÄÄÄÄÂÄÄÄÄÄÄÄÄÄÄÄÄÄÄÄÄÄÄÄÄÄÄÄÄÄÄÄÄÄÄÄÄÄÄ
       ³Widths (mm)              ³ Areas    ³ Densities (kg/m3)
       ³                         ³ (cmý)    ³
Ring   ³Outer Ring Erly Late   % ³Incr Total³Ring E/Wd L/Wd Unif  Min  Max  Rng
 # Year³ Rad.      Wood Wood  LW ³          ³mean mean mean
ÄÄÄÄÄÄÄÁÄÄÄÄÄÄÄÄÄÄÄÄÄÄÄÄÄÄÄÄÄÄÄÄÄÁÄÄÄÄÄÄÄÄÄÄÁÄÄÄÄÄÄÄÄÄÄÄÄÄÄÄÄÄÄÄÄÄÄÄÄÄÄÄÄÄÄÄÄÄÄ

 1 1995   3.6  3.6  2.1  1.5  41   0.4    0.4 455  403  529  126  273  546  273
 2 1996  12.0  8.4  7.5  0.9  10   4.1    4.5 409  396  517  121  284  524  240
 3 1997  27.9 15.9 15.9  0.0   0  19.9   24.5 384  384    0    0  278  497  219
 4 1998  46.2 18.3 18.0  0.3   1  42.6   67.1 348  345  516  171  285  516  231
 5 1999  66.0 19.8 18.9  0.9   4  69.8  136.8 346  338  513  175  271  528  257
 6 2000  86.1 20.1 19.5  0.6   2  96.0  232.9 339  333  535  202  263  547  284
 7 2001 103.5 17.4 17.1  0.3   1 103.6  336.5 363  360  513  153  305  513  208
 8 2002 117.9 14.4 14.1  0.3   2 100.2  436.7 329  325  516  191  283  516  233
 9 2003 131.7 13.8 13.2  0.6   4 108.2  544.9 343  335  519  184  292  526  234
10 2004 146.7 15.0 15.0  0.0   0 131.2  676.1 343  343    0    0  298  479  181
11 2005 162.6 15.9 15.6  0.3   1 154.5  830.6 327  324  506  182  273  506  233
12 2006 175.8 13.2 13.2  0.0   0 140.3  970.9 350  350    0    0  299  488  189
13 2007 188.1 12.3 12.0  0.3   2 140.6 1111.5 340  336  507  171  312  507  195
14 2008 200.4 12.3 12.0  0.3   2 150.1 1261.7 334  330  513  183  284  513  229
15 2009 210.0  9.6  9.6  0.0   0 123.8 1385.4 323  323    0    0  272  499  227
16 2010 217.5  7.5  7.2  0.3   4 100.7 1486.2 355  348  526  178  291  526  235
17 2011 226.2  8.7  8.7  0.0   0 121.3 1607.4 330  330    0    0  277  493  216
18 2012 233.7  7.5  7.2  0.3   4 108.4 1715.8 335  327  527  200  283  527  244
19 2013 239.4  5.7  5.1  0.6  10  84.7 1800.5 393  372  574  202  303  596  293
20 2014 245.7  6.3  6.0  0.3   4  96.0 1896.5 369  361  536  175  316  536  220
21 2015 250.2  4.5  3.9  0.6  13  70.1 1966.6 413  394  533  139  332  556  224
22 2016 256.8  6.6  5.4  1.2  18 105.1 2071.8 415  390  528  138  321  575  254

Core Length:  260.1 mm
Core Density: 361 kg/m3
Cross-sectional Density:  349 kg/m3
Early/Latewood Threshold: 500 kg/m3
Attenuation Constant: 3.17

ÄÄÄÄÄÄÄÄÄÄÄÄÄÄÄÄÄÄÄÄÄÄÄÄÄÄÄÄÄÄÄÄÄÄÄÄÄÄÄÄÄÄÄÄÄÄÄÄÄÄÄÄÄÄÄÄÄÄÄÄÄÄÄÄÄÄÄÄÄÄÄÄÄÄÄÄÄÄÄ
Core : 26
ÄÄÄÄÄÄÄÂÄÄÄÄÄÄÄÄÄÄÄÄÄÄÄÄÄÄÄÄÄÄÄÄÄÂÄÄÄÄÄÄÄÄÄÄÂÄÄÄÄÄÄÄÄÄÄÄÄÄÄÄÄÄÄÄÄÄÄÄÄÄÄÄÄÄÄÄÄÄÄ
       ³Widths (mm)              ³ Areas    ³ Densities (kg/m3)
       ³                         ³ (cmý)    ³
Ring   ³Outer Ring Erly Late   % ³Incr Total³Ring E/Wd L/Wd Unif  Min  Max  Rng
 # Year³ Rad.      Wood Wood  LW ³          ³mean mean mean
ÄÄÄÄÄÄÄÁÄÄÄÄÄÄÄÄÄÄÄÄÄÄÄÄÄÄÄÄÄÄÄÄÄÁÄÄÄÄÄÄÄÄÄÄÁÄÄÄÄÄÄÄÄÄÄÄÄÄÄÄÄÄÄÄÄÄÄÄÄÄÄÄÄÄÄÄÄÄÄ

 3 1996  17.7 17.7 11.7  0.0   0   9.8    9.8 354  354    0    0  294  470  176
 4 1997  32.4 14.7 13.8  0.9   6  23.1   33.0 386  377  524  147  327  552  225
 5 1998  46.2 13.8 12.3  1.5  10  34.1   67.1 388  368  548  180  320  605  285
 6 1999  60.3 14.1 12.6  1.5  10  47.2  114.2 415  397  572  175  337  627  290
 7 2000  81.3 21.0 19.5  1.5   7  93.4  207.6 395  385  535  150  299  554  255
 8 2001 101.1 19.8 19.5  0.3   1 113.5  321.1 389  387  520  133  338  520  182
 9 2002 118.2 17.1 17.1  0.0   0 117.8  438.9 376  376    0    0  318  493  175
10 2003 131.7 13.5 13.2  0.3   2 106.0  544.9 377  374  509  135  297  509  212
11 2004 144.3 12.6 12.3  0.3   2 109.3  654.2 383  380  516  136  336  516  180
12 2005 155.7 11.4 11.4  0.0   0 107.4  761.6 349  349    0    0  305  488  183
13 2006 165.3  9.6  9.6  0.0   0  96.8  858.4 375  375    0    0  329  499  170
14 2007 174.6  9.3  9.3  0.0   0  99.3  957.7 372  372    0    0  330  497  167
15 2008 183.6  9.0  8.7  0.3   3 101.3 1059.0 378  373  538  165  334  538  204
16 2009 192.0  8.4  7.8  0.6   7  99.1 1158.1 383  373  512  139  322  525  203
17 2010 199.8  7.8  7.2  0.6   7  96.0 1254.1 395  385  519  134  340  526  186
18 2011 207.6  7.8  7.5  0.3   3  99.8 1354.0 388  382  529  147  324  529  205
19 2012 215.7  8.1  7.2  0.9  11 107.7 1461.7 398  382  528  146  324  550  226
20 2013 223.2  7.5  6.9  0.6   8 103.4 1565.1 386  374  524  150  335  542  207
21 2014 228.0  4.8  4.8  0.0   0  68.0 1633.1 391  391    0    0  337  468  131
22 2015 231.6  3.6  2.7  0.9  25  52.0 1685.1 438  407  529  122  363  556  193
23 2016 236.1  4.5  3.9  0.6  13  66.1 1751.2 440  425  540  115  366  568  202

Core Length:  232.2 mm
Core Density: 388 kg/m3
Cross-sectional Density:  386 kg/m3
Early/Latewood Threshold: 500 kg/m3
Attenuation Constant: 3.17

ÄÄÄÄÄÄÄÄÄÄÄÄÄÄÄÄÄÄÄÄÄÄÄÄÄÄÄÄÄÄÄÄÄÄÄÄÄÄÄÄÄÄÄÄÄÄÄÄÄÄÄÄÄÄÄÄÄÄÄÄÄÄÄÄÄÄÄÄÄÄÄÄÄÄÄÄÄÄÄ
Core : 27
ÄÄÄÄÄÄÄÂÄÄÄÄÄÄÄÄÄÄÄÄÄÄÄÄÄÄÄÄÄÄÄÄÄÂÄÄÄÄÄÄÄÄÄÄÂÄÄÄÄÄÄÄÄÄÄÄÄÄÄÄÄÄÄÄÄÄÄÄÄÄÄÄÄÄÄÄÄÄÄ
       ³Widths (mm)              ³ Areas    ³ Densities (kg/m3)
       ³                         ³ (cmý)    ³
Ring   ³Outer Ring Erly Late   % ³Incr Total³Ring E/Wd L/Wd Unif  Min  Max  Rng
 # Year³ Rad.      Wood Wood  LW ³          ³mean mean mean
ÄÄÄÄÄÄÄÁÄÄÄÄÄÄÄÄÄÄÄÄÄÄÄÄÄÄÄÄÄÄÄÄÄÁÄÄÄÄÄÄÄÄÄÄÁÄÄÄÄÄÄÄÄÄÄÄÄÄÄÄÄÄÄÄÄÄÄÄÄÄÄÄÄÄÄÄÄÄÄ

 1 1994   3.6  3.6  3.6  0.0   0   0.4    0.4 344  344    0    0  226  399  173
 2 1995  12.0  8.4  8.4  0.0   0   4.1    4.5 363  363    0    0  331  463  132
 3 1996  25.5 13.5 13.5  0.0   0  15.9   20.4 315  315    0    0  269  416  147
 4 1997  42.6 17.1 16.2  0.9   5  36.6   57.0 343  333  523  190  280  554  274
 5 1998  60.6 18.0 16.8  1.2   6  58.4  115.4 386  374  546  172  331  577  246
 6 1999  74.7 14.1 14.1  0.0   0  59.9  175.3 341  341    0    0  298  470  172
 7 2000  84.6  9.9  8.7  1.2  12  49.5  224.8 400  376  572  196  288  635  347
 8 2001  97.2 12.6 10.8  1.8  14  72.0  296.8 385  361  528  167  283  554  271
 9 2002 109.5 12.3 11.4  0.9   7  79.9  376.7 375  361  544  183  310  589  279
10 2003 123.3 13.8 12.9  0.9   6 100.9  477.6 369  356  558  202  276  630  354
11 2004 137.1 13.8 12.9  0.9   6 112.9  590.5 401  390  559  169  333  590  257
12 2005 148.5 11.4 10.5  0.9   7 102.3  692.8 395  381  553  172  336  596  260
13 2006 156.6  8.1  6.9  1.2  14  77.6  770.4 414  397  513  116  346  533  187
14 2007 162.6  6.0  5.7  0.3   5  60.2  830.6 404  396  546  150  349  546  197
15 2008 167.7  5.1  4.2  0.9  17  52.9  883.5 428  393  588  195  344  607  263
16 2009 171.3  3.6  3.0  0.6  16  38.3  921.9 432  405  565  160  351  591  240
17 2010 175.2  3.9  3.3  0.6  15  42.5  964.3 420  397  545  148  370  558  188
18 2011 177.6  2.4  1.8  0.6  25  26.6  990.9 436  400  545  145  349  563  214
19 2012 179.7  2.1  1.8  0.3  14  23.6 1014.5 436  418  542  124  351  542  191
20 2013 183.0  3.3  2.7  0.6  18  37.6 1052.1 435  403  579  176  360  607  247
21 2014 184.8  1.8  1.5  0.3  16  20.8 1072.9 440  425  515   90  396  515  119
22 2015 186.3  1.5  1.2  0.3  20  17.5 1090.4 451  426  554  128  398  554  156
23 2016 188.1  1.8  1.2  0.6  33  21.2 1111.5 471  423  568  145  377  590  213

Core Length:  189.0 mm
Core Density: 399 kg/m3
Cross-sectional Density:  396 kg/m3
Early/Latewood Threshold: 500 kg/m3
Attenuation Constant: 3.17

ÄÄÄÄÄÄÄÄÄÄÄÄÄÄÄÄÄÄÄÄÄÄÄÄÄÄÄÄÄÄÄÄÄÄÄÄÄÄÄÄÄÄÄÄÄÄÄÄÄÄÄÄÄÄÄÄÄÄÄÄÄÄÄÄÄÄÄÄÄÄÄÄÄÄÄÄÄÄÄ
Core : 28
ÄÄÄÄÄÄÄÂÄÄÄÄÄÄÄÄÄÄÄÄÄÄÄÄÄÄÄÄÄÄÄÄÄÂÄÄÄÄÄÄÄÄÄÄÂÄÄÄÄÄÄÄÄÄÄÄÄÄÄÄÄÄÄÄÄÄÄÄÄÄÄÄÄÄÄÄÄÄÄ
       ³Widths (mm)              ³ Areas    ³ Densities (kg/m3)
       ³                         ³ (cmý)    ³
Ring   ³Outer Ring Erly Late   % ³Incr Total³Ring E/Wd L/Wd Unif  Min  Max  Rng
 # Year³ Rad.      Wood Wood  LW ³          ³mean mean mean
ÄÄÄÄÄÄÄÁÄÄÄÄÄÄÄÄÄÄÄÄÄÄÄÄÄÄÄÄÄÄÄÄÄÁÄÄÄÄÄÄÄÄÄÄÁÄÄÄÄÄÄÄÄÄÄÄÄÄÄÄÄÄÄÄÄÄÄÄÄÄÄÄÄÄÄÄÄÄÄ

 3 1996  19.2 19.2 13.2  0.0   0  11.6   11.6 305  305    0    0  250  418  168
 4 1997  35.1 15.9 15.9  0.0   0  27.1   38.7 321  321    0    0  275  431  156
 5 1998  52.8 17.7 17.7  0.0   0  48.9   87.6 311  311    0    0  245  493  248
 6 1999  70.2 17.4 17.4  0.0   0  67.2  154.8 317  317    0    0  246  480  234
 7 2000  89.1 18.9 17.7  1.2   6  94.6  249.4 327  313  528  215  258  555  297
 8 2001 107.7 18.6 18.3  0.3   1 115.0  364.4 339  336  505  169  281  505  224
 9 2002 125.4 17.7 17.7  0.0   0 129.6  494.0 325  325    0    0  260  469  209
10 2003 141.0 15.6 15.3  0.3   1 130.6  624.6 339  335  560  225  265  560  295
11 2004 154.2 13.2 12.6  0.6   4 122.4  747.0 353  345  519  174  294  536  242
12 2005 167.4 13.2 12.0  1.2   9 133.4  880.4 363  347  530  183  300  547  247
13 2006 182.4 15.0 12.9  2.1  14 164.8 1045.2 386  363  523  160  312  545  233
14 2007 195.6 13.2 11.7  1.5  11 156.8 1202.0 384  367  515  148  319  538  219
15 2008 207.9 12.3 11.4  0.9   7 155.9 1357.9 392  380  543  163  313  566  253
16 2009 220.2 12.3 10.8  1.5  12 165.4 1523.3 376  354  536  182  298  567  269
17 2010 231.0 10.8  9.9  0.9   8 153.1 1676.4 376  360  547  187  314  585  271
18 2011 241.5 10.5 10.2  0.3   2 155.9 1832.2 345  340  525  185  264  525  261
19 2012 248.7  7.2  6.9  0.3   4 110.9 1943.1 327  318  513  195  271  513  242
20 2013 254.1  5.4  5.4  0.0   0  85.3 2028.4 326  326    0    0  292  418  126
21 2014 256.8  2.7  2.7  0.0   0  43.3 2071.8 339  339    0    0  290  465  175
22 2015 258.3  1.5  1.2  0.3  20  24.3 2096.0 358  320  513  193  295  513  218
23 2016 260.7  2.4  2.1  0.3  12  39.1 2135.2 376  355  526  171  302  526  224

Core Length:  255.3 mm
Core Density: 346 kg/m3
Cross-sectional Density:  354 kg/m3
Early/Latewood Threshold: 500 kg/m3
Attenuation Constant: 3.17

ÄÄÄÄÄÄÄÄÄÄÄÄÄÄÄÄÄÄÄÄÄÄÄÄÄÄÄÄÄÄÄÄÄÄÄÄÄÄÄÄÄÄÄÄÄÄÄÄÄÄÄÄÄÄÄÄÄÄÄÄÄÄÄÄÄÄÄÄÄÄÄÄÄÄÄÄÄÄÄ
Core : 31
ÄÄÄÄÄÄÄÂÄÄÄÄÄÄÄÄÄÄÄÄÄÄÄÄÄÄÄÄÄÄÄÄÄÂÄÄÄÄÄÄÄÄÄÄÂÄÄÄÄÄÄÄÄÄÄÄÄÄÄÄÄÄÄÄÄÄÄÄÄÄÄÄÄÄÄÄÄÄÄ
       ³Widths (mm)              ³ Areas    ³ Densities (kg/m3)
       ³                         ³ (cmý)    ³
Ring   ³Outer Ring Erly Late   % ³Incr Total³Ring E/Wd L/Wd Unif  Min  Max  Rng
 # Year³ Rad.      Wood Wood  LW ³          ³mean mean mean
ÄÄÄÄÄÄÄÁÄÄÄÄÄÄÄÄÄÄÄÄÄÄÄÄÄÄÄÄÄÄÄÄÄÁÄÄÄÄÄÄÄÄÄÄÁÄÄÄÄÄÄÄÄÄÄÄÄÄÄÄÄÄÄÄÄÄÄÄÄÄÄÄÄÄÄÄÄÄÄ

 2 1995  11.4 11.4  8.4  0.0   0   4.1    4.1 335  335    0    0  299  426  127
 3 1996  24.6 13.2 13.2  0.0   0  14.9   19.0 317  317    0    0  250  499  249
 4 1997  38.7 14.1 12.9  1.2   8  28.0   47.1 402  388  548  160  341  594  253
 5 1998  57.0 18.3 16.8  1.5   8  55.0  102.1 378  362  566  204  317  608  291
 6 1999  74.4 17.4 17.1  0.3   1  71.8  173.9 357  354  514  160  290  514  224
 7 2000  90.3 15.9 14.7  1.2   7  82.3  256.2 351  335  547  212  275  577  302
 8 2001 106.5 16.2 15.9  0.3   1 100.2  356.3 373  369  555  186  306  555  249
 9 2002 123.9 17.4 16.8  0.6   3 125.9  482.3 356  349  559  210  306  568  262
10 2003 136.2 12.3 11.4  0.9   7 100.5  582.8 375  361  545  184  305  582  277
11 2004 146.7 10.5  9.9  0.6   5  93.3  676.1 381  370  568  198  341  597  256
12 2005 156.6  9.9  9.3  0.6   6  94.3  770.4 363  351  556  205  305  568  263
13 2006 166.2  9.6  8.7  0.9   9  97.4  867.8 388  374  523  149  319  551  232
14 2007 175.2  9.0  9.0  0.0   0  96.5  964.3 345  345    0    0  310  448  138
15 2008 181.8  6.6  6.3  0.3   4  74.0 1038.3 377  368  556  188  322  556  234
16 2009 188.4  6.6  6.6  0.0   0  76.8 1115.1 354  354    0    0  312  458  146
17 2010 193.5  5.1  5.1  0.0   0  61.2 1176.3 341  341    0    0  305  443  138
18 2011 197.1  3.6  3.3  0.3   8  44.2 1220.5 373  360  509  149  297  509  212
19 2012 200.1  3.0  3.0  0.0   0  37.4 1257.9 377  377    0    0  317  465  148
20 2013 204.0  3.9  3.3  0.6  15  49.5 1307.4 383  355  536  181  317  561  244
21 2014 208.2  4.2  4.2  0.0   0  54.4 1361.8 385  385    0    0  320  498  178
22 2015 210.9  2.7  2.4  0.3  11  35.5 1397.3 389  374  512  138  301  512  211
23 2016 213.3  2.4  2.4  0.0   0  32.0 1429.3 348  348    0    0  288  493  205

Core Length:  212.4 mm
Core Density: 365 kg/m3
Cross-sectional Density:  367 kg/m3
Early/Latewood Threshold: 500 kg/m3
Attenuation Constant: 3.17

ÄÄÄÄÄÄÄÄÄÄÄÄÄÄÄÄÄÄÄÄÄÄÄÄÄÄÄÄÄÄÄÄÄÄÄÄÄÄÄÄÄÄÄÄÄÄÄÄÄÄÄÄÄÄÄÄÄÄÄÄÄÄÄÄÄÄÄÄÄÄÄÄÄÄÄÄÄÄÄ
Core : 37
ÄÄÄÄÄÄÄÂÄÄÄÄÄÄÄÄÄÄÄÄÄÄÄÄÄÄÄÄÄÄÄÄÄÂÄÄÄÄÄÄÄÄÄÄÂÄÄÄÄÄÄÄÄÄÄÄÄÄÄÄÄÄÄÄÄÄÄÄÄÄÄÄÄÄÄÄÄÄÄ
       ³Widths (mm)              ³ Areas    ³ Densities (kg/m3)
       ³                         ³ (cmý)    ³
Ring   ³Outer Ring Erly Late   % ³Incr Total³Ring E/Wd L/Wd Unif  Min  Max  Rng
 # Year³ Rad.      Wood Wood  LW ³          ³mean mean mean
ÄÄÄÄÄÄÄÁÄÄÄÄÄÄÄÄÄÄÄÄÄÄÄÄÄÄÄÄÄÄÄÄÄÁÄÄÄÄÄÄÄÄÄÄÁÄÄÄÄÄÄÄÄÄÄÄÄÄÄÄÄÄÄÄÄÄÄÄÄÄÄÄÄÄÄÄÄÄÄ

 1 1994   7.5  7.5  7.5  0.0   0   1.8    1.8 358  358    0    0  280  445  165
 2 1995  18.9 11.4 11.4  0.0   0   9.5   11.2 342  342    0    0  271  457  186
 3 1996  36.3 17.4 17.4  0.0   0  30.2   41.4 323  323    0    0  263  422  159
 4 1997  56.4 20.1 18.6  1.5   7  58.5   99.9 385  374  518  144  327  532  205
 5 1998  79.8 23.4 20.4  3.0  12 100.1  200.1 422  406  528  122  355  563  208
 6 1999 101.4 21.6 21.3  0.3   1 123.0  323.0 395  393  556  163  307  556  249
 7 2000 114.3 12.9 11.4  1.5  11  87.4  410.4 410  394  537  143  332  589  257
 8 2001 129.3 15.0 15.0  0.0   0 114.8  525.2 381  381    0    0  305  482  177
 9 2002 146.4 17.1 16.8  0.3   1 148.1  673.3 354  350  556  206  291  556  265
10 2003 162.0 15.6 15.0  0.6   3 151.1  824.5 381  374  552  178  300  571  271
11 2004 174.0 12.0 11.4  0.6   5 126.7  951.1 379  372  500  128  291  500  209
12 2005 183.6  9.6  9.0  0.6   6 107.8 1059.0 379  368  544  176  312  548  236
13 2006 195.3 11.7 10.5  1.2  10 139.3 1198.3 391  374  531  157  304  547  243
14 2007 205.5 10.2  9.6  0.6   5 128.4 1326.7 392  384  520  136  322  523  201
15 2008 216.9 11.4 10.8  0.6   5 151.3 1478.0 396  389  527  138  324  535  211
16 2009 225.3  8.4  7.8  0.6   7 116.7 1594.7 377  367  515  148  299  530  231
17 2010 232.5  7.2  6.9  0.3   4 103.6 1698.2 366  359  521  162  296  521  225
18 2011 239.4  6.9  6.6  0.3   4 102.3 1800.5 375  367  532  165  294  532  238
19 2012 244.2  4.8  4.8  0.0   0  72.9 1873.4 354  354    0    0  283  476  193
20 2013 248.4  4.2  3.9  0.3   7  65.0 1938.4 393  384  517  133  304  517  213
21 2014 251.7  3.3  3.3  0.0   0  51.8 1990.3 376  376    0    0  327  442  115
22 2015 253.8  2.1  2.1  0.0   0  33.3 2023.6 374  374    0    0  328  439  111
23 2016 255.9  2.1  2.1  0.0   0  33.6 2057.3 377  377    0    0  326  455  129

Core Length:  256.8 mm
Core Density: 377 kg/m3
Cross-sectional Density:  382 kg/m3
Early/Latewood Threshold: 500 kg/m3
Attenuation Constant: 3.17

ÄÄÄÄÄÄÄÄÄÄÄÄÄÄÄÄÄÄÄÄÄÄÄÄÄÄÄÄÄÄÄÄÄÄÄÄÄÄÄÄÄÄÄÄÄÄÄÄÄÄÄÄÄÄÄÄÄÄÄÄÄÄÄÄÄÄÄÄÄÄÄÄÄÄÄÄÄÄÄ
Core : 42
ÄÄÄÄÄÄÄÂÄÄÄÄÄÄÄÄÄÄÄÄÄÄÄÄÄÄÄÄÄÄÄÄÄÂÄÄÄÄÄÄÄÄÄÄÂÄÄÄÄÄÄÄÄÄÄÄÄÄÄÄÄÄÄÄÄÄÄÄÄÄÄÄÄÄÄÄÄÄÄ
       ³Widths (mm)              ³ Areas    ³ Densities (kg/m3)
       ³                         ³ (cmý)    ³
Ring   ³Outer Ring Erly Late   % ³Incr Total³Ring E/Wd L/Wd Unif  Min  Max  Rng
 # Year³ Rad.      Wood Wood  LW ³          ³mean mean mean
ÄÄÄÄÄÄÄÁÄÄÄÄÄÄÄÄÄÄÄÄÄÄÄÄÄÄÄÄÄÄÄÄÄÁÄÄÄÄÄÄÄÄÄÄÁÄÄÄÄÄÄÄÄÄÄÄÄÄÄÄÄÄÄÄÄÄÄÄÄÄÄÄÄÄÄÄÄÄÄ

 1 1995   2.4  2.4  2.4  0.0   0   0.2    0.2 389  389    0    0  359  426   67
 2 1996   8.1  5.7  5.7  0.0   0   1.9    2.1 385  385    0    0  343  466  123
 3 1997  20.1 12.0 11.7  0.3   2  10.6   12.7 383  380  511  131  335  511  176
 4 1998  35.1 15.0 14.1  0.9   5  26.0   38.7 419  412  519  107  358  556  198
 5 1999  51.9 16.8 16.5  0.3   1  45.9   84.6 411  408  535  127  359  535  176
 6 2000  73.8 21.9 19.5  2.4  10  86.5  171.1 417  402  538  136  267  596  329
 7 2001  91.8 18.0 18.0  0.0   0  93.6  264.7 413  413    0    0  368  485  117
 8 2002 109.2 17.4 17.4  0.0   0 109.9  374.6 375  375    0    0  329  496  167
 9 2003 122.1 12.9 12.9  0.0   0  93.7  468.4 357  357    0    0  304  477  173
10 2004 135.6 13.5 13.2  0.3   2 109.3  577.7 370  367  504  137  304  504  200
11 2005 152.1 16.5 16.5  0.0   0 149.1  726.8 356  356    0    0  299  487  188
12 2006 166.8 14.7 14.4  0.3   2 147.3  874.1 360  357  505  148  300  505  205
13 2007 180.6 13.8 13.8  0.0   0 150.6 1024.7 334  334    0    0  301  420  119
14 2008 192.0 11.4 11.4  0.0   0 133.4 1158.1 338  338    0    0  285  436  151
15 2009 199.5  7.5  7.5  0.0   0  92.2 1250.4 337  337    0    0  288  469  181
16 2010 208.5  9.0  9.0  0.0   0 115.4 1365.7 333  333    0    0  283  459  176
17 2011 219.0 10.5 10.5  0.0   0 141.0 1506.7 326  326    0    0  256  438  182
18 2012 227.1  8.1  8.1  0.0   0 113.5 1620.3 343  343    0    0  276  449  173
19 2013 239.7 12.6 12.6  0.0   0 184.8 1805.0 350  350    0    0  299  475  176
20 2014 251.1 11.4 11.4  0.0   0 175.8 1980.8 366  366    0    0  308  488  180
21 2015 260.7  9.6  9.6  0.0   0 154.4 2135.2 360  360    0    0  311  450  139
22 2016 268.5  7.8  7.8  0.0   0 129.7 2264.8 354  354    0    0  274  466  192

Core Length:  272.7 mm
Core Density: 367 kg/m3
Cross-sectional Density:  358 kg/m3
Early/Latewood Threshold: 500 kg/m3
Attenuation Constant: 3.17

ÄÄÄÄÄÄÄÄÄÄÄÄÄÄÄÄÄÄÄÄÄÄÄÄÄÄÄÄÄÄÄÄÄÄÄÄÄÄÄÄÄÄÄÄÄÄÄÄÄÄÄÄÄÄÄÄÄÄÄÄÄÄÄÄÄÄÄÄÄÄÄÄÄÄÄÄÄÄÄ
Core : 46
ÄÄÄÄÄÄÄÂÄÄÄÄÄÄÄÄÄÄÄÄÄÄÄÄÄÄÄÄÄÄÄÄÄÂÄÄÄÄÄÄÄÄÄÄÂÄÄÄÄÄÄÄÄÄÄÄÄÄÄÄÄÄÄÄÄÄÄÄÄÄÄÄÄÄÄÄÄÄÄ
       ³Widths (mm)              ³ Areas    ³ Densities (kg/m3)
       ³                         ³ (cmý)    ³
Ring   ³Outer Ring Erly Late   % ³Incr Total³Ring E/Wd L/Wd Unif  Min  Max  Rng
 # Year³ Rad.      Wood Wood  LW ³          ³mean mean mean
ÄÄÄÄÄÄÄÁÄÄÄÄÄÄÄÄÄÄÄÄÄÄÄÄÄÄÄÄÄÄÄÄÄÁÄÄÄÄÄÄÄÄÄÄÁÄÄÄÄÄÄÄÄÄÄÄÄÄÄÄÄÄÄÄÄÄÄÄÄÄÄÄÄÄÄÄÄÄÄ

 3 1996  21.5 21.5 13.5  0.0   0  14.5   14.5 326  326    0    0  277  399  122
 4 1997  38.9 17.4 17.4  0.0   0  33.0   47.5 348  348    0    0  294  497  203
 5 1998  57.5 18.6 17.1  1.5   8  56.3  103.9 358  342  538  196  296  567  271
 6 1999  74.6 17.1 17.1  0.0   0  71.0  174.8 363  363    0    0  314  495  181
 7 2000  86.9 12.3 10.8  1.5  12  62.4  237.2 402  382  548  166  321  585  264
 8 2001 104.0 17.1 16.5  0.6   3 102.6  339.8 371  366  529  163  312  538  226
 9 2002 126.2 22.2 21.3  0.9   4 160.5  500.3 370  364  520  156  306  529  223
10 2003 146.6 20.4 18.9  1.5   7 174.8  675.2 379  365  552  187  295  581  286
11 2004 166.7 20.1 18.9  1.2   5 197.8  873.0 391  382  535  153  331  551  220
12 2005 185.6 18.9 16.8  2.1  11 209.2 1082.2 377  358  532  174  313  560  247
13 2006 203.3 17.7 16.8  0.9   5 216.3 1298.4 393  386  538  152  299  543  244
14 2007 217.7 14.4 14.4  0.0   0 190.5 1488.9 375  375    0    0  327  482  155
15 2008 229.1 11.4 10.8  0.6   5 160.0 1648.9 386  379  512  133  324  519  195
16 2009 236.6  7.5  7.2  0.3   4 109.7 1758.6 371  365  520  155  311  520  209
17 2010 242.6  6.0  6.0  0.0   0  90.3 1849.0 352  352    0    0  313  429  116
18 2011 248.3  5.7  5.7  0.0   0  87.9 1936.9 354  354    0    0  284  454  170
19 2012 256.1  7.8  7.8  0.0   0 123.6 2060.5 361  361    0    0  297  480  183
20 2013 263.6  7.5  7.5  0.0   0 122.5 2182.9 358  358    0    0  306  473  167
21 2014 269.9  6.3  6.3  0.0   0 105.6 2288.5 357  357    0    0  308  426  118
22 2015 275.3  5.4  5.4  0.0   0  92.5 2381.0 368  368    0    0  315  458  143
23 2016 282.8  7.5  7.2  0.3   4 131.5 2512.5 375  369  502  133  307  502  195

Core Length:  277.8 mm
Core Density: 368 kg/m3
Cross-sectional Density:  373 kg/m3
Early/Latewood Threshold: 500 kg/m3
Attenuation Constant: 3.17

File: trials completed/FR121_10_BlueMountain- Finished/Densitometry/Densitometer files/BLMT12.DAT
File : C:\DENSITOM\BLUEMO~2\BLMT12.DAT
Cores :
8
10
11
20
24
26
35
37
40
42
44

ÄÄÄÄÄÄÄÄÄÄÄÄÄÄÄÄÄÄÄÄÄÄÄÄÄÄÄÄÄÄÄÄÄÄÄÄÄÄÄÄÄÄÄÄÄÄÄÄÄÄÄÄÄÄÄÄÄÄÄÄÄÄÄÄÄÄÄÄÄÄÄÄÄÄÄÄÄÄÄ
Core : 8
ÄÄÄÄÄÄÄÂÄÄÄÄÄÄÄÄÄÄÄÄÄÄÄÄÄÄÄÄÄÄÄÄÄÂÄÄÄÄÄÄÄÄÄÄÂÄÄÄÄÄÄÄÄÄÄÄÄÄÄÄÄÄÄÄÄÄÄÄÄÄÄÄÄÄÄÄÄÄÄ
       ³Widths (mm)              ³ Areas    ³ Densities (kg/m3)
       ³                         ³ (cmý)    ³
Ring   ³Outer Ring Erly Late   % ³Incr Total³Ring E/Wd L/Wd Unif  Min  Max  Rng
 # Year³ Rad.      Wood Wood  LW ³          ³mean mean mean
ÄÄÄÄÄÄÄÁÄÄÄÄÄÄÄÄÄÄÄÄÄÄÄÄÄÄÄÄÄÄÄÄÄÁÄÄÄÄÄÄÄÄÄÄÁÄÄÄÄÄÄÄÄÄÄÄÄÄÄÄÄÄÄÄÄÄÄÄÄÄÄÄÄÄÄÄÄÄÄ

 3 1996  24.1 24.1 17.1  0.0   0  18.2   18.2 344  344    0    0  287  427  140
 4 1997  41.8 17.7 17.1  0.6   3  36.6   54.9 372  366  524  158  294  537  243
 5 1998  60.4 18.6 18.0  0.6   3  59.7  114.6 365  360  520  160  305  529  224
 6 1999  76.0 15.6 14.7  0.9   5  66.8  181.5 363  353  535  182  306  543  237
 7 2000 100.0 24.0 22.5  1.5   6 132.7  314.2 376  365  543  178  317  566  249
 8 2001 123.1 23.1 22.5  0.6   2 161.9  476.1 393  389  522  133  325  528  203
 9 2002 144.1 21.0 20.4  0.6   2 176.3  652.3 372  366  572  206  321  581  260
10 2003 158.8 14.7 13.8  0.9   6 139.9  792.2 402  392  554  162  317  567  250
11 2004 174.1 15.3 13.8  1.5   9 160.0  952.2 414  401  531  130  356  556  200
12 2005 191.2 17.1 16.2  0.9   5 196.2 1148.5 372  362  541  179  300  564  264
13 2006 209.8 18.6 18.0  0.6   3 234.3 1382.8 396  391  527  136  321  533  212
14 2007 225.4 15.6 15.3  0.3   1 213.3 1596.1 398  395  522  127  352  522  170
15 2008 240.7 15.3 14.7  0.6   3 224.0 1820.1 400  396  510  114  334  513  179
16 2009 252.1 11.4 11.4  0.0   0 176.5 1996.6 396  396    0    0  340  497  157
17 2010 265.6 13.5 12.0  1.5  11 219.6 2216.2 414  398  543  145  343  585  242
18 2011 277.9 12.3 12.0  0.3   2 210.0 2426.2 389  386  530  144  327  530  203
19 2012 289.6 11.7 11.4  0.3   2 208.6 2634.8 384  381  507  126  336  507  171
20 2013 299.8 10.2  9.9  0.3   2 188.9 2823.7 381  377  516  139  332  516  184
21 2014 309.7  9.9  9.9  0.0   0 189.6 3013.2 370  370    0    0  320  493  173
22 2015 316.9  7.2  7.2  0.0   0 141.7 3155.0 371  371    0    0  317  482  165
23 2016 324.1  7.2  7.2  0.0   0 145.0 3300.0 365  365    0    0  295  476  181

Core Length:  320.7 mm
Core Density: 382 kg/m3
Cross-sectional Density:  387 kg/m3
Early/Latewood Threshold: 500 kg/m3
Attenuation Constant: 3.17

ÄÄÄÄÄÄÄÄÄÄÄÄÄÄÄÄÄÄÄÄÄÄÄÄÄÄÄÄÄÄÄÄÄÄÄÄÄÄÄÄÄÄÄÄÄÄÄÄÄÄÄÄÄÄÄÄÄÄÄÄÄÄÄÄÄÄÄÄÄÄÄÄÄÄÄÄÄÄÄ
Core : 10
ÄÄÄÄÄÄÄÂÄÄÄÄÄÄÄÄÄÄÄÄÄÄÄÄÄÄÄÄÄÄÄÄÄÂÄÄÄÄÄÄÄÄÄÄÂÄÄÄÄÄÄÄÄÄÄÄÄÄÄÄÄÄÄÄÄÄÄÄÄÄÄÄÄÄÄÄÄÄÄ
       ³Widths (mm)              ³ Areas    ³ Densities (kg/m3)
       ³                         ³ (cmý)    ³
Ring   ³Outer Ring Erly Late   % ³Incr Total³Ring E/Wd L/Wd Unif  Min  Max  Rng
 # Year³ Rad.      Wood Wood  LW ³          ³mean mean mean
ÄÄÄÄÄÄÄÁÄÄÄÄÄÄÄÄÄÄÄÄÄÄÄÄÄÄÄÄÄÄÄÄÄÁÄÄÄÄÄÄÄÄÄÄÁÄÄÄÄÄÄÄÄÄÄÄÄÄÄÄÄÄÄÄÄÄÄÄÄÄÄÄÄÄÄÄÄÄÄ

 2 1995  17.0 17.0 12.0  0.0   0   9.1    9.1 303  303    0    0  277  355   78
 3 1996  30.5 13.5 13.5  0.0   0  20.1   29.2 286  286    0    0  251  385  134
 4 1997  47.0 16.5 16.5  0.0   0  40.2   69.4 310  310    0    0  268  443  175
 5 1998  64.4 17.4 17.4  0.0   0  60.9  130.3 328  328    0    0  263  495  232
 6 1999  83.6 19.2 18.9  0.3   1  89.3  219.6 322  319  509  190  261  509  248
 7 2000 101.6 18.0 17.4  0.6   3 104.7  324.3 346  339  553  214  276  570  294
 8 2001 119.3 17.7 17.7  0.0   0 122.8  447.1 346  346    0    0  298  487  189
 9 2002 131.6 12.3 12.0  0.3   2  97.0  544.1 347  343  515  172  297  515  218
10 2003 140.0  8.4  8.4  0.0   0  71.7  615.8 339  339    0    0  277  465  188
11 2004 147.5  7.5  7.5  0.0   0  67.7  683.5 342  342    0    0  301  440  139
12 2005 156.8  9.3  9.0  0.3   3  88.9  772.4 332  327  508  181  273  508  235
13 2006 167.9 11.1 11.1  0.0   0 113.2  885.6 374  374    0    0  295  488  193
14 2007 181.1 13.2 12.9  0.3   2 144.7 1030.4 374  370  535  165  327  535  208
15 2008 195.2 14.1 13.5  0.6   4 166.7 1197.0 403  397  560  163  350  575  225
16 2009 206.3 11.1 10.2  0.9   8 140.0 1337.1 406  393  544  151  346  574  228
17 2010 216.5 10.2  9.3  0.9   8 135.5 1472.5 418  402  575  173  353  625  272
18 2011 226.4  9.9  9.0  0.9   9 137.7 1610.3 407  392  559  167  321  598  277
19 2012 236.9 10.5  9.0  1.5  14 152.8 1763.1 426  400  584  184  363  657  294
20 2013 246.8  9.9  7.8  2.1  21 150.4 1913.6 441  412  549  137  374  616  242
21 2014 256.4  9.6  8.1  1.5  15 151.8 2065.3 438  417  547  130  371  595  224
22 2015 265.4  9.0  7.8  1.2  13 147.5 2212.8 437  420  550  130  364  592  228
23 2016 275.0  9.6  7.8  1.8  18 163.0 2375.8 447  418  573  155  367  655  288

Core Length:  274.8 mm
Core Density: 371 kg/m3
Cross-sectional Density:  390 kg/m3
Early/Latewood Threshold: 500 kg/m3
Attenuation Constant: 3.17

ÄÄÄÄÄÄÄÄÄÄÄÄÄÄÄÄÄÄÄÄÄÄÄÄÄÄÄÄÄÄÄÄÄÄÄÄÄÄÄÄÄÄÄÄÄÄÄÄÄÄÄÄÄÄÄÄÄÄÄÄÄÄÄÄÄÄÄÄÄÄÄÄÄÄÄÄÄÄÄ
Core : 11
ÄÄÄÄÄÄÄÂÄÄÄÄÄÄÄÄÄÄÄÄÄÄÄÄÄÄÄÄÄÄÄÄÄÂÄÄÄÄÄÄÄÄÄÄÂÄÄÄÄÄÄÄÄÄÄÄÄÄÄÄÄÄÄÄÄÄÄÄÄÄÄÄÄÄÄÄÄÄÄ
       ³Widths (mm)              ³ Areas    ³ Densities (kg/m3)
       ³                         ³ (cmý)    ³
Ring   ³Outer Ring Erly Late   % ³Incr Total³Ring E/Wd L/Wd Unif  Min  Max  Rng
 # Year³ Rad.      Wood Wood  LW ³          ³mean mean mean
ÄÄÄÄÄÄÄÁÄÄÄÄÄÄÄÄÄÄÄÄÄÄÄÄÄÄÄÄÄÄÄÄÄÁÄÄÄÄÄÄÄÄÄÄÁÄÄÄÄÄÄÄÄÄÄÄÄÄÄÄÄÄÄÄÄÄÄÄÄÄÄÄÄÄÄÄÄÄÄ

 4 1997  22.3 22.3 15.3  0.0   0  15.6   15.6 363  363    0    0  317  444  127
 5 1998  38.5 16.2 15.6  0.6   3  30.9   46.6 359  353  507  154  294  509  215
 6 1999  61.0 22.5 19.8  2.7  11  70.3  116.9 378  354  550  196  290  578  288
 7 2000  83.2 22.2 20.1  2.1   9 100.6  217.5 408  395  533  138  328  569  241
 8 2001 104.2 21.0 20.4  0.6   2 123.6  341.1 405  401  541  140  348  543  195
 9 2002 122.5 18.3 17.4  0.9   4 130.3  471.4 411  404  538  134  335  570  235
10 2003 138.7 16.2 15.3  0.9   5 132.9  604.4 410  401  554  153  352  583  231
11 2004 154.9 16.2 15.3  0.9   5 149.4  753.8 416  409  531  122  364  540  176
12 2005 170.2 15.3 14.1  1.2   7 156.3  910.1 401  390  529  139  350  564  214
13 2006 186.7 16.5 15.6  0.9   5 185.0 1095.1 403  397  511  114  336  525  189
14 2007 201.7 15.0 15.0  0.0   0 183.0 1278.1 391  391    0    0  339  499  160
15 2008 217.9 16.2 15.6  0.6   3 213.6 1491.6 400  395  519  124  338  528  190
16 2009 232.0 14.1 13.2  0.9   6 199.3 1690.9 401  391  545  154  331  563  232
17 2010 246.1 14.1 13.5  0.6   4 211.8 1902.7 387  380  524  144  322  546  224
18 2011 258.4 12.3 12.0  0.3   2 194.9 2097.7 360  357  503  146  280  503  223
19 2012 268.9 10.5  9.6  0.9   8 173.9 2271.6 377  362  538  176  295  567  272
20 2013 283.0 14.1 12.6  1.5  10 244.5 2516.1 399  382  534  152  329  550  221
21 2014 296.5 13.5 13.2  0.3   2 245.8 2761.8 386  382  559  177  313  559  246
22 2015 309.1 12.6 12.3  0.3   2 239.7 3001.6 382  379  516  137  317  516  199
23 2016 322.6 13.5 13.2  0.3   2 267.9 3269.5 375  371  566  195  318  566  248

Core Length:  321.3 mm
Core Density: 390 kg/m3
Cross-sectional Density:  391 kg/m3
Early/Latewood Threshold: 500 kg/m3
Attenuation Constant: 3.17

ÄÄÄÄÄÄÄÄÄÄÄÄÄÄÄÄÄÄÄÄÄÄÄÄÄÄÄÄÄÄÄÄÄÄÄÄÄÄÄÄÄÄÄÄÄÄÄÄÄÄÄÄÄÄÄÄÄÄÄÄÄÄÄÄÄÄÄÄÄÄÄÄÄÄÄÄÄÄÄ
Core : 20
ÄÄÄÄÄÄÄÂÄÄÄÄÄÄÄÄÄÄÄÄÄÄÄÄÄÄÄÄÄÄÄÄÄÂÄÄÄÄÄÄÄÄÄÄÂÄÄÄÄÄÄÄÄÄÄÄÄÄÄÄÄÄÄÄÄÄÄÄÄÄÄÄÄÄÄÄÄÄÄ
       ³Widths (mm)              ³ Areas    ³ Densities (kg/m3)
       ³                         ³ (cmý)    ³
Ring   ³Outer Ring Erly Late   % ³Incr Total³Ring E/Wd L/Wd Unif  Min  Max  Rng
 # Year³ Rad.      Wood Wood  LW ³          ³mean mean mean
ÄÄÄÄÄÄÄÁÄÄÄÄÄÄÄÄÄÄÄÄÄÄÄÄÄÄÄÄÄÄÄÄÄÁÄÄÄÄÄÄÄÄÄÄÁÄÄÄÄÄÄÄÄÄÄÄÄÄÄÄÄÄÄÄÄÄÄÄÄÄÄÄÄÄÄÄÄÄÄ

 1 1995   4.3  4.3  3.3  0.0   0   0.6    0.6 329  329    0    0  244  365  121
 2 1996  12.4  8.1  8.1  0.0   0   4.2    4.8 305  305    0    0  268  388  120
 3 1997  25.9 13.5 13.5  0.0   0  16.2   21.1 297  297    0    0  250  435  185
 4 1998  43.0 17.1 17.1  0.0   0  37.0   58.1 297  297    0    0  254  460  206
 5 1999  61.6 18.6 18.0  0.6   3  61.1  119.2 319  313  518  205  259  528  269
 6 2000  80.5 18.9 18.3  0.6   3  84.4  203.6 321  314  526  212  249  531  282
 7 2001  98.5 18.0 18.0  0.0   0 101.2  304.8 341  341    0    0  291  485  194
 8 2002 115.6 17.1 16.8  0.3   1 115.0  419.8 354  352  501  149  291  501  210
 9 2003 130.6 15.0 15.0  0.0   0 116.0  535.8 389  389    0    0  343  481  138
10 2004 144.4 13.8 13.8  0.0   0 119.2  655.1 370  370    0    0  314  499  185
11 2005 157.6 13.2 12.9  0.3   2 125.2  780.3 333  329  513  184  268  513  245
12 2006 169.9 12.3 10.2  2.1  17 126.6  906.9 385  357  521  164  305  548  243
13 2007 182.5 12.6 12.6  0.0   0 139.5 1046.3 364  364    0    0  303  474  171
14 2008 193.0 10.5  9.9  0.6   5 123.9 1170.2 386  377  531  154  310  533  223
15 2009 203.5 10.5  9.9  0.6   5 130.8 1301.0 377  368  523  155  328  542  214
16 2010 213.7 10.2  9.6  0.6   5 133.7 1434.7 375  366  525  159  311  542  231
17 2011 223.0  9.3  9.3  0.0   0 127.6 1562.3 341  341    0    0  272  451  179
18 2012 231.7  8.7  8.4  0.3   3 124.3 1686.6 360  355  503  148  274  503  229
19 2013 240.4  8.7  8.7  0.0   0 129.0 1815.6 368  368    0    0  303  478  175
20 2014 247.6  7.2  7.2  0.0   0 110.4 1926.0 347  347    0    0  294  446  152
21 2015 254.8  7.2  7.2  0.0   0 113.6 2039.6 363  363    0    0  300  487  187
22 2016 262.6  7.8  7.5  0.3   3 126.8 2166.4 358  351  538  187  290  538  248

Core Length:  265.2 mm
Core Density: 349 kg/m3
Cross-sectional Density:  358 kg/m3
Early/Latewood Threshold: 500 kg/m3
Attenuation Constant: 3.17

ÄÄÄÄÄÄÄÄÄÄÄÄÄÄÄÄÄÄÄÄÄÄÄÄÄÄÄÄÄÄÄÄÄÄÄÄÄÄÄÄÄÄÄÄÄÄÄÄÄÄÄÄÄÄÄÄÄÄÄÄÄÄÄÄÄÄÄÄÄÄÄÄÄÄÄÄÄÄÄ
Core : 24
ÄÄÄÄÄÄÄÂÄÄÄÄÄÄÄÄÄÄÄÄÄÄÄÄÄÄÄÄÄÄÄÄÄÂÄÄÄÄÄÄÄÄÄÄÂÄÄÄÄÄÄÄÄÄÄÄÄÄÄÄÄÄÄÄÄÄÄÄÄÄÄÄÄÄÄÄÄÄÄ
       ³Widths (mm)              ³ Areas    ³ Densities (kg/m3)
       ³                         ³ (cmý)    ³
Ring   ³Outer Ring Erly Late   % ³Incr Total³Ring E/Wd L/Wd Unif  Min  Max  Rng
 # Year³ Rad.      Wood Wood  LW ³          ³mean mean mean
ÄÄÄÄÄÄÄÁÄÄÄÄÄÄÄÄÄÄÄÄÄÄÄÄÄÄÄÄÄÄÄÄÄÁÄÄÄÄÄÄÄÄÄÄÁÄÄÄÄÄÄÄÄÄÄÄÄÄÄÄÄÄÄÄÄÄÄÄÄÄÄÄÄÄÄÄÄÄÄ

 4 1996  15.5 15.5 10.5  0.0   0   7.5    7.5 303  303    0    0  245  394  149
 5 1997  29.9 14.4 14.4  0.0   0  20.5   28.1 337  337    0    0  296  489  193
 6 1998  45.2 15.3 14.7  0.6   3  36.1   64.2 353  346  516  170  289  529  240
 7 1999  62.0 16.8 16.8  0.0   0  56.6  120.8 351  351    0    0  300  495  195
 8 2000  84.8 22.8 21.6  1.2   5 105.2  225.9 361  351  535  184  288  550  262
 9 2001 110.3 25.5 24.9  0.6   2 156.3  382.2 359  355  508  153  317  514  197
10 2002 133.1 22.8 22.2  0.6   2 174.3  556.6 355  350  526  176  305  552  247
11 2003 152.3 19.2 18.6  0.6   3 172.1  728.7 376  372  511  139  305  516  211
12 2004 170.6 18.3 18.0  0.3   1 185.6  914.3 371  368  527  159  326  527  201
13 2005 186.5 15.9 15.6  0.3   1 178.4 1092.7 363  360  514  154  306  514  208
14 2006 200.9 14.4 14.4  0.0   0 175.3 1268.0 356  356    0    0  287  498  211
15 2007 214.1 13.2 13.2  0.0   0 172.1 1440.1 355  355    0    0  314  467  153
16 2008 224.6 10.5 10.2  0.3   2 144.7 1584.8 376  372  507  135  327  507  180
17 2009 233.6  9.0  8.4  0.6   6 129.6 1714.3 358  347  510  163  300  514  214
18 2010 242.0  8.4  8.1  0.3   3 125.5 1839.8 360  353  555  202  312  555  243
19 2011 249.5  7.5  7.5  0.0   0 115.8 1955.6 335  335    0    0  255  440  185
20 2012 257.3  7.8  7.8  0.0   0 124.2 2079.8 340  340    0    0  264  493  229
21 2013 266.0  8.7  8.4  0.3   3 143.0 2222.9 353  348  500  152  283  500  217
22 2014 274.1  8.1  8.1  0.0   0 137.4 2360.3 344  344    0    0  287  439  152
23 2015 281.0  6.9  6.9  0.0   0 120.3 2480.6 346  346    0    0  283  454  171
24 2016 288.2  7.2  7.2  0.0   0 128.8 2609.4 351  351    0    0  278  476  198

Core Length:  286.5 mm
Core Density: 352 kg/m3
Cross-sectional Density:  356 kg/m3
Early/Latewood Threshold: 500 kg/m3
Attenuation Constant: 3.17

ÄÄÄÄÄÄÄÄÄÄÄÄÄÄÄÄÄÄÄÄÄÄÄÄÄÄÄÄÄÄÄÄÄÄÄÄÄÄÄÄÄÄÄÄÄÄÄÄÄÄÄÄÄÄÄÄÄÄÄÄÄÄÄÄÄÄÄÄÄÄÄÄÄÄÄÄÄÄÄ
Core : 26
ÄÄÄÄÄÄÄÂÄÄÄÄÄÄÄÄÄÄÄÄÄÄÄÄÄÄÄÄÄÄÄÄÄÂÄÄÄÄÄÄÄÄÄÄÂÄÄÄÄÄÄÄÄÄÄÄÄÄÄÄÄÄÄÄÄÄÄÄÄÄÄÄÄÄÄÄÄÄÄ
       ³Widths (mm)              ³ Areas    ³ Densities (kg/m3)
       ³                         ³ (cmý)    ³
Ring   ³Outer Ring Erly Late   % ³Incr Total³Ring E/Wd L/Wd Unif  Min  Max  Rng
 # Year³ Rad.      Wood Wood  LW ³          ³mean mean mean
ÄÄÄÄÄÄÄÁÄÄÄÄÄÄÄÄÄÄÄÄÄÄÄÄÄÄÄÄÄÄÄÄÄÁÄÄÄÄÄÄÄÄÄÄÁÄÄÄÄÄÄÄÄÄÄÄÄÄÄÄÄÄÄÄÄÄÄÄÄÄÄÄÄÄÄÄÄÄÄ

 2 1996   7.5  7.5  7.5  0.0   0   1.8    1.8 343  343    0    0  309  427  118
 3 1997  19.8 12.3 12.3  0.0   0  10.5   12.3 341  341    0    0  272  497  225
 4 1998  36.6 16.8 16.5  0.3   1  29.8   42.1 346  343  508  165  268  508  240
 5 1999  53.1 16.5 15.9  0.6   3  46.5   88.6 336  329  512  183  270  515  245
 6 2000  70.8 17.7 16.5  1.2   6  68.9  157.5 382  373  516  143  306  548  242
 7 2001  89.7 18.9 18.9  0.0   0  95.3  252.8 385  385    0    0  343  494  151
 8 2002 109.8 20.1 19.2  0.9   4 126.0  378.8 378  370  545  175  322  556  234
 9 2003 129.0 19.2 17.1  2.1  10 144.0  522.8 416  400  547  147  327  588  261
10 2004 147.9 18.9 18.3  0.6   3 164.4  687.2 373  368  510  142  326  514  188
11 2005 164.7 16.8 16.2  0.6   3 165.0  852.2 366  361  519  158  314  522  208
12 2006 182.1 17.4 16.8  0.6   3 189.6 1041.8 387  381  540  159  320  541  221
13 2007 198.6 16.5 16.2  0.3   1 197.3 1239.1 393  390  566  176  337  566  229
14 2008 212.4 13.8 12.6  1.2   8 178.2 1417.3 417  407  519  112  355  558  203
15 2009 221.1  8.7  8.1  0.6   6 118.5 1535.8 410  399  551  152  344  560  216
16 2010 228.9  7.8  7.5  0.3   3 110.3 1646.0 413  409  511  102  374  511  137
17 2011 235.5  6.6  6.3  0.3   4  96.3 1742.3 394  388  514  126  332  514  182
18 2012 240.9  5.4  5.1  0.3   5  80.8 1823.2 386  379  514  135  329  514  185
19 2013 248.1  7.2  6.0  1.2  16 110.6 1933.8 418  392  543  151  360  585  225
20 2014 255.6  7.5  6.9  0.6   8 118.7 2052.4 398  388  521  133  348  521  173
21 2015 262.2  6.6  6.3  0.3   4 107.4 2159.8 384  378  507  129  332  507  175
22 2016 269.4  7.2  6.9  0.3   4 120.2 2280.1 394  388  518  130  328  518  190

Core Length:  272.1 mm
Core Density: 383 kg/m3
Cross-sectional Density:  391 kg/m3
Early/Latewood Threshold: 500 kg/m3
Attenuation Constant: 3.17

ÄÄÄÄÄÄÄÄÄÄÄÄÄÄÄÄÄÄÄÄÄÄÄÄÄÄÄÄÄÄÄÄÄÄÄÄÄÄÄÄÄÄÄÄÄÄÄÄÄÄÄÄÄÄÄÄÄÄÄÄÄÄÄÄÄÄÄÄÄÄÄÄÄÄÄÄÄÄÄ
Core : 35
ÄÄÄÄÄÄÄÂÄÄÄÄÄÄÄÄÄÄÄÄÄÄÄÄÄÄÄÄÄÄÄÄÄÂÄÄÄÄÄÄÄÄÄÄÂÄÄÄÄÄÄÄÄÄÄÄÄÄÄÄÄÄÄÄÄÄÄÄÄÄÄÄÄÄÄÄÄÄÄ
       ³Widths (mm)              ³ Areas    ³ Densities (kg/m3)
       ³                         ³ (cmý)    ³
Ring   ³Outer Ring Erly Late   % ³Incr Total³Ring E/Wd L/Wd Unif  Min  Max  Rng
 # Year³ Rad.      Wood Wood  LW ³          ³mean mean mean
ÄÄÄÄÄÄÄÁÄÄÄÄÄÄÄÄÄÄÄÄÄÄÄÄÄÄÄÄÄÄÄÄÄÁÄÄÄÄÄÄÄÄÄÄÁÄÄÄÄÄÄÄÄÄÄÄÄÄÄÄÄÄÄÄÄÄÄÄÄÄÄÄÄÄÄÄÄÄÄ

 3 1996  18.4 18.4 14.4  0.0   0  10.6   10.6 309  309    0    0  251  438  187
 4 1997  36.4 18.0 17.7  0.3   1  31.0   41.6 343  341  503  162  288  503  215
 5 1998  55.0 18.6 17.7  0.9   4  53.4   95.0 340  331  521  190  297  547  250
 6 1999  70.6 15.6 15.6  0.0   0  61.6  156.6 325  325    0    0  264  464  200
 7 2000  88.0 17.4 15.9  1.5   8  86.7  243.3 363  349  517  168  290  534  244
 8 2001 112.6 24.6 24.6  0.0   0 155.0  398.3 349  349    0    0  291  498  207
 9 2002 135.4 22.8 22.2  0.6   2 177.6  576.0 353  349  511  162  277  514  237
10 2003 155.2 19.8 19.8  0.0   0 180.8  756.7 320  320    0    0  268  475  207
11 2004 172.6 17.4 17.1  0.3   1 179.2  935.9 335  332  519  187  268  519  251
12 2005 188.2 15.6 15.3  0.3   1 176.8 1112.7 312  308  510  202  254  510  256
13 2006 202.3 14.1 14.1  0.0   0 173.0 1285.7 339  339    0    0  264  476  212
14 2007 213.7 11.4 11.4  0.0   0 149.0 1434.7 329  329    0    0  286  477  191
15 2008 223.6  9.9  9.6  0.3   3 136.0 1570.7 335  329  517  188  270  517  247
16 2009 232.6  9.0  9.0  0.0   0 129.0 1699.7 331  331    0    0  279  483  204
17 2010 241.9  9.3  9.0  0.3   3 138.6 1838.3 323  317  501  184  272  501  229
18 2011 250.6  8.7  8.7  0.0   0 134.6 1972.9 321  321    0    0  255  492  237
19 2012 261.7 11.1 10.8  0.3   2 178.6 2151.6 347  342  525  183  281  525  244
20 2013 273.1 11.4 10.8  0.6   5 191.5 2343.1 343  334  507  173  279  510  231
21 2014 284.5 11.4 11.4  0.0   0 199.7 2542.8 320  320    0    0  264  456  192
22 2015 291.7  7.2  7.2  0.0   0 130.3 2673.1 316  316    0    0  277  399  122
23 2016 296.5  4.8  4.8  0.0   0  88.7 2761.8 298  298    0    0  253  398  145

Core Length:  294.9 mm
Core Density: 331 kg/m3
Cross-sectional Density:  331 kg/m3
Early/Latewood Threshold: 500 kg/m3
Attenuation Constant: 3.17

ÄÄÄÄÄÄÄÄÄÄÄÄÄÄÄÄÄÄÄÄÄÄÄÄÄÄÄÄÄÄÄÄÄÄÄÄÄÄÄÄÄÄÄÄÄÄÄÄÄÄÄÄÄÄÄÄÄÄÄÄÄÄÄÄÄÄÄÄÄÄÄÄÄÄÄÄÄÄÄ
Core : 37
ÄÄÄÄÄÄÄÂÄÄÄÄÄÄÄÄÄÄÄÄÄÄÄÄÄÄÄÄÄÄÄÄÄÂÄÄÄÄÄÄÄÄÄÄÂÄÄÄÄÄÄÄÄÄÄÄÄÄÄÄÄÄÄÄÄÄÄÄÄÄÄÄÄÄÄÄÄÄÄ
       ³Widths (mm)              ³ Areas    ³ Densities (kg/m3)
       ³                         ³ (cmý)    ³
Ring   ³Outer Ring Erly Late   % ³Incr Total³Ring E/Wd L/Wd Unif  Min  Max  Rng
 # Year³ Rad.      Wood Wood  LW ³          ³mean mean mean
ÄÄÄÄÄÄÄÁÄÄÄÄÄÄÄÄÄÄÄÄÄÄÄÄÄÄÄÄÄÄÄÄÄÁÄÄÄÄÄÄÄÄÄÄÁÄÄÄÄÄÄÄÄÄÄÄÄÄÄÄÄÄÄÄÄÄÄÄÄÄÄÄÄÄÄÄÄÄÄ

 1 1996   8.7  8.7  8.7  0.0   0   2.4    2.4 312  312    0    0  259  374  115
 2 1997  18.9 10.2 10.2  0.0   0   8.8   11.2 334  334    0    0  284  497  213
 3 1998  32.1 13.2 12.9  0.3   2  21.1   32.4 359  355  514  159  296  514  218
 4 1999  49.2 17.1 15.6  1.5   8  43.7   76.0 357  341  531  190  293  556  263
 5 2000  70.8 21.6 19.8  1.8   8  81.4  157.5 385  373  525  152  305  554  249
 6 2001  92.1 21.3 21.0  0.3   1 109.0  266.5 381  379  501  122  322  501  179
 7 2002 112.5 20.4 20.1  0.3   1 131.1  397.6 358  356  518  162  309  518  209
 8 2003 129.0 16.5 16.2  0.3   1 125.2  522.8 364  361  536  175  300  536  236
 9 2004 146.1 17.1 16.8  0.3   1 147.8  670.6 380  377  541  164  313  541  228
10 2005 161.7 15.6 14.7  0.9   5 150.8  821.4 370  360  532  172  299  565  266
11 2006 177.3 15.6 15.0  0.6   3 166.1  987.6 386  380  525  145  302  531  229
12 2007 189.9 12.6 12.6  0.0   0 145.4 1132.9 373  373    0    0  328  484  156
13 2008 201.9 12.0 11.7  0.3   2 147.7 1280.6 390  386  516  130  315  516  201
14 2009 210.9  9.0  8.7  0.3   3 116.7 1397.3 362  357  518  161  307  518  211
15 2010 219.3  8.4  8.4  0.0   0 113.5 1510.9 353  353    0    0  309  489  180
16 2011 228.0  8.7  8.7  0.0   0 122.3 1633.1 330  330    0    0  267  442  175
17 2012 235.5  7.5  7.2  0.3   4 109.2 1742.3 352  346  510  164  272  510  238
18 2013 245.1  9.6  9.3  0.3   3 144.9 1887.3 374  369  503  134  321  503  182
19 2014 252.0  6.9  6.9  0.0   0 107.8 1995.0 347  347    0    0  295  460  165
20 2015 257.4  5.4  5.4  0.0   0  86.4 2081.5 335  335    0    0  282  443  161
21 2016 264.0  6.6  6.6  0.0   0 108.1 2189.6 365  365    0    0  277  477  200

Core Length:  267.9 mm
Core Density: 360 kg/m3
Cross-sectional Density:  365 kg/m3
Early/Latewood Threshold: 500 kg/m3
Attenuation Constant: 3.17

ÄÄÄÄÄÄÄÄÄÄÄÄÄÄÄÄÄÄÄÄÄÄÄÄÄÄÄÄÄÄÄÄÄÄÄÄÄÄÄÄÄÄÄÄÄÄÄÄÄÄÄÄÄÄÄÄÄÄÄÄÄÄÄÄÄÄÄÄÄÄÄÄÄÄÄÄÄÄÄ
Core : 40
ÄÄÄÄÄÄÄÂÄÄÄÄÄÄÄÄÄÄÄÄÄÄÄÄÄÄÄÄÄÄÄÄÄÂÄÄÄÄÄÄÄÄÄÄÂÄÄÄÄÄÄÄÄÄÄÄÄÄÄÄÄÄÄÄÄÄÄÄÄÄÄÄÄÄÄÄÄÄÄ
       ³Widths (mm)              ³ Areas    ³ Densities (kg/m3)
       ³                         ³ (cmý)    ³
Ring   ³Outer Ring Erly Late   % ³Incr Total³Ring E/Wd L/Wd Unif  Min  Max  Rng
 # Year³ Rad.      Wood Wood  LW ³          ³mean mean mean
ÄÄÄÄÄÄÄÁÄÄÄÄÄÄÄÄÄÄÄÄÄÄÄÄÄÄÄÄÄÄÄÄÄÁÄÄÄÄÄÄÄÄÄÄÁÄÄÄÄÄÄÄÄÄÄÄÄÄÄÄÄÄÄÄÄÄÄÄÄÄÄÄÄÄÄÄÄÄÄ

 1 1994   4.8  4.8  4.8  0.0   0   0.7    0.7 424  424    0    0  281  493  212
 2 1995  12.0  7.2  7.2  0.0   0   3.8    4.5 362  362    0    0  314  456  142
 3 1996  22.2 10.2 10.2  0.0   0  11.0   15.5 349  349    0    0  288  421  133
 4 1997  36.6 14.4 13.8  0.6   4  26.6   42.1 378  371  536  165  298  538  240
 5 1998  57.3 20.7 19.2  1.5   7  61.1  103.1 398  388  528  140  325  546  221
 6 1999  75.6 18.3 17.7  0.6   3  76.4  179.6 421  418  502   84  339  504  165
 7 2000  97.2 21.6 20.7  0.9   4 117.3  296.8 377  371  522  151  310  533  223
 8 2001 117.6 20.4 20.4  0.0   0 137.7  434.5 377  377    0    0  329  499  170
 9 2002 135.9 18.3 18.0  0.3   1 145.7  580.2 363  361  500  139  300  500  200
10 2003 151.5 15.6 15.3  0.3   1 140.9  721.1 380  377  520  143  322  520  198
11 2004 163.5 12.0 12.0  0.0   0 118.8  839.8 366  366    0    0  311  492  181
12 2005 172.5  9.0  9.0  0.0   0  95.0  934.8 349  349    0    0  301  427  126
13 2006 181.8  9.3  9.3  0.0   0 103.5 1038.3 354  354    0    0  290  474  184
14 2007 190.5  8.7  8.7  0.0   0 101.8 1140.1 360  360    0    0  322  462  140
15 2008 200.7 10.2  9.9  0.3   2 125.4 1265.4 372  367  534  167  310  534  224
16 2009 210.3  9.6  9.3  0.3   3 124.0 1389.4 372  366  566  200  325  566  241
17 2010 219.6  9.3  9.0  0.3   3 125.6 1515.0 383  378  529  151  346  529  183
18 2011 228.3  8.7  8.4  0.3   3 122.4 1637.4 387  381  552  171  335  552  217
19 2012 237.6  9.3  8.7  0.6   6 136.1 1773.5 386  375  551  176  345  562  217
20 2013 247.5  9.9  9.0  0.9   9 150.9 1924.4 398  385  529  144  347  551  204
21 2014 255.0  7.5  7.5  0.0   0 118.4 2042.8 383  383    0    0  353  496  143
22 2015 260.7  5.7  5.4  0.3   5  92.3 2135.2 401  394  527  133  354  527  173
23 2016 267.0  6.3  6.0  0.3   4 104.4 2239.6 387  381  504  123  340  504  164

Core Length:  270.6 mm
Core Density: 379 kg/m3
Cross-sectional Density:  378 kg/m3
Early/Latewood Threshold: 500 kg/m3
Attenuation Constant: 3.17

ÄÄÄÄÄÄÄÄÄÄÄÄÄÄÄÄÄÄÄÄÄÄÄÄÄÄÄÄÄÄÄÄÄÄÄÄÄÄÄÄÄÄÄÄÄÄÄÄÄÄÄÄÄÄÄÄÄÄÄÄÄÄÄÄÄÄÄÄÄÄÄÄÄÄÄÄÄÄÄ
Core : 42
ÄÄÄÄÄÄÄÂÄÄÄÄÄÄÄÄÄÄÄÄÄÄÄÄÄÄÄÄÄÄÄÄÄÂÄÄÄÄÄÄÄÄÄÄÂÄÄÄÄÄÄÄÄÄÄÄÄÄÄÄÄÄÄÄÄÄÄÄÄÄÄÄÄÄÄÄÄÄÄ
       ³Widths (mm)              ³ Areas    ³ Densities (kg/m3)
       ³                         ³ (cmý)    ³
Ring   ³Outer Ring Erly Late   % ³Incr Total³Ring E/Wd L/Wd Unif  Min  Max  Rng
 # Year³ Rad.      Wood Wood  LW ³          ³mean mean mean
ÄÄÄÄÄÄÄÁÄÄÄÄÄÄÄÄÄÄÄÄÄÄÄÄÄÄÄÄÄÄÄÄÄÁÄÄÄÄÄÄÄÄÄÄÁÄÄÄÄÄÄÄÄÄÄÄÄÄÄÄÄÄÄÄÄÄÄÄÄÄÄÄÄÄÄÄÄÄÄ

 1 1994   4.2  4.2  4.2  0.0   0   0.6    0.6 310  310    0    0  245  363  118
 2 1995  12.6  8.4  8.4  0.0   0   4.4    5.0 362  362    0    0  305  420  115
 3 1996  24.0 11.4 11.4  0.0   0  13.1   18.1 354  354    0    0  297  478  181
 4 1997  42.6 18.6 18.0  0.6   3  38.9   57.0 403  399  518  119  354  519  165
 5 1998  61.8 19.2 17.1  2.1  10  63.0  120.0 412  399  519  120  335  552  217
 6 1999  81.6 19.8 19.8  0.0   0  89.2  209.2 375  375    0    0  297  479  182
 7 2000  95.4 13.8 13.2  0.6   4  76.7  285.9 384  378  520  142  310  525  215
 8 2001 110.4 15.0 14.4  0.6   4  97.0  382.9 406  401  516  115  344  530  186
 9 2002 127.5 17.1 16.5  0.6   3 127.8  510.7 398  393  549  156  356  561  205
10 2003 141.6 14.1 13.8  0.3   2 119.2  629.9 397  394  520  126  337  520  183
11 2004 152.4 10.8 10.5  0.3   2  99.8  729.7 385  380  533  153  334  533  199
12 2005 161.7  9.3  9.3  0.0   0  91.8  821.4 350  350    0    0  311  447  136
13 2006 167.4  5.7  5.7  0.0   0  58.9  880.4 358  358    0    0  303  457  154
14 2007 172.2  4.8  4.8  0.0   0  51.2  931.6 370  370    0    0  332  469  137
15 2008 178.2  6.0  6.0  0.0   0  66.0  997.6 373  373    0    0  312  465  153
16 2009 182.7  4.5  4.5  0.0   0  51.0 1048.6 338  338    0    0  284  409  125
17 2010 186.0  3.3  3.3  0.0   0  38.2 1086.9 363  363    0    0  306  470  164
18 2011 189.3  3.3  3.3  0.0   0  38.9 1125.8 346  346    0    0  295  428  133
19 2012 192.9  3.6  3.6  0.0   0  43.2 1169.0 355  355    0    0  308  399   91
20 2013 195.3  2.4  2.4  0.0   0  29.3 1198.3 367  367    0    0  320  459  139
21 2014 197.1  1.8  1.8  0.0   0  22.2 1220.5 402  402    0    0  348  476  128
22 2015 199.5  2.4  2.1  0.3  12  29.9 1250.4 427  416  507   91  352  507  155
23 2016 204.3  4.8  4.2  0.6  12  60.9 1311.3 406  389  524  135  328  534  206

Core Length:  207.0 mm
Core Density: 375 kg/m3
Cross-sectional Density:  381 kg/m3
Early/Latewood Threshold: 500 kg/m3
Attenuation Constant: 3.17

ÄÄÄÄÄÄÄÄÄÄÄÄÄÄÄÄÄÄÄÄÄÄÄÄÄÄÄÄÄÄÄÄÄÄÄÄÄÄÄÄÄÄÄÄÄÄÄÄÄÄÄÄÄÄÄÄÄÄÄÄÄÄÄÄÄÄÄÄÄÄÄÄÄÄÄÄÄÄÄ
Core : 44
ÄÄÄÄÄÄÄÂÄÄÄÄÄÄÄÄÄÄÄÄÄÄÄÄÄÄÄÄÄÄÄÄÄÂÄÄÄÄÄÄÄÄÄÄÂÄÄÄÄÄÄÄÄÄÄÄÄÄÄÄÄÄÄÄÄÄÄÄÄÄÄÄÄÄÄÄÄÄÄ
       ³Widths (mm)              ³ Areas    ³ Densities (kg/m3)
       ³                         ³ (cmý)    ³
Ring   ³Outer Ring Erly Late   % ³Incr Total³Ring E/Wd L/Wd Unif  Min  Max  Rng
 # Year³ Rad.      Wood Wood  LW ³          ³mean mean mean
ÄÄÄÄÄÄÄÁÄÄÄÄÄÄÄÄÄÄÄÄÄÄÄÄÄÄÄÄÄÄÄÄÄÁÄÄÄÄÄÄÄÄÄÄÁÄÄÄÄÄÄÄÄÄÄÄÄÄÄÄÄÄÄÄÄÄÄÄÄÄÄÄÄÄÄÄÄÄÄ

 4 1997  21.3 21.3 15.0  0.3   1  14.3   14.3 363  360  502  142  305  502  197
 5 1998  39.6 18.3 16.8  1.5   8  35.0   49.3 393  380  535  155  313  574  261
 6 1999  59.1 19.5 18.9  0.6   3  60.5  109.7 391  387  515  128  308  528  220
 7 2000  77.4 18.3 16.2  2.1  11  78.5  188.2 383  364  535  171  314  570  256
 8 2001 100.8 23.4 21.3  2.1   8 131.0  319.2 386  372  530  158  308  572  264
 9 2002 124.8 24.0 21.9  2.1   8 170.1  489.3 395  382  533  151  307  597  290
10 2003 141.3 16.5 15.6  0.9   5 137.9  627.2 379  369  554  185  299  616  317
11 2004 156.9 15.6 14.7  0.9   5 146.1  773.4 393  382  562  180  297  591  294
12 2005 171.6 14.7 13.8  0.9   6 151.7  925.1 371  358  557  199  304  594  290
13 2006 186.9 15.3 14.1  1.2   7 172.3 1097.4 392  379  534  155  310  554  244
14 2007 199.8 12.9 12.3  0.6   4 156.7 1254.1 384  378  528  150  328  555  227
15 2008 213.0 13.2 11.4  1.8  13 171.2 1425.3 407  385  548  163  330  640  310
16 2009 224.4 11.4 10.2  1.2  10 156.7 1582.0 415  396  569  173  332  622  290
17 2010 234.6 10.2  8.7  1.5  14 147.1 1729.0 421  398  555  157  340  634  294
18 2011 245.4 10.8  9.9  0.9   8 162.9 1891.9 408  394  557  163  322  580  258
19 2012 254.4  9.0  8.7  0.3   3 141.3 2033.2 375  367  592  225  315  592  277
20 2013 262.5  8.1  7.5  0.6   7 131.5 2164.8 370  354  571  217  301  580  279
21 2014 269.4  6.9  6.3  0.6   8 115.3 2280.1 374  361  520  159  303  534  231
22 2015 275.1  5.7  5.4  0.3   5  97.5 2377.6 378  370  526  156  294  526  232
23 2016 281.1  6.0  4.5  1.5  25 104.8 2482.4 419  373  560  187  328  618  290

Core Length:  279.3 mm
Core Density: 389 kg/m3
Cross-sectional Density:  391 kg/m3
Early/Latewood Threshold: 500 kg/m3
Attenuation Constant: 3.17
