Repository: StevenDovey/Densiometry

# Densiometry

R reimplementation of the **EDITOR** data-processing pipeline for the
FRI Direct-Scanning X-Ray Densitometer (Cown & Clement 1983; system software
upgraded in the 1990s), maintained at BSI (formerly Forest Research Institute),
Rotorua, NZ.

---

## Background

The FRI densitometer uses a Fe-55 radioisotopic source and a scintillation
detector to measure wood density at 0.3 mm spatial resolution along machined
increment cores (2 mm thick, 5 mm increment).  Raw count data are written to
`.SCN` files by the SCANNA acquisition program.

The original **EDITOR** program reads `.SCN` files, lets the operator check and

File: trials completed/FR121_10_BlueMountain- Finished/Densitometry/Densitometer files/BLMT18~1.DAT
File : C:\DENSITOM\WORKING\BLMT18~1.DAT
Cores :
34

ÄÄÄÄÄÄÄÄÄÄÄÄÄÄÄÄÄÄÄÄÄÄÄÄÄÄÄÄÄÄÄÄÄÄÄÄÄÄÄÄÄÄÄÄÄÄÄÄÄÄÄÄÄÄÄÄÄÄÄÄÄÄÄÄÄÄÄÄÄÄÄÄÄÄÄÄÄÄÄ
Core : 34
ÄÄÄÄÄÄÄÂÄÄÄÄÄÄÄÄÄÄÄÄÄÄÄÄÄÄÄÄÄÄÄÄÄÂÄÄÄÄÄÄÄÄÄÄÂÄÄÄÄÄÄÄÄÄÄÄÄÄÄÄÄÄÄÄÄÄÄÄÄÄÄÄÄÄÄÄÄÄÄ
       ³Widths (mm)              ³ Areas    ³ Densities (kg/m3)
       ³                         ³ (cmý)    ³
Ring   ³Outer Ring Erly Late   % ³Incr Total³Ring E/Wd L/Wd Unif  Min  Max  Rng
 # Year³ Rad.      Wood Wood  LW ³          ³mean mean mean
ÄÄÄÄÄÄÄÁÄÄÄÄÄÄÄÄÄÄÄÄÄÄÄÄÄÄÄÄÄÄÄÄÄÁÄÄÄÄÄÄÄÄÄÄÁÄÄÄÄÄÄÄÄÄÄÄÄÄÄÄÄÄÄÄÄÄÄÄÄÄÄÄÄÄÄÄÄÄÄ

 2 1995  13.2 13.2 10.2  0.0   0   5.5    5.5 339  339    0    0  276  413  137
 3 1996  27.9 14.7 14.7  0.0   0  19.0   24.5 296  296    0    0  256  415  159
 4 1997  45.9 18.0 18.0  0.0   0  41.7   66.2 311  311    0    0  255  488  233
 5 1998  66.6 20.7 20.7  0.0   0  73.2  139.3 327  327    0    0  253  488  235
 6 1999  88.8 22.2 22.2  0.0   0 108.4  247.7 327  327    0    0  253  474  221
 7 2000 111.9 23.1 22.8  0.3   1 145.6  393.4 342  340  505  165  275  505  230
 8 2001 132.9 21.0 21.0  0.0   0 161.5  554.9 337  337    0    0  275  452  177
 9 2002 150.6 17.7 17.7  0.0   0 157.6  712.5 330  330    0    0  272  477  205
10 2003 163.8 13.2 13.2  0.0   0 130.4  842.9 353  353    0    0  299  496  197
11 2004 178.5 14.7 14.7  0.0   0 158.1 1001.0 365  365    0    0  289  495  206
12 2005 196.5 18.0 17.1  0.9   4 212.1 1213.0 334  323  540  217  261  558  297
13 2006 214.5 18.0 17.4  0.6   3 232.4 1445.5 381  376  523  147  312  523  211
14 2007 230.1 15.6 15.6  0.0   0 217.9 1663.3 366  366    0    0  302  495  193
15 2008 243.0 12.9 12.3  0.6   4 191.7 1855.1 374  366  524  158  305  545  240
16 2009 255.0 12.0 11.4  0.6   5 187.7 2042.8 363  353  548  195  303  579  276
17 2010 266.7 11.7 11.7  0.0   0 191.8 2234.6 369  369    0    0  315  498  183
18 2011 279.3 12.6 12.0  0.6   4 216.1 2450.7 359  351  522  171  285  534  249
19 2012 292.2 12.9 12.3  0.6   4 231.6 2682.3 362  354  525  171  299  541  242
20 2013 303.9 11.7 10.8  0.9   7 219.1 2901.4 385  372  548  176  316  571  255
21 2014 316.8 12.9 12.6  0.3   2 251.5 3153.0 364  360  527  167  301  527  226
22 2015 327.3 10.5 10.5  0.0   0 212.5 3365.4 367  367    0    0  309  492  183
23 2016 340.5 13.2 12.6  0.6   4 276.9 3642.4 379  371  539  168  305  546  241

Core Length:  344.4 mm
Core Density: 351 kg/m3
Cross-sectional Density:  359 kg/m3
Early/Latewood Threshold: 500 kg/m3
Attenuation Constant: 3.17

File: trials completed/FR121_10_BlueMountain- Finished/Densitometry/Densitometer files/BLMT20.DAT
File : C:\DENSITOM\BLUEMO~2\BLMT20.DAT
Cores :
16
22
23
37
42
55
58

ÄÄÄÄÄÄÄÄÄÄÄÄÄÄÄÄÄÄÄÄÄÄÄÄÄÄÄÄÄÄÄÄÄÄÄÄÄÄÄÄÄÄÄÄÄÄÄÄÄÄÄÄÄÄÄÄÄÄÄÄÄÄÄÄÄÄÄÄÄÄÄÄÄÄÄÄÄÄÄ
Core : 16
ÄÄÄÄÄÄÄÂÄÄÄÄÄÄÄÄÄÄÄÄÄÄÄÄÄÄÄÄÄÄÄÄÄÂÄÄÄÄÄÄÄÄÄÄÂÄÄÄÄÄÄÄÄÄÄÄÄÄÄÄÄÄÄÄÄÄÄÄÄÄÄÄÄÄÄÄÄÄÄ
       ³Widths (mm)              ³ Areas    ³ Densities (kg/m3)
       ³                         ³ (cmý)    ³
Ring   ³Outer Ring Erly Late   % ³Incr Total³Ring E/Wd L/Wd Unif  Min  Max  Rng
 # Year³ Rad.      Wood Wood  LW ³          ³mean mean mean
ÄÄÄÄÄÄÄÁÄÄÄÄÄÄÄÄÄÄÄÄÄÄÄÄÄÄÄÄÄÄÄÄÄÁÄÄÄÄÄÄÄÄÄÄÁÄÄÄÄÄÄÄÄÄÄÄÄÄÄÄÄÄÄÄÄÄÄÄÄÄÄÄÄÄÄÄÄÄÄ

 4 1997  22.2 22.2 13.2  0.0   0  15.5   15.5 353  353    0    0  304  453  149
 5 1998  35.7 13.5 13.5  0.0   0  24.6   40.0 373  373    0    0  312  488  176
 6 1999  52.5 16.8 15.9  0.9   5  46.6   86.6 356  347  518  171  279  520  241
 7 2000  71.7 19.2 18.6  0.6   3  74.9  161.5 363  358  518  160  296  522  226
 8 2001  92.1 20.4 19.5  0.9   4 105.0  266.5 355  348  517  169  289  540  251
 9 2002 108.9 16.8 16.5  0.3   1 106.1  372.6 354  351  516  165  284  516  232
10 2003 123.3 14.4 14.4  0.0   0 105.0  477.6 341  341    0    0  289  464  175
11 2004 129.6  6.3  6.3  0.0   0  50.1  527.7 321  321    0    0  276  432  156
12 2005 132.3  2.7  2.7  0.0   0  22.2  549.9 306  306    0    0  268  410  142
13 2006 135.0  2.7  2.7  0.0   0  22.7  572.6 289  289    0    0  248  339   91
14 2007 137.1  2.1  2.1  0.0   0  18.0  590.5 329  329    0    0  276  432  156
15 2008 141.3  4.2  4.2  0.0   0  36.7  627.2 310  310    0    0  271  359   88
16 2009 144.6  3.3  3.3  0.0   0  29.6  656.9 309  309    0    0  257  388  131
17 2010 146.7  2.1  2.1  0.0   0  19.2  676.1 299  299    0    0  263  360   97
18 2011 148.5  1.8  1.8  0.0   0  16.7  692.8 330  330    0    0  300  384   84
19 2012 149.7  1.2  1.2  0.0   0  11.2  704.0 371  371    0    0  343  426   83
20 2013 150.9  1.2  1.2  0.0   0  11.3  715.4 356  356    0    0  316  409   93
21 2014 152.4  1.5  1.5  0.0   0  14.3  729.7 385  385    0    0  337  438  101
22 2015 153.0  0.6  0.6  0.0   0   5.8  735.4 382  382    0    0  354  410   56
23 2016 153.6  0.6  0.6  0.0   0   5.8  741.2 377  377    0    0  365  389   24

Core Length:  145.2 mm
Core Density: 342 kg/m3
Cross-sectional Density:  343 kg/m3
Early/Latewood Threshold: 500 kg/m3
Attenuation Constant: 3.17

ÄÄÄÄÄÄÄÄÄÄÄÄÄÄÄÄÄÄÄÄÄÄÄÄÄÄÄÄÄÄÄÄÄÄÄÄÄÄÄÄÄÄÄÄÄÄÄÄÄÄÄÄÄÄÄÄÄÄÄÄÄÄÄÄÄÄÄÄÄÄÄÄÄÄÄÄÄÄÄ
Core : 22
ÄÄÄÄÄÄÄÂÄÄÄÄÄÄÄÄÄÄÄÄÄÄÄÄÄÄÄÄÄÄÄÄÄÂÄÄÄÄÄÄÄÄÄÄÂÄÄÄÄÄÄÄÄÄÄÄÄÄÄÄÄÄÄÄÄÄÄÄÄÄÄÄÄÄÄÄÄÄÄ
       ³Widths (mm)              ³ Areas    ³ Densities (kg/m3)
       ³                         ³ (cmý)    ³
Ring   ³Outer Ring Erly Late   % ³Incr Total³Ring E/Wd L/Wd Unif  Min  Max  Rng
 # Year³ Rad.      Wood Wood  LW ³          ³mean mean mean
ÄÄÄÄÄÄÄÁÄÄÄÄÄÄÄÄÄÄÄÄÄÄÄÄÄÄÄÄÄÄÄÄÄÁÄÄÄÄÄÄÄÄÄÄÁÄÄÄÄÄÄÄÄÄÄÄÄÄÄÄÄÄÄÄÄÄÄÄÄÄÄÄÄÄÄÄÄÄÄ

 1 1995   5.7  5.7  5.7  0.0   0   1.0    1.0 342  342    0    0  253  412  159
 2 1996  10.2  4.5  4.5  0.0   0   2.2    3.3 342  342    0    0  308  425  117
 3 1997  26.4 16.2 16.2  0.0   0  18.6   21.9 328  328    0    0  268  436  168
 4 1998  44.7 18.3 18.3  0.0   0  40.9   62.8 304  304    0    0  255  440  185
 5 1999  64.5 19.8 19.8  0.0   0  67.9  130.7 344  344    0    0  255  483  228
 6 2000  84.6 20.1 19.8  0.3   1  94.2  224.8 349  347  502  155  274  502  228
 7 2001 102.0 17.4 17.4  0.0   0 102.0  326.9 349  349    0    0  300  463  163
 8 2002 116.7 14.7 14.7  0.0   0 101.0  427.9 332  332    0    0  284  468  184
 9 2003 128.4 11.7 11.4  0.3   2  90.1  517.9 336  331  536  205  285  536  251
10 2004 140.7 12.3 12.3  0.0   0 104.0  621.9 337  337    0    0  297  475  178
11 2005 155.4 14.7 14.1  0.6   4 136.7  758.7 320  312  513  201  265  523  258
12 2006 171.0 15.6 15.6  0.0   0 160.0  918.6 351  351    0    0  298  480  182
13 2007 186.6 15.6 15.0  0.6   3 175.3 1093.9 355  348  533  185  301  551  250
14 2008 201.3 14.7 14.7  0.0   0 179.1 1273.0 366  366    0    0  315  482  167
15 2009 212.4 11.1 11.1  0.0   0 144.3 1417.3 362  362    0    0  306  488  182
16 2010 222.3  9.9  9.3  0.6   6 135.2 1552.5 373  363  521  158  324  533  209
17 2011 233.4 11.1 11.1  0.0   0 158.9 1711.4 357  357    0    0  299  498  199
18 2012 243.9 10.5 10.5  0.0   0 157.4 1868.8 368  368    0    0  305  494  189
19 2013 253.5  9.6  9.0  0.6   6 150.0 2018.9 381  372  521  149  322  531  209
20 2014 263.7 10.2 10.2  0.0   0 165.7 2184.6 362  362    0    0  315  495  180
21 2015 271.8  8.1  7.5  0.6   7 136.3 2320.9 385  373  529  156  327  540  213
22 2016 280.8  9.0  8.1  0.9  10 156.2 2477.1 404  389  538  149  327  583  256

Core Length:  283.8 mm
Core Density: 352 kg/m3
Cross-sectional Density:  358 kg/m3
Early/Latewood Threshold: 500 kg/m3
Attenuation Constant: 3.17

ÄÄÄÄÄÄÄÄÄÄÄÄÄÄÄÄÄÄÄÄÄÄÄÄÄÄÄÄÄÄÄÄÄÄÄÄÄÄÄÄÄÄÄÄÄÄÄÄÄÄÄÄÄÄÄÄÄÄÄÄÄÄÄÄÄÄÄÄÄÄÄÄÄÄÄÄÄÄÄ
Core : 23
ÄÄÄÄÄÄÄÂÄÄÄÄÄÄÄÄÄÄÄÄÄÄÄÄÄÄÄÄÄÄÄÄÄÂÄÄÄÄÄÄÄÄÄÄÂÄÄÄÄÄÄÄÄÄÄÄÄÄÄÄÄÄÄÄÄÄÄÄÄÄÄÄÄÄÄÄÄÄÄ
       ³Widths (mm)              ³ Areas    ³ Densities (kg/m3)
       ³                         ³ (cmý)    ³
Ring   ³Outer Ring Erly Late   % ³Incr Total³Ring E/Wd L/Wd Unif  Min  Max  Rng
 # Year³ Rad.      Wood Wood  LW ³          ³mean mean mean
ÄÄÄÄÄÄÄÁÄÄÄÄÄÄÄÄÄÄÄÄÄÄÄÄÄÄÄÄÄÄÄÄÄÁÄÄÄÄÄÄÄÄÄÄÁÄÄÄÄÄÄÄÄÄÄÄÄÄÄÄÄÄÄÄÄÄÄÄÄÄÄÄÄÄÄÄÄÄÄ

 4 1997  18.4 18.4 11.4  0.0   0  10.6   10.6 312  312    0    0  278  413  135
 5 1998  31.6 13.2 13.2  0.0   0  20.7   31.4 305  305    0    0  240  423  183
 6 1999  46.0 14.4 14.1  0.3   2  35.1   66.5 332  328  515  187  264  515  251
 7 2000  63.7 17.7 17.7  0.0   0  61.0  127.5 323  323    0    0  278  491  213
 8 2001  79.3 15.6 15.6  0.0   0  70.1  197.6 356  356    0    0  295  475  180
 9 2002  94.0 14.7 14.7  0.0   0  80.0  277.6 324  324    0    0  285  469  184
10 2003 109.3 15.3 14.4  0.9   5  97.7  375.3 368  358  532  174  318  559  241
11 2004 126.1 16.8 16.8  0.0   0 124.2  499.6 353  353    0    0  319  471  152
12 2005 143.5 17.4 17.1  0.3   1 147.4  646.9 343  339  535  196  293  535  242
13 2006 160.0 16.5 16.5  0.0   0 157.3  804.2 341  341    0    0  287  490  203
14 2007 175.6 15.6 15.3  0.3   1 164.5  968.7 341  337  521  184  284  521  237
15 2008 189.4 13.8 13.8  0.0   0 158.2 1127.0 350  350    0    0  288  476  188
16 2009 201.4 12.0 12.0  0.0   0 147.3 1274.3 342  342    0    0  301  459  158
17 2010 213.1 11.7 11.1  0.6   5 152.4 1426.6 365  357  523  166  302  541  239
18 2011 226.3 13.2 12.9  0.3   2 182.2 1608.9 337  333  510  177  272  510  238
19 2012 235.6  9.3  9.0  0.3   3 135.0 1743.8 349  344  524  180  284  524  240
20 2013 244.9  9.3  8.4  0.9   9 140.4 1884.2 379  362  536  174  319  552  233
21 2014 255.4 10.5 10.5  0.0   0 165.0 2049.2 360  360    0    0  309  485  176
22 2015 263.8  8.4  7.8  0.6   7 137.0 2186.2 382  372  511  139  309  514  205
23 2016 274.0 10.2  9.6  0.6   5 172.3 2358.6 388  378  544  166  310  547  237

Core Length:  272.1 mm
Core Density: 347 kg/m3
Cross-sectional Density:  353 kg/m3
Early/Latewood Threshold: 500 kg/m3
Attenuation Constant: 3.17

ÄÄÄÄÄÄÄÄÄÄÄÄÄÄÄÄÄÄÄÄÄÄÄÄÄÄÄÄÄÄÄÄÄÄÄÄÄÄÄÄÄÄÄÄÄÄÄÄÄÄÄÄÄÄÄÄÄÄÄÄÄÄÄÄÄÄÄÄÄÄÄÄÄÄÄÄÄÄÄ
Core : 37
ÄÄÄÄÄÄÄÂÄÄÄÄÄÄÄÄÄÄÄÄÄÄÄÄÄÄÄÄÄÄÄÄÄÂÄÄÄÄÄÄÄÄÄÄÂÄÄÄÄÄÄÄÄÄÄÄÄÄÄÄÄÄÄÄÄÄÄÄÄÄÄÄÄÄÄÄÄÄÄ
       ³Widths (mm)              ³ Areas    ³ Densities (kg/m3)
       ³                         ³ (cmý)    ³
Ring   ³Outer Ring Erly Late   % ³Incr Total³Ring E/Wd L/Wd Unif  Min  Max  Rng
 # Year³ Rad.      Wood Wood  LW ³          ³mean mean mean
ÄÄÄÄÄÄÄÁÄÄÄÄÄÄÄÄÄÄÄÄÄÄÄÄÄÄÄÄÄÄÄÄÄÁÄÄÄÄÄÄÄÄÄÄÁÄÄÄÄÄÄÄÄÄÄÄÄÄÄÄÄÄÄÄÄÄÄÄÄÄÄÄÄÄÄÄÄÄÄ

 4 1997  21.4 21.4 14.4  0.0   0  14.4   14.4 307  307    0    0  259  401  142
 5 1998  37.0 15.6 15.3  0.3   1  28.6   43.0 342  339  515  176  287  515  228
 6 1999  54.1 17.1 17.1  0.0   0  48.9   91.9 327  327    0    0  283  466  183
 7 2000  68.2 14.1 13.2  0.9   6  54.2  146.1 357  344  538  194  267  548  281
 8 2001  85.0 16.8 16.5  0.3   1  80.9  227.0 348  345  512  167  289  512  223
 9 2002  98.5 13.5 13.5  0.0   0  77.8  304.8 331  331    0    0  285  437  152
10 2003 107.8  9.3  9.3  0.0   0  60.3  365.1 286  286    0    0  254  420  166
11 2004 117.4  9.6  9.6  0.0   0  67.9  433.0 310  310    0    0  249  457  208
12 2005 125.2  7.8  7.8  0.0   0  59.4  492.4 325  325    0    0  277  451  174
13 2006 134.2  9.0  8.7  0.3   3  73.3  565.8 335  329  507  178  273  507  234
14 2007 144.7 10.5 10.5  0.0   0  92.0  657.8 326  326    0    0  288  424  136
15 2008 154.6  9.9  9.9  0.0   0  93.1  750.9 331  331    0    0  257  458  201
16 2009 161.8  7.2  6.9  0.3   4  71.6  822.4 319  312  501  189  272  501  229
17 2010 165.7  3.9  3.6  0.3   7  40.1  862.6 377  367  502  135  327  502  175
18 2011 171.4  5.7  5.7  0.0   0  60.4  922.9 362  362    0    0  316  432  116
19 2012 176.2  4.8  4.8  0.0   0  52.4  975.4 361  361    0    0  323  487  164
20 2013 182.2  6.0  6.0  0.0   0  67.6 1042.9 379  379    0    0  316  494  178
21 2014 189.4  7.2  7.2  0.0   0  84.1 1127.0 358  358    0    0  329  457  128
22 2015 195.7  6.3  6.3  0.0   0  76.2 1203.2 379  379    0    0  327  448  121
23 2016 203.2  7.5  7.5  0.0   0  94.0 1297.2 373  373    0    0  318  471  153

Core Length:  199.2 mm
Core Density: 341 kg/m3
Cross-sectional Density:  342 kg/m3
Early/Latewood Threshold: 500 kg/m3
Attenuation Constant: 3.17

ÄÄÄÄÄÄÄÄÄÄÄÄÄÄÄÄÄÄÄÄÄÄÄÄÄÄÄÄÄÄÄÄÄÄÄÄÄÄÄÄÄÄÄÄÄÄÄÄÄÄÄÄÄÄÄÄÄÄÄÄÄÄÄÄÄÄÄÄÄÄÄÄÄÄÄÄÄÄÄ
Core : 42
ÄÄÄÄÄÄÄÂÄÄÄÄÄÄÄÄÄÄÄÄÄÄÄÄÄÄÄÄÄÄÄÄÄÂÄÄÄÄÄÄÄÄÄÄÂÄÄÄÄÄÄÄÄÄÄÄÄÄÄÄÄÄÄÄÄÄÄÄÄÄÄÄÄÄÄÄÄÄÄ
       ³Widths (mm)              ³ Areas    ³ Densities (kg/m3)
       ³                         ³ (cmý)    ³
Ring   ³Outer Ring Erly Late   % ³Incr Total³Ring E/Wd L/Wd Unif  Min  Max  Rng
 # Year³ Rad.      Wood Wood  LW ³          ³mean mean mean
ÄÄÄÄÄÄÄÁÄÄÄÄÄÄÄÄÄÄÄÄÄÄÄÄÄÄÄÄÄÄÄÄÄÁÄÄÄÄÄÄÄÄÄÄÁÄÄÄÄÄÄÄÄÄÄÄÄÄÄÄÄÄÄÄÄÄÄÄÄÄÄÄÄÄÄÄÄÄÄ

 2 1995  20.9 20.9 12.9  0.0   0  13.7   13.7 342  342    0    0  297  407  110
 3 1996  32.0 11.1 11.1  0.0   0  18.4   32.2 354  354    0    0  315  435  120
 4 1997  45.8 13.8 13.8  0.0   0  33.7   65.9 326  326    0    0  284  408  124
 5 1998  58.1 12.3 12.3  0.0   0  40.1  106.0 348  348    0    0  296  496  200
 6 1999  71.6 13.5 13.2  0.3   2  55.0  161.1 353  349  528  179  313  528  215
 7 2000  87.8 16.2 16.2  0.0   0  81.1  242.2 346  346    0    0  299  482  183
 8 2001 103.1 15.3 15.3  0.0   0  91.8  333.9 356  356    0    0  311  466  155
 9 2002 117.2 14.1 14.1  0.0   0  97.6  431.5 327  327    0    0  283  408  125
10 2003 125.6  8.4  8.4  0.0   0  64.1  495.6 330  330    0    0  288  450  162
11 2004 132.5  6.9  6.9  0.0   0  55.9  551.5 312  312    0    0  275  392  117
12 2005 142.4  9.9  9.9  0.0   0  85.5  637.0 290  290    0    0  235  453  218
13 2006 150.8  8.4  8.4  0.0   0  77.4  714.4 324  324    0    0  264  487  223
14 2007 158.6  7.8  7.8  0.0   0  75.8  790.2 309  309    0    0  271  417  146
15 2008 165.5  6.9  6.9  0.0   0  70.3  860.5 317  317    0    0  254  460  206
16 2009 168.8  3.3  3.3  0.0   0  34.7  895.1 348  348    0    0  279  438  159
17 2010 173.3  4.5  4.5  0.0   0  48.4  943.5 353  353    0    0  295  454  159
18 2011 176.3  3.0  3.0  0.0   0  32.9  976.5 377  377    0    0  301  460  159
19 2012 179.0  2.7  2.7  0.0   0  30.1 1006.6 378  378    0    0  332  437  105
20 2013 182.0  3.0  2.7  0.3  10  34.0 1040.6 390  376  516  140  319  516  197
21 2014 184.1  2.1  2.1  0.0   0  24.2 1064.8 377  377    0    0  339  429   90
22 2015 186.8  2.7  2.7  0.0   0  31.5 1096.2 401  401    0    0  297  493  196
23 2016 191.0  4.2  4.2  0.0   0  49.8 1146.1 377  377    0    0  311  490  179

Core Length:  184.8 mm
Core Density: 347 kg/m3
Cross-sectional Density:  339 kg/m3
Early/Latewood Threshold: 500 kg/m3
Attenuation Constant: 3.17

ÄÄÄÄÄÄÄÄÄÄÄÄÄÄÄÄÄÄÄÄÄÄÄÄÄÄÄÄÄÄÄÄÄÄÄÄÄÄÄÄÄÄÄÄÄÄÄÄÄÄÄÄÄÄÄÄÄÄÄÄÄÄÄÄÄÄÄÄÄÄÄÄÄÄÄÄÄÄÄ
Core : 55
ÄÄÄÄÄÄÄÂÄÄÄÄÄÄÄÄÄÄÄÄÄÄÄÄÄÄÄÄÄÄÄÄÄÂÄÄÄÄÄÄÄÄÄÄÂÄÄÄÄÄÄÄÄÄÄÄÄÄÄÄÄÄÄÄÄÄÄÄÄÄÄÄÄÄÄÄÄÄÄ
       ³Widths (mm)              ³ Areas    ³ Densities (kg/m3)
       ³                         ³ (cmý)    ³
Ring   ³Outer Ring Erly Late   % ³Incr Total³Ring E/Wd L/Wd Unif  Min  Max  Rng
 # Year³ Rad.      Wood Wood  LW ³          ³mean mean mean
ÄÄÄÄÄÄÄÁÄÄÄÄÄÄÄÄÄÄÄÄÄÄÄÄÄÄÄÄÄÄÄÄÄÁÄÄÄÄÄÄÄÄÄÄÁÄÄÄÄÄÄÄÄÄÄÄÄÄÄÄÄÄÄÄÄÄÄÄÄÄÄÄÄÄÄÄÄÄÄ

 6 1999  25.7 25.7 17.4  0.3   1  20.7   20.7 360  357  533  176  311  533  222
 7 2000  43.1 17.4 16.2  1.2   6  37.6   58.4 391  378  560  182  309  590  281
 8 2001  55.1 12.0 11.4  0.6   5  37.0   95.4 377  369  529  160  314  543  229
 9 2002  66.2 11.1 10.5  0.6   5  42.3  137.7 371  363  519  156  312  529  217
10 2003  76.1  9.9  9.6  0.3   3  44.3  181.9 372  367  538  171  312  538  226
11 2004  86.9 10.8  9.9  0.9   8  55.3  237.2 392  379  531  152  319  568  249
12 2005 100.4 13.5 12.3  1.2   8  79.4  316.7 380  366  530  164  307  566  259
13 2006 117.2 16.8 14.1  2.7  16 114.8  431.5 392  366  530  164  303  586  283
14 2007 132.8 15.6 15.3  0.3   1 122.5  554.0 383  380  533  153  332  533  201
15 2008 146.9 14.1 13.2  0.9   6 123.9  677.9 384  374  533  159  283  545  262
16 2009 162.5 15.6 14.4  1.2   7 151.6  829.6 376  364  522  158  307  547  240
17 2010 177.2 14.7 13.2  1.5  10 156.9  986.5 392  374  548  174  334  595  261
18 2011 191.6 14.4 13.8  0.6   4 166.8 1153.3 394  388  534  146  316  550  234
19 2012 203.6 12.0 10.8  1.2  10 149.0 1302.3 406  390  551  161  340  568  228
20 2013 215.3 11.7 10.2  1.5  12 154.0 1456.3 423  399  587  188  352  627  275
21 2014 227.9 12.6 11.7  0.9   7 175.4 1631.7 418  407  560  153  360  601  241
22 2015 239.0 11.1  9.9  1.2  10 162.8 1794.5 425  411  548  137  357  583  226
23 2016 247.7  8.7  8.4  0.3   3 133.0 1927.5 403  399  510  111  346  510  164

Core Length:  242.7 mm
Core Density: 391 kg/m3
Cross-sectional Density:  397 kg/m3
Early/Latewood Threshold: 500 kg/m3
Attenuation Constant: 3.17

ÄÄÄÄÄÄÄÄÄÄÄÄÄÄÄÄÄÄÄÄÄÄÄÄÄÄÄÄÄÄÄÄÄÄÄÄÄÄÄÄÄÄÄÄÄÄÄÄÄÄÄÄÄÄÄÄÄÄÄÄÄÄÄÄÄÄÄÄÄÄÄÄÄÄÄÄÄÄÄ
Core : 58
ÄÄÄÄÄÄÄÂÄÄÄÄÄÄÄÄÄÄÄÄÄÄÄÄÄÄÄÄÄÄÄÄÄÂÄÄÄÄÄÄÄÄÄÄÂÄÄÄÄÄÄÄÄÄÄÄÄÄÄÄÄÄÄÄÄÄÄÄÄÄÄÄÄÄÄÄÄÄÄ
       ³Widths (mm)              ³ Areas    ³ Densities (kg/m3)
       ³                         ³ (cmý)    ³
Ring   ³Outer Ring Erly Late   % ³Incr Total³Ring E/Wd L/Wd Unif  Min  Max  Rng
 # Year³ Rad.      Wood Wood  LW ³          ³mean mean mean
ÄÄÄÄÄÄÄÁÄÄÄÄÄÄÄÄÄÄÄÄÄÄÄÄÄÄÄÄÄÄÄÄÄÁÄÄÄÄÄÄÄÄÄÄÁÄÄÄÄÄÄÄÄÄÄÄÄÄÄÄÄÄÄÄÄÄÄÄÄÄÄÄÄÄÄÄÄÄÄ

 3 1996  16.3 16.3  9.3  0.0   0   8.3    8.3 377  377    0    0  327  446  119
 4 1997  31.3 15.0 14.4  0.6   4  22.4   30.8 408  402  558  156  321  580  259
 5 1998  48.1 16.8 15.3  1.5   8  41.9   72.7 401  387  534  147  339  557  218
 6 1999  67.3 19.2 17.7  1.5   7  69.6  142.3 403  393  522  129  310  551  241
 7 2000  87.4 20.1 18.0  2.1  10  97.7  240.0 409  393  544  151  328  600  272
 8 2001 103.3 15.9 15.0  0.9   5  95.3  335.2 426  420  530  110  366  566  200
 9 2002 115.9 12.6 12.3  0.3   2  86.8  422.0 380  376  562  186  319  562  243
10 2003 123.1  7.2  6.6  0.6   8  54.1  476.1 385  373  527  154  323  540  217
11 2004 128.2  5.1  4.5  0.6  11  40.3  516.3 386  367  530  163  308  557  249
12 2005 136.0  7.8  7.2  0.6   7  64.7  581.1 373  358  555  197  307  598  291
13 2006 142.9  6.9  6.6  0.3   4  60.5  641.5 387  379  559  180  342  559  217
14 2007 150.1  7.2  6.9  0.3   4  66.3  707.8 380  373  548  175  339  548  209
15 2008 154.6  4.5  3.9  0.6  13  43.1  750.9 405  389  508  119  358  517  159
16 2009 160.3  5.7  5.4  0.3   5  56.4  807.3 401  392  555  163  355  555  200
17 2010 168.1  7.8  7.2  0.6   7  80.5  887.7 415  400  589  189  357  623  266
18 2011 175.3  7.2  6.9  0.3   4  77.7  965.4 406  399  561  162  323  561  238
19 2012 181.3  6.0  5.4  0.6  10  67.2 1032.6 419  405  549  144  350  569  219
20 2013 185.8  4.5  3.6  0.9  20  51.9 1084.5 439  411  554  143  377  615  238
21 2014 189.1  3.3  2.7  0.6  18  38.9 1123.4 438  412  556  144  392  590  198
22 2015 191.8  2.7  2.1  0.6  22  32.3 1155.7 436  411  526  115  377  541  164
23 2016 195.4  3.6  3.0  0.6  16  43.8 1199.5 439  410  585  175  379  611  232

Core Length:  189.6 mm
Core Density: 405 kg/m3
Cross-sectional Density:  405 kg/m3
Early/Latewood Threshold: 500 kg/m3
Attenuation Constant: 3.17

File: trials completed/FR121_10_BlueMountain- Finished/Densitometry/Densitometer files/BLMT21~1.DAT
File : C:\DENSITOM\WORKING\BLMT21~1.DAT
Cores :
9
32

ÄÄÄÄÄÄÄÄÄÄÄÄÄÄÄÄÄÄÄÄÄÄÄÄÄÄÄÄÄÄÄÄÄÄÄÄÄÄÄÄÄÄÄÄÄÄÄÄÄÄÄÄÄÄÄÄÄÄÄÄÄÄÄÄÄÄÄÄÄÄÄÄÄÄÄÄÄÄÄ
Core : 9
ÄÄÄÄÄÄÄÂÄÄÄÄÄÄÄÄÄÄÄÄÄÄÄÄÄÄÄÄÄÄÄÄÄÂÄÄÄÄÄÄÄÄÄÄÂÄÄÄÄÄÄÄÄÄÄÄÄÄÄÄÄÄÄÄÄÄÄÄÄÄÄÄÄÄÄÄÄÄÄ
       ³Widths (mm)              ³ Areas    ³ Densities (kg/m3)
       ³                         ³ (cmý)    ³
Ring   ³Outer Ring Erly Late   % ³Incr Total³Ring E/Wd L/Wd Unif  Min  Max  Rng
 # Year³ Rad.      Wood Wood  LW ³          ³mean mean mean
ÄÄÄÄÄÄÄÁÄÄÄÄÄÄÄÄÄÄÄÄÄÄÄÄÄÄÄÄÄÄÄÄÄÁÄÄÄÄÄÄÄÄÄÄÁÄÄÄÄÄÄÄÄÄÄÄÄÄÄÄÄÄÄÄÄÄÄÄÄÄÄÄÄÄÄÄÄÄÄ

 3 1996  17.9 17.9 15.9  0.0   0  10.1   10.1 355  355    0    0  288  465  177
 4 1997  41.0 23.1 20.7  2.4  10  42.7   52.8 383  366  531  165  310  557  247
 5 1998  65.6 24.6 23.4  1.2   4  82.4  135.2 388  381  535  154  333  550  217
 6 1999  83.6 18.0 16.5  1.5   8  84.4  219.6 413  401  550  149  344  582  238
 7 2000 101.3 17.7 16.2  1.5   8 102.8  322.4 398  386  527  141  331  557  226
 8 2001 124.4 23.1 22.2  0.9   3 163.8  486.2 414  409  528  119  336  550  214
 9 2002 143.6 19.2 18.3  0.9   4 161.7  647.8 386  380  511  131  341  524  183
10 2003 158.0 14.4 13.8  0.6   4 136.4  784.3 395  389  534  145  337  560  223
11 2004 170.6 12.6 11.7  0.9   7 130.1  914.3 426  416  562  146  368  573  205
12 2005 190.7 20.1 18.3  1.8   8 228.1 1142.5 395  380  552  172  324  589  265
13 2006 211.7 21.0 18.3  2.7  12 265.5 1408.0 409  392  518  126  314  551  237
14 2007 229.7 18.0 17.7  0.3   1 249.6 1657.6 407  404  590  186  344  590  246
15 2008 244.1 14.4 13.2  1.2   8 214.3 1871.9 423  412  547  135  338  566  228
16 2009 256.1 12.0 11.4  0.6   5 188.6 2060.5 381  374  518  144  323  530  207
17 2010 264.5  8.4  8.4  0.0   0 137.4 2197.9 390  390    0    0  348  483  135
18 2011 271.4  6.9  6.9  0.0   0 116.2 2314.0 375  375    0    0  308  488  180
19 2012 277.7  6.3  6.0  0.3   4 108.7 2422.7 400  394  518  124  327  518  191
20 2013 284.9  7.2  5.7  1.5  20 127.3 2550.0 428  401  534  133  353  591  238
21 2014 291.5  6.6  5.7  0.9  13 119.5 2669.5 414  398  509  111  360  519  159
22 2015 297.2  5.7  5.7  0.0   0 105.4 2774.9 401  401    0    0  345  480  135
23 2016 302.9  5.7  5.1  0.6  10 107.5 2882.4 420  406  536  130  347  544  197

Core Length:  303.3 mm
Core Density: 400 kg/m3
Cross-sectional Density:  403 kg/m3
Early/Latewood Threshold: 500 kg/m3
Attenuation Constant: 3.17

ÄÄÄÄÄÄÄÄÄÄÄÄÄÄÄÄÄÄÄÄÄÄÄÄÄÄÄÄÄÄÄÄÄÄÄÄÄÄÄÄÄÄÄÄÄÄÄÄÄÄÄÄÄÄÄÄÄÄÄÄÄÄÄÄÄÄÄÄÄÄÄÄÄÄÄÄÄÄÄ
Core : 32
ÄÄÄÄÄÄÄÂÄÄÄÄÄÄÄÄÄÄÄÄÄÄÄÄÄÄÄÄÄÄÄÄÄÂÄÄÄÄÄÄÄÄÄÄÂÄÄÄÄÄÄÄÄÄÄÄÄÄÄÄÄÄÄÄÄÄÄÄÄÄÄÄÄÄÄÄÄÄÄ
       ³Widths (mm)              ³ Areas    ³ Densities (kg/m3)
       ³                         ³ (cmý)    ³
Ring   ³Outer Ring Erly Late   % ³Incr Total³Ring E/Wd L/Wd Unif  Min  Max  Rng
 # Year³ Rad.      Wood Wood  LW ³          ³mean mean mean
ÄÄÄÄÄÄÄÁÄÄÄÄÄÄÄÄÄÄÄÄÄÄÄÄÄÄÄÄÄÄÄÄÄÁÄÄÄÄÄÄÄÄÄÄÁÄÄÄÄÄÄÄÄÄÄÄÄÄÄÄÄÄÄÄÄÄÄÄÄÄÄÄÄÄÄÄÄÄÄ

 3 1995  16.8 16.8 13.8  0.0   0   8.9    8.9 327  327    0    0  267  455  188
 4 1996  33.9 17.1 17.1  0.0   0  27.2   36.1 304  304    0    0  241  473  232
 5 1997  51.9 18.0 18.0  0.0   0  48.5   84.6 336  336    0    0  293  495  202
 6 1998  72.0 20.1 18.9  1.2   5  78.2  162.9 358  347  530  183  292  563  271
 7 1999  91.5 19.5 19.5  0.0   0 100.2  263.0 329  329    0    0  273  483  210
 8 2000 109.5 18.0 17.7  0.3   1 113.7  376.7 332  328  526  198  267  526  259
 9 2001 125.1 15.6 15.6  0.0   0 115.0  491.7 352  352    0    0  297  474  177
10 2002 138.6 13.5 13.5  0.0   0 111.8  603.5 351  351    0    0  291  497  206
11 2003 152.4 13.8 13.5  0.3   2 126.2  729.7 381  377  556  179  331  556  225
12 2004 166.2 13.8 13.2  0.6   4 138.1  867.8 417  412  528  116  356  534  178
13 2005 183.0 16.8 15.3  1.5   8 184.3 1052.1 401  388  533  145  349  580  231
14 2006 200.1 17.1 16.2  0.9   5 205.8 1257.9 412  406  513  107  318  525  207
15 2007 215.7 15.6 15.6  0.0   0 203.8 1461.7 398  398    0    0  359  485  126
16 2008 228.6 12.9 12.0  0.9   6 180.1 1641.7 389  379  518  139  321  540  219
17 2009 238.8 10.2  9.6  0.6   5 149.8 1791.5 366  356  520  164  297  531  234
18 2010 248.7  9.9  9.3  0.6   6 151.6 1943.1 370  359  529  170  314  540  226
19 2011 259.5 10.8 10.5  0.3   2 172.4 2115.6 363  359  502  143  300  502  202
20 2012 270.6 11.1 10.2  0.9   8 184.9 2300.4 375  363  508  145  302  522  220
21 2013 280.8 10.2  9.3  0.9   8 176.7 2477.1 398  387  513  126  342  528  186
22 2014 290.4  9.6  9.0  0.6   6 172.3 2649.4 393  386  502  116  339  504  165
23 2015 297.3  6.9  6.6  0.3   4 127.4 2776.8 404  398  539  141  334  539  205
24 2016 305.7  8.4  8.1  0.3   3 159.1 2935.9 395  390  525  135  331  525  194

Core Length:  306.6 mm
Core Density: 370 kg/m3
Cross-sectional Density:  380 kg/m3
Early/Latewood Threshold: 500 kg/m3
Attenuation Constant: 3.17

File: trials completed/FR121_10_BlueMountain- Finished/Densitometry/Densitometer files/BLMT23.DAT
File : C:\DENSITOM\BLUEMO~2\BLMT23.DAT
Cores :
3
4
10
17
23
35
37
41
44
47

ÄÄÄÄÄÄÄÄÄÄÄÄÄÄÄÄÄÄÄÄÄÄÄÄÄÄÄÄÄÄÄÄÄÄÄÄÄÄÄÄÄÄÄÄÄÄÄÄÄÄÄÄÄÄÄÄÄÄÄÄÄÄÄÄÄÄÄÄÄÄÄÄÄÄÄÄÄÄÄ
Core : 3
ÄÄÄÄÄÄÄÂÄÄÄÄÄÄÄÄÄÄÄÄÄÄÄÄÄÄÄÄÄÄÄÄÄÂÄÄÄÄÄÄÄÄÄÄÂÄÄÄÄÄÄÄÄÄÄÄÄÄÄÄÄÄÄÄÄÄÄÄÄÄÄÄÄÄÄÄÄÄÄ
       ³Widths (mm)              ³ Areas    ³ Densities (kg/m3)
       ³                         ³ (cmý)    ³
Ring   ³Outer Ring Erly Late   % ³Incr Total³Ring E/Wd L/Wd Unif  Min  Max  Rng
 # Year³ Rad.      Wood Wood  LW ³          ³mean mean mean
ÄÄÄÄÄÄÄÁÄÄÄÄÄÄÄÄÄÄÄÄÄÄÄÄÄÄÄÄÄÄÄÄÄÁÄÄÄÄÄÄÄÄÄÄÁÄÄÄÄÄÄÄÄÄÄÄÄÄÄÄÄÄÄÄÄÄÄÄÄÄÄÄÄÄÄÄÄÄÄ

 2 1995  15.6 15.6  9.6  0.0   0   7.6    7.6 343  343    0    0  307  399   92
 3 1996  27.9 12.3 12.3  0.0   0  16.8   24.5 322  322    0    0  272  418  146
 4 1997  43.5 15.6 15.3  0.3   1  35.0   59.4 349  346  512  166  294  512  218
 5 1998  58.8 15.3 14.7  0.6   3  49.2  108.6 345  337  541  204  285  546  261
 6 1999  72.6 13.8 12.3  1.5  10  57.0  165.6 386  366  548  182  293  589  296
 7 2000  87.6 15.0 14.1  0.9   6  75.5  241.1 393  384  532  148  319  568  249
 8 2001 101.4 13.8 13.5  0.3   2  81.9  323.0 393  391  507  116  336  507  171
 9 2002 115.5 14.1 13.2  0.9   6  96.1  419.1 379  369  525  156  304  539  235
10 2003 129.0 13.5 12.6  0.9   6 103.7  522.8 394  382  571  189  307  581  274
11 2004 140.7 11.7 11.1  0.6   5  99.1  621.9 422  417  526  109  377  532  155
12 2005 154.2 13.5 12.9  0.6   4 125.1  747.0 368  360  545  185  311  563  252
13 2006 168.3 14.1 13.5  0.6   4 142.9  889.9 383  377  522  145  303  540  237
14 2007 180.6 12.3 12.0  0.3   2 134.8 1024.7 388  385  500  115  355  500  145
15 2008 190.5  9.9  9.6  0.3   3 115.4 1140.1 394  390  526  136  345  526  181
16 2009 199.2  8.7  8.4  0.3   3 106.5 1246.6 376  371  538  167  331  538  207
17 2010 207.3  8.1  7.5  0.6   7 103.4 1350.0 380  369  517  148  338  524  186
18 2011 215.7  8.4  8.4  0.0   0 111.6 1461.7 360  360    0    0  290  485  195
19 2012 221.4  5.7  5.4  0.3   5  78.3 1539.9 364  355  519  164  300  519  219
20 2013 227.1  5.7  5.4  0.3   5  80.3 1620.3 377  369  531  162  329  531  202
21 2014 231.3  4.2  3.9  0.3   7  60.5 1680.7 381  371  513  142  328  513  185
22 2015 234.9  3.6  3.6  0.0   0  52.7 1733.5 392  392    0    0  353  472  119
23 2016 238.8  3.9  3.3  0.6  15  58.0 1791.5 405  381  540  159  335  551  216

Core Length:  234.3 mm
Core Density: 377 kg/m3
Cross-sectional Density:  381 kg/m3
Early/Latewood Threshold: 500 kg/m3
Attenuation Constant: 3.17

ÄÄÄÄÄÄÄÄÄÄÄÄÄÄÄÄÄÄÄÄÄÄÄÄÄÄÄÄÄÄÄÄÄÄÄÄÄÄÄÄÄÄÄÄÄÄÄÄÄÄÄÄÄÄÄÄÄÄÄÄÄÄÄÄÄÄÄÄÄÄÄÄÄÄÄÄÄÄÄ
Core : 4
ÄÄÄÄÄÄÄÂÄÄÄÄÄÄÄÄÄÄÄÄÄÄÄÄÄÄÄÄÄÄÄÄÄÂÄÄÄÄÄÄÄÄÄÄÂÄÄÄÄÄÄÄÄÄÄÄÄÄÄÄÄÄÄÄÄÄÄÄÄÄÄÄÄÄÄÄÄÄÄ
       ³Widths (mm)              ³ Areas    ³ Densities (kg/m3)
       ³                         ³ (cmý)    ³
Ring   ³Outer Ring Erly Late   % ³Incr Total³Ring E/Wd L/Wd Unif  Min  Max  Rng
 # Year³ Rad.      Wood Wood  LW ³          ³mean mean mean
ÄÄÄÄÄÄÄÁÄÄÄÄÄÄÄÄÄÄÄÄÄÄÄÄÄÄÄÄÄÄÄÄÄÁÄÄÄÄÄÄÄÄÄÄÁÄÄÄÄÄÄÄÄÄÄÄÄÄÄÄÄÄÄÄÄÄÄÄÄÄÄÄÄÄÄÄÄÄÄ

 1 1994   3.0  3.0  3.0  0.0   0   0.3    0.3 315  315    0    0  189  414  225
 2 1995   9.0  6.0  6.0  0.0   0   2.3    2.5 314  314    0    0  262  407  145
 3 1996  20.7 11.7 11.7  0.0   0  10.9   13.5 305  305    0    0  240  437  197
 4 1997  38.7 18.0 18.0  0.0   0  33.6   47.1 327  327    0    0  266  473  207
 5 1998  58.2 19.5 18.9  0.6   3  59.4  106.4 343  337  525  188  275  526  251
 6 1999  77.4 19.2 17.4  1.8   9  81.8  188.2 372  356  522  166  302  541  239
 7 2000  96.0 18.6 18.0  0.6   3 101.3  289.5 364  358  535  177  281  543  262
 8 2001 111.3 15.3 15.3  0.0   0  99.6  389.2 348  348    0    0  294  446  152
 9 2002 123.6 12.3 12.3  0.0   0  90.8  479.9 337  337    0    0  286  497  211
10 2003 133.2  9.6  9.3  0.3   3  77.4  557.4 340  334  504  170  270  504  234
11 2004 140.7  7.5  7.5  0.0   0  64.5  621.9 364  364    0    0  294  478  184
12 2005 151.2 10.5 10.5  0.0   0  96.3  718.2 309  309    0    0  228  487  259
13 2006 159.9  8.7  8.7  0.0   0  85.0  803.2 338  338    0    0  276  464  188
14 2007 168.3  8.4  8.4  0.0   0  86.6  889.9 334  334    0    0  293  444  151
15 2008 174.9  6.6  6.0  0.6   9  71.2  961.0 374  360  518  158  279  524  245
16 2009 180.3  5.4  5.4  0.0   0  60.3 1021.3 359  359    0    0  298  481  183
17 2010 184.5  4.2  3.9  0.3   7  48.1 1069.4 375  363  533  170  312  533  221
18 2011 189.3  4.8  4.8  0.0   0  56.4 1125.8 350  350    0    0  280  479  199
19 2012 193.2  3.9  3.9  0.0   0  46.9 1172.6 364  364    0    0  284  480  196
20 2013 196.8  3.6  3.3  0.3   8  44.1 1216.7 378  365  522  157  309  522  213
21 2014 200.4  3.6  3.3  0.3   8  44.9 1261.7 393  382  513  131  332  513  181
22 2015 203.4  3.0  3.0  0.0   0  38.1 1299.7 388  388    0    0  316  496  180
23 2016 205.8  2.4  2.1  0.3  12  30.9 1330.6 388  367  536  169  309  536  227

Core Length:  206.7 mm
Core Density: 351 kg/m3
Cross-sectional Density:  352 kg/m3
Early/Latewood Threshold: 500 kg/m3
Attenuation Constant: 3.17

ÄÄÄÄÄÄÄÄÄÄÄÄÄÄÄÄÄÄÄÄÄÄÄÄÄÄÄÄÄÄÄÄÄÄÄÄÄÄÄÄÄÄÄÄÄÄÄÄÄÄÄÄÄÄÄÄÄÄÄÄÄÄÄÄÄÄÄÄÄÄÄÄÄÄÄÄÄÄÄ
Core : 10
ÄÄÄÄÄÄÄÂÄÄÄÄÄÄÄÄÄÄÄÄÄÄÄÄÄÄÄÄÄÄÄÄÄÂÄÄÄÄÄÄÄÄÄÄÂÄÄÄÄÄÄÄÄÄÄÄÄÄÄÄÄÄÄÄÄÄÄÄÄÄÄÄÄÄÄÄÄÄÄ
       ³Widths (mm)              ³ Areas    ³ Densities (kg/m3)
       ³                         ³ (cmý)    ³
Ring   ³Outer Ring Erly Late   % ³Incr Total³Ring E/Wd L/Wd Unif  Min  Max  Rng
 # Year³ Rad.      Wood Wood  LW ³          ³mean mean mean
ÄÄÄÄÄÄÄÁÄÄÄÄÄÄÄÄÄÄÄÄÄÄÄÄÄÄÄÄÄÄÄÄÄÁÄÄÄÄÄÄÄÄÄÄÁÄÄÄÄÄÄÄÄÄÄÄÄÄÄÄÄÄÄÄÄÄÄÄÄÄÄÄÄÄÄÄÄÄÄ

 2 1995  15.0 15.0 12.0  0.0   0   7.1    7.1 331  331    0    0  281  463  182
 3 1996  29.4 14.4 14.4  0.0   0  20.1   27.2 302  302    0    0  258  429  171
 4 1997  48.9 19.5 18.9  0.6   3  48.0   75.1 333  327  525  198  257  528  271
 5 1998  69.9 21.0 19.8  1.2   5  78.4  153.5 361  352  513  161  277  527  250
 6 1999  91.5 21.6 21.6  0.0   0 109.5  263.0 364  364    0    0  301  478  177
 7 2000 113.1 21.6 20.7  0.9   4 138.8  401.9 380  374  521  147  325  522  197
 8 2001 130.5 17.4 17.1  0.3   1 133.2  535.0 379  377  507  130  306  507  201
 9 2002 147.3 16.8 16.5  0.3   1 146.6  681.6 385  383  512  129  322  512  190
10 2003 162.6 15.3 13.5  1.8  11 149.0  830.6 411  395  534  139  318  573  255
11 2004 171.6  9.0  8.1  0.9  10  94.5  925.1 451  445  507   62  407  512  105
12 2005 189.6 18.0 17.1  0.9   5 204.3 1129.3 394  386  535  149  329  557  228
13 2006 205.8 16.2 15.6  0.6   3 201.2 1330.6 393  388  528  140  334  534  200
14 2007 219.9 14.1 13.5  0.6   4 188.6 1519.1 382  375  528  153  333  544  211
15 2008 229.5  9.6  9.0  0.6   6 135.5 1654.7 392  384  510  126  267  519  252
16 2009 236.7  7.2  6.9  0.3   4 105.5 1760.1 366  359  536  177  321  536  215
17 2010 242.4  5.7  5.4  0.3   5  85.8 1845.9 381  373  528  155  302  528  226
18 2011 249.0  6.6  6.3  0.3   4 101.9 1947.8 375  369  507  138  294  507  213
19 2012 256.2  7.2  6.3  0.9  12 114.3 2062.1 386  366  523  157  318  561  243
20 2013 262.8  6.6  5.7  0.9  13 107.6 2169.7 406  385  533  148  320  553  233
21 2014 270.6  7.8  6.9  0.9  11 130.7 2300.4 424  409  536  127  359  565  206
22 2015 278.4  7.8  7.2  0.6   7 134.5 2434.9 426  417  536  119  349  547  198
23 2016 286.8  8.4  7.5  0.9  10 149.2 2584.1 414  398  546  148  340  584  244

Core Length:  287.4 mm
Core Density: 383 kg/m3
Cross-sectional Density:  391 kg/m3
Early/Latewood Threshold: 500 kg/m3
Attenuation Constant: 3.17

ÄÄÄÄÄÄÄÄÄÄÄÄÄÄÄÄÄÄÄÄÄÄÄÄÄÄÄÄÄÄÄÄÄÄÄÄÄÄÄÄÄÄÄÄÄÄÄÄÄÄÄÄÄÄÄÄÄÄÄÄÄÄÄÄÄÄÄÄÄÄÄÄÄÄÄÄÄÄÄ
Core : 17
ÄÄÄÄÄÄÄÂÄÄÄÄÄÄÄÄÄÄÄÄÄÄÄÄÄÄÄÄÄÄÄÄÄÂÄÄÄÄÄÄÄÄÄÄÂÄÄÄÄÄÄÄÄÄÄÄÄÄÄÄÄÄÄÄÄÄÄÄÄÄÄÄÄÄÄÄÄÄÄ
       ³Widths (mm)              ³ Areas    ³ Densities (kg/m3)
       ³                         ³ (cmý)    ³
Ring   ³Outer Ring Erly Late   % ³Incr Total³Ring E/Wd L/Wd Unif  Min  Max  Rng
 # Year³ Rad.      Wood Wood  LW ³          ³mean mean mean
ÄÄÄÄÄÄÄÁÄÄÄÄÄÄÄÄÄÄÄÄÄÄÄÄÄÄÄÄÄÄÄÄÄÁÄÄÄÄÄÄÄÄÄÄÁÄÄÄÄÄÄÄÄÄÄÄÄÄÄÄÄÄÄÄÄÄÄÄÄÄÄÄÄÄÄÄÄÄÄ

 3 1995  22.3 22.3 15.3  0.0   0  15.6   15.6 344  344    0    0  303  466  163
 4 1996  42.1 19.8 19.8  0.0   0  40.1   55.7 341  341    0    0  281  488  207
 5 1997  61.6 19.5 18.9  0.6   3  63.5  119.2 392  388  526  138  335  544  209
 6 1998  83.8 22.2 21.0  1.2   5 101.4  220.6 366  356  536  180  302  559  257
 7 1999 104.2 20.4 19.2  1.2   5 120.5  341.1 381  371  542  171  305  554  249
 8 2000 121.0 16.8 16.8  0.0   0 118.9  460.0 353  353    0    0  297  494  197
 9 2001 134.8 13.8 13.5  0.3   2 110.9  570.9 359  355  509  154  284  509  225
10 2002 147.7 12.9 12.6  0.3   2 114.5  685.3 337  333  517  184  283  517  234
11 2003 155.5  7.8  7.8  0.0   0  74.3  759.6 346  346    0    0  280  493  213
12 2004 162.4  6.9  6.6  0.3   4  68.9  828.6 387  382  504  122  330  504  174
13 2005 171.7  9.3  9.0  0.3   3  97.6  926.2 344  338  516  178  294  516  222
14 2006 180.1  8.4  8.1  0.3   3  92.8 1019.0 351  344  527  183  287  527  240
15 2007 187.3  7.2  7.2  0.0   0  83.1 1102.1 344  344    0    0  309  451  142
16 2008 193.6  6.3  5.7  0.6   9  75.4 1177.5 369  353  525  172  311  526  215
17 2009 198.1  4.5  4.5  0.0   0  55.4 1232.9 355  355    0    0  304  493  189
18 2010 202.9  4.8  4.8  0.0   0  60.5 1293.3 364  364    0    0  291  481  190
19 2011 206.5  3.6  3.0  0.6  16  46.3 1339.6 384  351  552  201  291  556  265
20 2012 210.4  3.9  3.9  0.0   0  51.1 1390.7 367  367    0    0  309  465  156
21 2013 214.3  3.9  3.9  0.0   0  52.0 1442.8 383  383    0    0  326  490  164
22 2014 217.9  3.6  3.6  0.0   0  48.9 1491.6 384  384    0    0  345  451  106
23 2015 220.3  2.4  2.4  0.0   0  33.0 1524.7 360  360    0    0  327  421   94
24 2016 221.8  1.5  1.5  0.0   0  20.8 1545.5 392  392    0    0  356  458  102

Core Length:  215.4 mm
Core Density: 363 kg/m3
Cross-sectional Density:  361 kg/m3
Early/Latewood Threshold: 500 kg/m3
Attenuation Constant: 3.17

ÄÄÄÄÄÄÄÄÄÄÄÄÄÄÄÄÄÄÄÄÄÄÄÄÄÄÄÄÄÄÄÄÄÄÄÄÄÄÄÄÄÄÄÄÄÄÄÄÄÄÄÄÄÄÄÄÄÄÄÄÄÄÄÄÄÄÄÄÄÄÄÄÄÄÄÄÄÄÄ
Core : 23
ÄÄÄÄÄÄÄÂÄÄÄÄÄÄÄÄÄÄÄÄÄÄÄÄÄÄÄÄÄÄÄÄÄÂÄÄÄÄÄÄÄÄÄÄÂÄÄÄÄÄÄÄÄÄÄÄÄÄÄÄÄÄÄÄÄÄÄÄÄÄÄÄÄÄÄÄÄÄÄ
       ³Widths (mm)              ³ Areas    ³ Densities (kg/m3)
       ³                         ³ (cmý)    ³
Ring   ³Outer Ring Erly Late   % ³Incr Total³Ring E/Wd L/Wd Unif  Min  Max  Rng
 # Year³ Rad.      Wood Wood  LW ³          ³mean mean mean
ÄÄÄÄÄÄÄÁÄÄÄÄÄÄÄÄÄÄÄÄÄÄÄÄÄÄÄÄÄÄÄÄÄÁÄÄÄÄÄÄÄÄÄÄÁÄÄÄÄÄÄÄÄÄÄÄÄÄÄÄÄÄÄÄÄÄÄÄÄÄÄÄÄÄÄÄÄÄÄ

 1 1995   6.3  6.3  6.3  0.0   0   1.2    1.2 412  412    0    0  351  498  147
 2 1996  16.5 10.2  9.9  0.3   2   7.3    8.6 390  387  512  125  327  512  185
 3 1997  32.1 15.6 14.4  1.2   7  23.8   32.4 413  400  560  160  338  591  253
 4 1998  48.6 16.5 15.6  0.9   5  41.8   74.2 389  380  548  168  333  592  259
 5 1999  60.6 12.0 11.1  0.9   7  41.2  115.4 380  367  542  175  318  553  235
 6 2000  71.7 11.1 10.5  0.6   5  46.1  161.5 377  368  540  172  323  572  249
 7 2001  81.0  9.3  8.4  0.9   9  44.6  206.1 392  375  546  171  325  581  256
 8 2002  88.2  7.2  6.3  0.9  12  38.3  244.4 405  385  541  156  337  544  207
 9 2003  95.1  6.9  6.3  0.6   8  39.7  284.1 393  376  565  189  307  599  292
10 2004 103.2  8.1  6.0  2.1  25  50.5  334.6 453  420  547  127  374  612  238
11 2005 116.1 12.9 10.8  2.1  16  88.9  423.5 395  366  546  180  316  599  283
12 2006 129.6 13.5 11.1  2.4  17 104.2  527.7 415  386  551  165  329  609  280
13 2007 143.1 13.5 12.6  0.9   6 115.7  643.3 398  389  520  131  343  531  188
14 2008 152.7  9.6  8.4  1.2  12  89.2  732.5 410  390  554  164  328  592  264
15 2009 160.8  8.1  7.5  0.6   7  79.8  812.3 399  387  550  163  311  567  256
16 2010 167.1  6.3  5.4  0.9  14  64.9  877.2 424  402  558  156  336  602  266
17 2011 173.1  6.0  4.2  1.8  30  64.1  941.3 430  387  529  142  298  580  282
18 2012 177.6  4.5  3.3  1.2  26  49.6  990.9 426  387  533  146  321  569  248
19 2013 181.5  3.9  2.4  1.5  38  44.0 1034.9 472  397  593  196  351  673  322
20 2014 185.7  4.2  2.1  2.1  49  48.5 1083.4 509  415  604  189  399  634  235
21 2015 190.2  4.5  2.4  2.1  46  53.1 1136.5 476  387  578  191  355  638  283
22 2016 195.3  5.1  3.3  1.8  35  61.8 1198.3 462  393  587  194  336  667  331

Core Length:  198.3 mm
Core Density: 419 kg/m3
Cross-sectional Density:  419 kg/m3
Early/Latewood Threshold: 500 kg/m3
Attenuation Constant: 3.17

ÄÄÄÄÄÄÄÄÄÄÄÄÄÄÄÄÄÄÄÄÄÄÄÄÄÄÄÄÄÄÄÄÄÄÄÄÄÄÄÄÄÄÄÄÄÄÄÄÄÄÄÄÄÄÄÄÄÄÄÄÄÄÄÄÄÄÄÄÄÄÄÄÄÄÄÄÄÄÄ
Core : 35
ÄÄÄÄÄÄÄÂÄÄÄÄÄÄÄÄÄÄÄÄÄÄÄÄÄÄÄÄÄÄÄÄÄÂÄÄÄÄÄÄÄÄÄÄÂÄÄÄÄÄÄÄÄÄÄÄÄÄÄÄÄÄÄÄÄÄÄÄÄÄÄÄÄÄÄÄÄÄÄ
       ³Widths (mm)              ³ Areas    ³ Densities (kg/m3)
       ³                         ³ (cmý)    ³
Ring   ³Outer Ring Erly Late   % ³Incr Total³Ring E/Wd L/Wd Unif  Min  Max  Rng
 # Year³ Rad.      Wood Wood  LW ³          ³mean mean mean
ÄÄÄÄÄÄÄÁÄÄÄÄÄÄÄÄÄÄÄÄÄÄÄÄÄÄÄÄÄÄÄÄÄÁÄÄÄÄÄÄÄÄÄÄÁÄÄÄÄÄÄÄÄÄÄÄÄÄÄÄÄÄÄÄÄÄÄÄÄÄÄÄÄÄÄÄÄÄÄ

 1 1995   5.4  5.4  5.4  0.0   0   0.9    0.9 323  323    0    0  212  425  213
 2 1996  16.8 11.4 11.4  0.0   0   8.0    8.9 290  290    0    0  247  413  166
 3 1997  33.6 16.8 16.8  0.0   0  26.6   35.5 304  304    0    0  263  414  151
 4 1998  47.4 13.8 13.2  0.6   4  35.1   70.6 329  320  535  215  261  563  302
 5 1999  62.1 14.7 14.4  0.3   2  50.6  121.2 338  334  530  196  272  530  258
 6 2000  76.5 14.4 14.1  0.3   2  62.7  183.9 342  338  556  218  272  556  284
 7 2001  87.9 11.4 11.4  0.0   0  58.9  242.7 349  349    0    0  295  434  139
 8 2002  96.3  8.4  8.4  0.0   0  48.6  291.3 330  330    0    0  272  471  199
 9 2003 102.9  6.6  6.6  0.0   0  41.3  332.6 336  336    0    0  264  476  212
10 2004 111.0  8.1  7.8  0.3   3  54.4  387.1 393  388  515  127  346  515  169
11 2005 122.1 11.1 10.8  0.3   2  81.3  468.4 337  332  543  211  294  543  249
12 2006 129.6  7.5  7.2  0.3   4  59.3  527.7 347  340  502  162  291  502  211
13 2007 137.1  7.5  7.5  0.0   0  62.8  590.5 355  355    0    0  312  452  140
14 2008 142.8  5.7  5.7  0.0   0  50.1  640.6 357  357    0    0  292  488  196
15 2009 146.4  3.6  3.3  0.3   8  32.7  673.3 378  365  514  149  333  514  181
16 2010 151.2  4.8  4.2  0.6  12  44.9  718.2 398  382  515  133  328  527  199
17 2011 155.7  4.5  4.5  0.0   0  43.4  761.6 363  363    0    0  298  481  183
18 2012 160.5  4.8  4.8  0.0   0  47.7  809.3 362  362    0    0  318  486  168
19 2013 164.1  3.6  3.6  0.0   0  36.7  846.0 370  370    0    0  317  489  172
20 2014 167.7  3.6  3.3  0.3   8  37.5  883.5 381  369  514  145  323  514  191
21 2015 170.7  3.0  3.0  0.0   0  31.9  915.4 359  359    0    0  309  473  164
22 2016 173.1  2.4  2.1  0.3  12  25.9  941.3 380  359  522  163  313  522  209

Core Length:  174.0 mm
Core Density: 350 kg/m3
Cross-sectional Density:  353 kg/m3
Early/Latewood Threshold: 500 kg/m3
Attenuation Constant: 3.17

ÄÄÄÄÄÄÄÄÄÄÄÄÄÄÄÄÄÄÄÄÄÄÄÄÄÄÄÄÄÄÄÄÄÄÄÄÄÄÄÄÄÄÄÄÄÄÄÄÄÄÄÄÄÄÄÄÄÄÄÄÄÄÄÄÄÄÄÄÄÄÄÄÄÄÄÄÄÄÄ
Core : 37
ÄÄÄÄÄÄÄÂÄÄÄÄÄÄÄÄÄÄÄÄÄÄÄÄÄÄÄÄÄÄÄÄÄÂÄÄÄÄÄÄÄÄÄÄÂÄÄÄÄÄÄÄÄÄÄÄÄÄÄÄÄÄÄÄÄÄÄÄÄÄÄÄÄÄÄÄÄÄÄ
       ³Widths (mm)              ³ Areas    ³ Densities (kg/m3)
       ³                         ³ (cmý)    ³
Ring   ³Outer Ring Erly Late   % ³Incr Total³Ring E/Wd L/Wd Unif  Min  Max  Rng
 # Year³ Rad.      Wood Wood  LW ³          ³mean mean mean
ÄÄÄÄÄÄÄÁÄÄÄÄÄÄÄÄÄÄÄÄÄÄÄÄÄÄÄÄÄÄÄÄÄÁÄÄÄÄÄÄÄÄÄÄÁÄÄÄÄÄÄÄÄÄÄÄÄÄÄÄÄÄÄÄÄÄÄÄÄÄÄÄÄÄÄÄÄÄÄ

 3 1996  23.1 23.1 17.1  0.0   0  16.8   16.8 311  311    0    0  239  477  238
 4 1997  36.9 13.8 13.8  0.0   0  26.0   42.8 307  307    0    0  262  422  160
 5 1998  50.1 13.2 13.2  0.0   0  36.1   78.9 329  329    0    0  265  472  207
 6 1999  65.7 15.6 15.3  0.3   1  56.8  135.6 315  311  501  190  247  501  254
 7 2000  81.3 15.6 15.6  0.0   0  72.0  207.6 305  305    0    0  252  493  241
 8 2001  93.9 12.6 12.6  0.0   0  69.4  277.0 328  328    0    0  261  449  188
 9 2002 103.2  9.3  9.3  0.0   0  57.6  334.6 325  325    0    0  270  455  185
10 2003 108.6  5.4  5.4  0.0   0  35.9  370.5 338  338    0    0  255  474  219
11 2004 115.5  6.9  6.9  0.0   0  48.6  419.1 389  389    0    0  337  456  119
12 2005 125.7 10.2  9.6  0.6   5  77.3  496.4 327  315  520  205  248  529  281
13 2006 139.8 14.1 13.2  0.9   6 117.6  614.0 366  355  519  164  290  538  248
14 2007 151.2 11.4 10.5  0.9   7 104.2  718.2 382  371  514  143  324  520  196
15 2008 162.0 10.8  9.6  1.2  11 106.3  824.5 389  371  528  157  288  538  250
16 2009 169.2  7.2  6.3  0.9  12  74.9  899.4 391  371  528  157  304  537  233
17 2010 174.9  5.7  5.4  0.3   5  61.6  961.0 389  380  550  170  332  550  218
18 2011 178.5  3.6  3.0  0.6  16  40.0 1001.0 396  372  515  143  310  530  220
19 2012 182.4  3.9  3.6  0.3   7  44.2 1045.2 392  378  563  185  294  563  269
20 2013 186.6  4.2  3.6  0.6  14  48.7 1093.9 403  379  544  165  312  566  254
21 2014 191.4  4.8  4.5  0.3   6  57.0 1150.9 386  374  556  182  307  556  249
22 2015 195.9  4.5  3.6  0.9  20  54.8 1205.6 404  377  512  135  311  528  217
23 2016 201.0  5.1  4.2  0.9  17  63.6 1269.2 410  377  562  185  301  586  285

Core Length:  197.4 mm
Core Density: 361 kg/m3
Cross-sectional Density:  364 kg/m3
Early/Latewood Threshold: 500 kg/m3
Attenuation Constant: 3.17

ÄÄÄÄÄÄÄÄÄÄÄÄÄÄÄÄÄÄÄÄÄÄÄÄÄÄÄÄÄÄÄÄÄÄÄÄÄÄÄÄÄÄÄÄÄÄÄÄÄÄÄÄÄÄÄÄÄÄÄÄÄÄÄÄÄÄÄÄÄÄÄÄÄÄÄÄÄÄÄ
Core : 41
ÄÄÄÄÄÄÄÂÄÄÄÄÄÄÄÄÄÄÄÄÄÄÄÄÄÄÄÄÄÄÄÄÄÂÄÄÄÄÄÄÄÄÄÄÂÄÄÄÄÄÄÄÄÄÄÄÄÄÄÄÄÄÄÄÄÄÄÄÄÄÄÄÄÄÄÄÄÄÄ
       ³Widths (mm)              ³ Areas    ³ Densities (kg/m3)
       ³                         ³ (cmý)    ³
Ring   ³Outer Ring Erly Late   % ³Incr Total³Ring E/Wd L/Wd Unif  Min  Max  Rng
 # Year³ Rad.      Wood Wood  LW ³          ³mean mean mean
ÄÄÄÄÄÄÄÁÄÄÄÄÄÄÄÄÄÄÄÄÄÄÄÄÄÄÄÄÄÄÄÄÄÁÄÄÄÄÄÄÄÄÄÄÁÄÄÄÄÄÄÄÄÄÄÄÄÄÄÄÄÄÄÄÄÄÄÄÄÄÄÄÄÄÄÄÄÄÄ

 1 1994   5.1  5.1  5.1  0.0   0   0.8    0.8 323  323    0    0  194  433  239
 2 1995  14.7  9.6  9.6  0.0   0   6.0    6.8 286  286    0    0  247  415  168
 3 1996  29.7 15.0 15.0  0.0   0  20.9   27.7 264  264    0    0  202  414  212
 4 1997  46.2 16.5 16.5  0.0   0  39.3   67.1 317  317    0    0  265  448  183
 5 1998  60.3 14.1 14.1  0.0   0  47.2  114.2 339  339    0    0  297  480  183
 6 1999  74.7 14.4 14.1  0.3   2  61.1  175.3 334  330  507  177  254  507  253
 7 2000  91.2 16.5 16.2  0.3   1  86.0  261.3 332  328  547  219  282  547  265
 8 2001 104.1 12.9 12.9  0.0   0  79.1  340.4 341  341    0    0  283  486  203
 9 2002 114.6 10.5 10.5  0.0   0  72.1  412.6 323  323    0    0  269  475  206
10 2003 121.8  7.2  7.2  0.0   0  53.5  466.1 325  325    0    0  272  483  211
11 2004 126.3  4.5  4.5  0.0   0  35.1  501.1 394  394    0    0  349  460  111
12 2005 135.3  9.0  8.7  0.3   3  74.0  575.1 344  338  517  179  295  517  222
13 2006 142.2  6.9  6.6  0.3   4  60.2  635.3 378  371  521  150  322  521  199
14 2007 147.6  5.4  5.4  0.0   0  49.2  684.4 351  351    0    0  330  390   60
15 2008 150.9  3.3  3.3  0.0   0  30.9  715.4 368  368    0    0  310  470  160
16 2009 153.6  2.7  2.7  0.0   0  25.8  741.2 360  360    0    0  318  438  120
17 2010 157.8  4.2  4.2  0.0   0  41.1  782.3 355  355    0    0  284  462  178
18 2011 160.2  2.4  2.4  0.0   0  24.0  806.3 338  338    0    0  299  428  129
19 2012 162.0  1.8  1.8  0.0   0  18.2  824.5 350  350    0    0  313  406   93
20 2013 164.4  2.4  2.4  0.0   0  24.6  849.1 364  364    0    0  320  472  152
21 2014 167.1  2.7  2.7  0.0   0  28.1  877.2 351  351    0    0  328  407   79
22 2015 169.5  2.4  2.4  0.0   0  25.4  902.6 362  362    0    0  303  462  159
23 2016 171.0  1.5  1.5  0.0   0  16.0  918.6 352  352    0    0  325  409   84

Core Length:  171.6 mm
Core Density: 341 kg/m3
Cross-sectional Density:  343 kg/m3
Early/Latewood Threshold: 500 kg/m3
Attenuation Constant: 3.17

ÄÄÄÄÄÄÄÄÄÄÄÄÄÄÄÄÄÄÄÄÄÄÄÄÄÄÄÄÄÄÄÄÄÄÄÄÄÄÄÄÄÄÄÄÄÄÄÄÄÄÄÄÄÄÄÄÄÄÄÄÄÄÄÄÄÄÄÄÄÄÄÄÄÄÄÄÄÄÄ
Core : 44
ÄÄÄÄÄÄÄÂÄÄÄÄÄÄÄÄÄÄÄÄÄÄÄÄÄÄÄÄÄÄÄÄÄÂÄÄÄÄÄÄÄÄÄÄÂÄÄÄÄÄÄÄÄÄÄÄÄÄÄÄÄÄÄÄÄÄÄÄÄÄÄÄÄÄÄÄÄÄÄ
       ³Widths (mm)              ³ Areas    ³ Densities (kg/m3)
       ³                         ³ (cmý)    ³
Ring   ³Outer Ring Erly Late   % ³Incr Total³Ring E/Wd L/Wd Unif  Min  Max  Rng
 # Year³ Rad.      Wood Wood  LW ³          ³mean mean mean
ÄÄÄÄÄÄÄÁÄÄÄÄÄÄÄÄÄÄÄÄÄÄÄÄÄÄÄÄÄÄÄÄÄÁÄÄÄÄÄÄÄÄÄÄÁÄÄÄÄÄÄÄÄÄÄÄÄÄÄÄÄÄÄÄÄÄÄÄÄÄÄÄÄÄÄÄÄÄÄ

 3 1996  17.4 17.4 14.4  0.0   0   9.5    9.5 316  316    0    0  263  459  196
 4 1997  33.3 15.9 15.3  0.6   3  25.3   34.8 354  348  507  159  309  511  202
 5 1998  49.2 15.9 14.7  1.2   7  41.2   76.0 366  353  523  170  294  546  252
 6 1999  64.2 15.0 14.7  0.3   1  53.4  129.5 361  358  520  162  277  520  243
 7 2000  78.9 14.7 13.8  0.9   6  66.1  195.6 363  351  536  185  283  555  272
 8 2001  91.8 12.9 12.9  0.0   0  69.2  264.7 370  370    0    0  308  491  183
 9 2002 100.8  9.0  9.0  0.0   0  54.5  319.2 338  338    0    0  294  494  200
10 2003 106.8  6.0  6.0  0.0   0  39.1  358.3 327  327    0    0  282  471  189
11 2004 113.1  6.3  6.3  0.0   0  43.5  401.9 341  341    0    0  302  449  147
12 2005 124.8 11.7 11.1  0.6   5  87.4  489.3 322  311  541  230  267  553  286
13 2006 136.8 12.0 11.4  0.6   5  98.6  587.9 349  340  516  176  269  527  258
14 2007 145.8  9.0  9.0  0.0   0  79.9  667.8 337  337    0    0  295  471  176
15 2008 153.6  7.8  7.2  0.6   7  73.4  741.2 357  343  527  184  297  539  242
16 2009 161.7  8.1  7.8  0.3   3  80.2  821.4 351  344  537  193  292  537  245
17 2010 169.5  7.8  7.2  0.6   7  81.2  902.6 370  356  533  177  327  556  229
18 2011 176.7  7.2  6.9  0.3   4  78.3  980.9 353  347  502  155  290  502  212
19 2012 183.0  6.3  6.0  0.3   4  71.2 1052.1 355  347  506  159  291  506  215
20 2013 189.0  6.0  5.7  0.3   5  70.1 1122.2 358  350  518  168  298  518  220
21 2014 195.0  6.0  5.7  0.3   5  72.4 1194.6 369  360  526  166  315  526  211
22 2015 201.3  6.3  5.7  0.6   9  78.4 1273.0 388  374  516  142  324  532  208
23 2016 207.0  5.7  5.1  0.6  10  73.1 1346.1 393  377  527  150  340  531  191

Core Length:  205.8 mm
Core Density: 354 kg/m3
Cross-sectional Density:  356 kg/m3
Early/Latewood Threshold: 500 kg/m3
Attenuation Constant: 3.17

ÄÄÄÄÄÄÄÄÄÄÄÄÄÄÄÄÄÄÄÄÄÄÄÄÄÄÄÄÄÄÄÄÄÄÄÄÄÄÄÄÄÄÄÄÄÄÄÄÄÄÄÄÄÄÄÄÄÄÄÄÄÄÄÄÄÄÄÄÄÄÄÄÄÄÄÄÄÄÄ
Core : 47
ÄÄÄÄÄÄÄÂÄÄÄÄÄÄÄÄÄÄÄÄÄÄÄÄÄÄÄÄÄÄÄÄÄÂÄÄÄÄÄÄÄÄÄÄÂÄÄÄÄÄÄÄÄÄÄÄÄÄÄÄÄÄÄÄÄÄÄÄÄÄÄÄÄÄÄÄÄÄÄ
       ³Widths (mm)              ³ Areas    ³ Densities (kg/m3)
       ³                         ³ (cmý)    ³
Ring   ³Outer Ring Erly Late   % ³Incr Total³Ring E/Wd L/Wd Unif  Min  Max  Rng
 # Year³ Rad.      Wood Wood  LW ³          ³mean mean mean
ÄÄÄÄÄÄÄÁÄÄÄÄÄÄÄÄÄÄÄÄÄÄÄÄÄÄÄÄÄÄÄÄÄÁÄÄÄÄÄÄÄÄÄÄÁÄÄÄÄÄÄÄÄÄÄÄÄÄÄÄÄÄÄÄÄÄÄÄÄÄÄÄÄÄÄÄÄÄÄ

 1 1996   8.7  8.7  8.7  0.0   0   2.4    2.4 336  336    0    0  207  438  231
 2 1997  20.7 12.0 12.0  0.0   0  11.1   13.5 324  324    0    0  260  482  222
 3 1998  37.8 17.1 17.1  0.0   0  31.4   44.9 325  325    0    0  250  487  237
 4 1999  54.6 16.8 16.5  0.3   1  48.8   93.7 322  319  508  189  265  508  243
 5 2000  69.0 14.4 13.2  1.2   8  55.9  149.6 340  319  567  248  281  620  339
 6 2001  85.2 16.2 15.3  0.9   5  78.5  228.0 355  344  539  195  305  565  260
 7 2002 100.2 15.0 14.4  0.6   4  87.4  315.4 339  331  545  214  252  558  306
 8 2003 112.5 12.3 12.0  0.3   2  82.2  397.6 341  337  514  177  263  514  251
 9 2004 123.3 10.8 10.5  0.3   2  80.0  477.6 335  330  516  186  249  516  267
10 2005 131.4  8.1  7.5  0.6   7  64.8  542.4 359  345  533  188  283  566  283
11 2006 140.7  9.3  7.5  1.8  19  79.5  621.9 409  373  559  186  311  629  318
12 2007 153.0 12.3 10.5  1.8  14 113.5  735.4 386  355  562  207  285  630  345
13 2008 165.6 12.6 10.5  2.1  16 126.1  861.5 434  406  575  169  332  618  286
14 2009 170.1  4.5  4.5  0.0   0  47.5  909.0 405  405    0    0  365  454   89
15 2010 171.6  1.5  1.5  0.0   0  16.1  925.1 411  411    0    0  364  482  118
16 2011 174.0  2.4  1.8  0.6  25  26.1  951.1 452  424  538  114  370  559  189
17 2012 176.7  2.7  1.8  0.9  33  29.7  980.9 465  432  532  100  388  568  180
18 2013 179.7  3.0  2.1  0.9  30  33.6 1014.5 449  417  522  105  388  545  157
19 2014 181.8  2.1  1.2  0.9  42  23.8 1038.3 475  431  533  102  386  559  173
20 2015 184.2  2.4  1.8  0.6  24  27.6 1065.9 453  420  553  133  373  566  193
21 2016 186.9  2.7  2.1  0.6  22  31.5 1097.4 445  405  586  181  342  645  303

Core Length:  188.4 mm
Core Density: 388 kg/m3
Cross-sectional Density:  382 kg/m3
Early/Latewood Threshold: 500 kg/m3
Attenuation Constant: 3.17
