Repository: StevenDovey/Densiometry

# Densiometry

R reimplementation of the **EDITOR** data-processing pipeline for the
FRI Direct-Scanning X-Ray Densitometer (Cown & Clement 1983; system software
upgraded in the 1990s), maintained at BSI (formerly Forest Research Institute),
Rotorua, NZ.

---

## Background

The FRI densitometer uses a Fe-55 radioisotopic source and a scintillation
detector to measure wood density at 0.3 mm spatial resolution along machined
increment cores (2 mm thick, 5 mm increment).  Raw count data are written to
`.SCN` files by the SCANNA acquisition program.

The original **EDITOR** program reads `.SCN` files, lets the operator check and
correct annual ring boundaries, and outputs per-ring statistics (ring width,
earlywood/latewood widths and densities, etc.).  This repository reimplements
that pipeline in R with no dependencies beyond base R and the `stats` package.

**Reference:** Cown, D.J. & Clement, B.C. (1983). A wood densitometer using
direct scanning with X-rays. *Wood Science and Technology* **17**: 91–99.

---

## What is (and isn't) reproducible from a `.SCN`

EDITOR is an **interactive** program: an operator corrects ring boundaries and
**assigns calendar years** to rings.  Those decisions are *not* stored in the
`.SCN` file, so no automatic program can reproduce the finished `.DAT` exactly
from the `.SCN` alone.  This reimplementation therefore:

- **labels rings by position** — `ring_no` 1, 2, 3 … from the innermost
  captured ring outward (no year required);
- **detects ring boundaries automatically** as a first pass, and **flags
  suspect / possible false (intra-annual) rings** for operator review;
- leaves the **calendar year as a column the operator adds downstream**
  (`year = pith_year + ring_no − 1`).

Given identical boundaries, the per-ring widths, areas and densities match the
DOS EDITOR's arithmetic — so parity holds for the *computation*; the only
human-in-the-loop part is confirming the boundaries.

---

## Repository contents

| File | Description |
|------|-------------|
| `densitometry.R` | Core library — `parse_scn()`, `trim_air_channels()`, `detect_ring_boundaries()`, `ring_statistics()`, `format_editor_output()`, `plot_density_profile()`, `process_scn()` |
| `process_scn.R` | Driver script — runs the full pipeline on `AK6.SCN`, writes per-core/combined CSVs and annotated PNG plots to `output/densitometry/` |
| `parity_check.R` | Compares the detector against `AK6.DAT` and searches the best per-core `prominence_frac`; writes parity/calibration CSVs |
| `AK6.SCN` | Example raw scan: Akarana Road, Wharerata Forest (Red Needle Cast study) |
| `AK6.DAT` | Operator-edited reference output for the same cores (parity check) |

Operator/analysis helpers in `densitometry.R`: `parse_dat()`, `compare_to_dat()`,
`calibrate_prominence()`, `calibrate_to_dat()`, `apply_ring_edits()`,
`review_suspects()`.

---

## Pipeline

```
parse_scn()            # Read .SCN → named list of core objects
  └─ trim_air_channels()        # Remove leading air-artefact channels
       └─ detect_ring_boundaries()   # Prominence-based ring detection + suspect flags
            └─ ring_statistics()     # Per-ring mm widths, areas, EW/LW densities
                 └─ format_editor_output()  # Console table (ring-number labelled)
                      └─ plot_density_profile()  # Annotated density-trace PNG
```

### Ring detection

A single fixed density cut-off (e.g. 500 kg/m³) misses the weak latewood of
juvenile inner rings.  Instead, boundaries are found by **latewood-peak
prominence**:

1. smooth the trace (5-point running mean);
2. find latewood peaks (local maxima) and earlywood troughs (local minima);
3. keep peaks whose prominence exceeds an **adaptive** threshold
   (`prominence_frac × (max − min)`), so weak inner-ring latewood is retained;
4. enforce a minimum ring width;
5. place each boundary at the steepest density drop after a latewood peak.

Rings are flagged **suspect** (possible false / intra-annual, weak latewood,
low prominence, or anomalously narrow) and surfaced for operator review rather
than silently split or merged.

### Parity vs the operator-edited `.DAT` (AK6, prominence_frac = 0.08)

| Metric | Result |
|--------|--------|
| Cores with exact ring count | 4 / 14 |
| Mean absolute error | **≈ 1.4 rings/core** (down from ≈ 6 with a fixed 500 cut-off) |
| Total rings | R 354 vs DAT 349 |

The residual ±1–3 differences are exactly the false-ring/merge calls the
operator resolves by hand — supported here by the `suspect` flag and
`manual_boundaries` override.

---

## Quick start

```r
source("densitometry.R")

results <- process_scn(
  filepath        = "AK6.SCN",
  ew_lw_threshold = 500L,    # kg/m³ — EW/LW boundary for radiata pine
  min_ring_mm     = 1,
  smooth_n        = 5L,
  air_threshold   = 200L,
  prominence_frac = 0.08,    # adaptive latewood-peak prominence cut-off
  plot_dir        = "output/densitometry/plots"
)
```

## .SCN file format

Each core block in a `.SCN` file consists of:

```

File: trials completed/FR121_2_Kinleith_finished/Densitometry/Densitometer files/ATIA1.DAT
File : C:\DENSITOM\KINLEI~1\ATIA1.DAT
Cores :
3
9
11
17
21
25
29
32
40
45
44
42

ÄÄÄÄÄÄÄÄÄÄÄÄÄÄÄÄÄÄÄÄÄÄÄÄÄÄÄÄÄÄÄÄÄÄÄÄÄÄÄÄÄÄÄÄÄÄÄÄÄÄÄÄÄÄÄÄÄÄÄÄÄÄÄÄÄÄÄÄÄÄÄÄÄÄÄÄÄÄÄ
Core : 3
ÄÄÄÄÄÄÄÂÄÄÄÄÄÄÄÄÄÄÄÄÄÄÄÄÄÄÄÄÄÄÄÄÄÂÄÄÄÄÄÄÄÄÄÄÂÄÄÄÄÄÄÄÄÄÄÄÄÄÄÄÄÄÄÄÄÄÄÄÄÄÄÄÄÄÄÄÄÄÄ
       ³Widths (mm)              ³ Areas    ³ Densities (kg/m3)
       ³                         ³ (cmý)    ³
Ring   ³Outer Ring Erly Late   % ³Incr Total³Ring E/Wd L/Wd Unif  Min  Max  Rng
 # Year³ Rad.      Wood Wood  LW ³          ³mean mean mean
ÄÄÄÄÄÄÄÁÄÄÄÄÄÄÄÄÄÄÄÄÄÄÄÄÄÄÄÄÄÄÄÄÄÁÄÄÄÄÄÄÄÄÄÄÁÄÄÄÄÄÄÄÄÄÄÄÄÄÄÄÄÄÄÄÄÄÄÄÄÄÄÄÄÄÄÄÄÄÄ

 2 1993  22.4 22.4 17.4  0.0   0  15.8   15.8 342  342    0    0  283  499  216
 3 1994  45.2 22.8 21.9  0.9   3  48.4   64.2 345  338  524  186  289  530  241
 4 1995  68.9 23.7 23.1  0.6   2  85.0  149.1 354  349  554  205  276  574  298
 5 1996  92.3 23.4 22.2  1.2   5 118.5  267.6 374  366  518  152  300  560  260
 6 1997 118.1 25.8 24.0  1.8   6 170.5  438.2 373  363  503  140  304  506  202
 7 1998 143.6 25.5 25.5  0.0   0 209.6  647.8 363  363    0    0  296  495  199
 8 1999 164.9 21.3 21.0  0.3   1 206.4  854.3 349  347  520  173  263  520  257
 9 2000 179.0 14.1 13.5  0.6   4 152.3 1006.6 358  350  529  179  272  545  273
10 2001 191.6 12.6 12.0  0.6   4 146.7 1153.3 363  355  531  176  253  559  306
11 2002 201.8 10.2  9.0  1.2  11 126.1 1279.4 371  348  543  195  266  565  299
12 2003 212.3 10.5  8.7  1.8  17 136.6 1416.0 383  354  524  170  288  552  264
13 2004 224.3 12.0 11.7  0.3   2 164.6 1580.6 366  362  500  138  273  500  227
14 2005 231.8  7.5  6.0  1.5  20 107.5 1688.0 367  329  520  191  267  552  285
15 2006 239.3  7.5  5.7  1.8  24 111.0 1799.0 424  396  514  118  305  525  220
16 2007 247.4  8.1  5.4  2.7  33 123.9 1922.9 417  357  538  181  314  575  261
17 2008 253.1  5.7  3.9  1.8  31  89.6 2012.5 438  369  588  219  292  634  342
18 2009 257.3  4.2  3.0  1.2  28  67.3 2079.8 429  377  557  180  312  590  278
19 2010 259.7  2.4  1.8  0.6  25  39.0 2118.8 398  357  523  166  292  530  238
20 2011 261.8  2.1  1.2  0.9  42  34.4 2153.2 474  393  581  188  342  609  267
21 2012 263.9  2.1  1.8  0.3  14  34.7 2187.9 392  358  598  240  281  598  317
22 2013 265.1  1.2  0.9  0.3  25  19.9 2207.8 453  401  610  209  327  610  283
23 2014 267.8  2.7  1.5  1.2  44  45.2 2253.1 498  398  624  226  315  688  373

Core Length:  264.3 mm
Core Density: 392 kg/m3
Cross-sectional Density:  381 kg/m3
Early/Latewood Threshold: 500 kg/m3
Attenuation Constant: 3.07

ÄÄÄÄÄÄÄÄÄÄÄÄÄÄÄÄÄÄÄÄÄÄÄÄÄÄÄÄÄÄÄÄÄÄÄÄÄÄÄÄÄÄÄÄÄÄÄÄÄÄÄÄÄÄÄÄÄÄÄÄÄÄÄÄÄÄÄÄÄÄÄÄÄÄÄÄÄÄÄ
Core : 9
ÄÄÄÄÄÄÄÂÄÄÄÄÄÄÄÄÄÄÄÄÄÄÄÄÄÄÄÄÄÄÄÄÄÂÄÄÄÄÄÄÄÄÄÄÂÄÄÄÄÄÄÄÄÄÄÄÄÄÄÄÄÄÄÄÄÄÄÄÄÄÄÄÄÄÄÄÄÄÄ
       ³Widths (mm)              ³ Areas    ³ Densities (kg/m3)
       ³                         ³ (cmý)    ³
Ring   ³Outer Ring Erly Late   % ³Incr Total³Ring E/Wd L/Wd Unif  Min  Max  Rng
 # Year³ Rad.      Wood Wood  LW ³          ³mean mean mean
ÄÄÄÄÄÄÄÁÄÄÄÄÄÄÄÄÄÄÄÄÄÄÄÄÄÄÄÄÄÄÄÄÄÁÄÄÄÄÄÄÄÄÄÄÁÄÄÄÄÄÄÄÄÄÄÄÄÄÄÄÄÄÄÄÄÄÄÄÄÄÄÄÄÄÄÄÄÄÄ

 1 1991   4.3  4.3  2.7  0.6  13   0.6    0.6 449  433  520   87  371  520  149
 2 1992  10.3  6.0  6.0  0.0   0   2.8    3.3 354  354    0    0  278  465  187
 3 1993  25.9 15.6 15.0  0.6   3  17.7   21.1 348  341  520  179  280  533  253
 4 1994  46.6 20.7 19.8  0.9   4  47.1   68.2 329  320  520  200  268  530  262
 5 1995  72.1 25.5 24.0  1.5   5  95.1  163.3 352  340  537  197  281  564  283
 6 1996  90.1 18.0 16.5  1.5   8  91.7  255.0 362  347  525  178  286  562  276
 7 1997 109.3 19.2 18.6  0.6   3 120.3  375.3 370  364  543  179  296  547  251
 8 1998 131.2 21.9 21.0  0.9   4 165.5  540.8 366  360  511  151  278  528  250
 9 1999 148.0 16.8 16.8  0.0   0 147.4  688.1 368  368    0    0  292  483  191
10 2000 162.7 14.7 14.1  0.6   4 143.5  831.6 344  337  509  172  263  516  253
11 2001 172.0  9.3  8.1  1.2  12  97.8  929.4 374  351  525  174  277  544  267
12 2002 179.8  7.8  6.0  1.8  23  86.2 1015.6 402  349  579  230  279  620  341
13 2003 193.0 13.2 12.3  0.9   6 154.6 1170.2 360  348  523  175  289  540  251
14 2004 202.0  9.0  7.8  1.2  13 111.7 1281.9 391  372  517  145  284  519  235
15 2005 210.4  8.4  6.6  1.8  21 108.8 1390.7 393  351  544  193  285  564  279
16 2006 216.7  6.3  5.1  1.2  19  84.5 1475.3 397  369  515  146  277  528  251
17 2007 221.5  4.8  4.2  0.6  12  66.1 1541.3 388  367  540  173  289  570  281
18 2008 226.6  5.1  4.2  0.9  17  71.8 1613.1 404  370  565  195  302  591  289
19 2009 230.5  3.9  3.0  0.9  23  56.0 1669.1 395  342  573  231  305  615  310
20 2010 232.9  2.4  1.8  0.6  25  34.9 1704.1 422  369  583  214  345  603  258
21 2011 237.1  4.2  3.0  1.2  28  62.0 1766.1 417  379  511  132  318  520  202
22 2012 240.1  3.0  2.1  0.9  30  45.0 1811.1 397  342  525  183  296  533  237
23 2013 243.7  3.6  3.0  0.6  16  54.7 1865.8 392  365  524  159  296  542  246
24 2014 246.1  2.4  1.8  0.6  25  36.9 1902.7 440  395  575  180  349  607  258

Core Length:  245.7 mm
Core Density: 383 kg/m3
Cross-sectional Density:  377 kg/m3
Early/Latewood Threshold: 500 kg/m3
Attenuation Constant: 3.07

ÄÄÄÄÄÄÄÄÄÄÄÄÄÄÄÄÄÄÄÄÄÄÄÄÄÄÄÄÄÄÄÄÄÄÄÄÄÄÄÄÄÄÄÄÄÄÄÄÄÄÄÄÄÄÄÄÄÄÄÄÄÄÄÄÄÄÄÄÄÄÄÄÄÄÄÄÄÄÄ
Core : 11
ÄÄÄÄÄÄÄÂÄÄÄÄÄÄÄÄÄÄÄÄÄÄÄÄÄÄÄÄÄÄÄÄÄÂÄÄÄÄÄÄÄÄÄÄÂÄÄÄÄÄÄÄÄÄÄÄÄÄÄÄÄÄÄÄÄÄÄÄÄÄÄÄÄÄÄÄÄÄÄ
       ³Widths (mm)              ³ Areas    ³ Densities (kg/m3)
       ³                         ³ (cmý)    ³
Ring   ³Outer Ring Erly Late   % ³Incr Total³Ring E/Wd L/Wd Unif  Min  Max  Rng
 # Year³ Rad.      Wood Wood  LW ³          ³mean mean mean
ÄÄÄÄÄÄÄÁÄÄÄÄÄÄÄÄÄÄÄÄÄÄÄÄÄÄÄÄÄÄÄÄÄÁÄÄÄÄÄÄÄÄÄÄÁÄÄÄÄÄÄÄÄÄÄÄÄÄÄÄÄÄÄÄÄÄÄÄÄÄÄÄÄÄÄÄÄÄÄ

 1 1992   6.6  6.6  6.6  0.0   0   1.4    1.4 368  368    0    0  243  443  200
 2 1993  19.8 13.2 12.9  0.3   2  10.9   12.3 377  374  526  152  323  526  203
 3 1994  38.4 18.6 17.4  1.2   6  34.0   46.3 340  327  525  198  278  534  256
 4 1995  57.0 18.6 17.4  1.2   6  55.7  102.1 373  362  544  182  293  587  294
 5 1996  74.4 17.4 15.9  1.5   8  71.8  173.9 382  367  545  178  301  587  286
 6 1997  91.8 17.4 15.0  2.4  13  90.9  264.7 404  383  536  153  308  562  254
 7 1998 114.0 22.2 18.9  3.3  14 143.5  408.3 395  371  533  162  311  572  261
 8 1999 135.0 21.0 18.0  3.0  14 164.3  572.6 386  361  531  170  306  567  261
 9 2000 153.3 18.3 16.2  2.1  11 165.7  738.3 382  363  530  167  261  570  309
10 2001 170.7 17.4 15.0  2.4  13 177.1  915.4 391  369  526  157  278  564  286
11 2002 180.6  9.9  7.2  2.7  27 109.3 1024.7 406  352  551  199  291  592  301
12 2003 192.3 11.7  7.2  4.5  38 137.1 1161.7 425  348  549  201  301  587  286
13 2004 201.0  8.7  7.5  1.2  13 107.5 1269.2 381  349  585  236  304  640  336
14 2005 210.0  9.0  8.4  0.6   6 116.2 1385.4 384  375  518  143  314  535  221
15 2006 216.9  6.9  6.3  0.6   8  92.5 1478.0 385  371  524  153  286  527  241
16 2007 224.7  7.8  6.0  1.8  23 108.2 1586.2 386  349  512  163  260  527  267
17 2008 231.0  6.3  3.9  2.4  38  90.2 1676.4 451  362  597  235  292  612  320
18 2009 238.5  7.5  5.4  2.1  28 110.6 1787.0 409  358  539  181  302  554  252
19 2010 241.8  3.3  2.7  0.6  18  49.8 1836.8 420  381  597  216  285  677  392
20 2011 244.5  2.7  1.2  1.5  55  41.2 1878.1 487  349  598  249  326  644  318
21 2012 246.9  2.4  1.8  0.6  25  37.1 1915.1 395  322  613  291  287  640  353
22 2013 248.7  1.8  1.5  0.3  16  28.0 1943.1 368  329  563  234  287  563  276
23 2014 251.1  2.4  1.8  0.6  25  37.7 1980.8 408  353  571  218  301  606  305

Core Length:  251.4 mm
Core Density: 395 kg/m3
Cross-sectional Density:  397 kg/m3
Early/Latewood Threshold: 500 kg/m3
Attenuation Constant: 3.07

ÄÄÄÄÄÄÄÄÄÄÄÄÄÄÄÄÄÄÄÄÄÄÄÄÄÄÄÄÄÄÄÄÄÄÄÄÄÄÄÄÄÄÄÄÄÄÄÄÄÄÄÄÄÄÄÄÄÄÄÄÄÄÄÄÄÄÄÄÄÄÄÄÄÄÄÄÄÄÄ
Core : 17
ÄÄÄÄÄÄÄÂÄÄÄÄÄÄÄÄÄÄÄÄÄÄÄÄÄÄÄÄÄÄÄÄÄÂÄÄÄÄÄÄÄÄÄÄÂÄÄÄÄÄÄÄÄÄÄÄÄÄÄÄÄÄÄÄÄÄÄÄÄÄÄÄÄÄÄÄÄÄÄ
       ³Widths (mm)              ³ Areas    ³ Densities (kg/m3)
       ³                         ³ (cmý)    ³
Ring   ³Outer Ring Erly Late   % ³Incr Total³Ring E/Wd L/Wd Unif  Min  Max  Rng
 # Year³ Rad.      Wood Wood  LW ³          ³mean mean mean
ÄÄÄÄÄÄÄÁÄÄÄÄÄÄÄÄÄÄÄÄÄÄÄÄÄÄÄÄÄÄÄÄÄÁÄÄÄÄÄÄÄÄÄÄÁÄÄÄÄÄÄÄÄÄÄÄÄÄÄÄÄÄÄÄÄÄÄÄÄÄÄÄÄÄÄÄÄÄÄ

 1 1992   6.8  6.8  4.5  0.3   4   1.5    1.5 412  406  509  103  178  509  331
 2 1993  17.6 10.8  9.9  0.9   8   8.3    9.7 385  372  533  161  312  564  252
 3 1994  35.6 18.0 16.8  1.2   6  30.1   39.8 369  356  543  187  285  550  265
 4 1995  50.9 15.3 14.7  0.6   3  41.6   81.4 390  384  552  168  334  570  236
 5 1996  67.4 16.5 15.0  1.5   9  61.3  142.7 399  384  550  166  300  612  312
 6 1997  89.0 21.6 18.6  3.0  13 106.1  248.8 397  377  521  144  317  550  233
 7 1998 111.2 22.2 22.2  0.0   0 139.6  388.5 393  393    0    0  328  494  166
 8 1999 132.2 21.0 20.4  0.6   2 160.6  549.1 396  392  531  139  323  551  228
 9 2000 145.4 13.2 12.6  0.6   4 115.1  664.2 379  373  517  144  290  525  235
10 2001 156.5 11.1 10.5  0.6   5 105.3  769.4 364  354  535  181  280  536  256
11 2002 161.3  4.8  3.9  0.9  18  47.9  817.4 389  358  525  167  280  540  260
12 2003 168.8  7.5  5.1  2.4  32  77.8  895.1 439  394  534  140  330  561  231
13 2004 177.5  8.7  6.3  2.4  27  94.7  989.8 415  376  517  141  308  529  221
14 2005 185.3  7.8  6.3  1.5  19  88.9 1078.7 419  396  516  120  319  539  220
15 2006 191.0  5.7  4.8  0.9  15  67.4 1146.1 431  410  542  132  310  569  259
16 2007 196.7  5.7  3.6  2.1  36  69.4 1215.5 432  359  557  198  298  586  288
17 2008 200.9  4.2  1.8  2.4  57  52.5 1268.0 503  403  578  175  324  628  304
18 2009 204.5  3.6  2.1  1.5  41  45.8 1313.8 478  405  581  176  333  598  265
19 2010 208.1  3.6  2.4  1.2  33  46.7 1360.5 463  400  589  189  348  616  268
20 2011 212.3  4.2  1.2  3.0  71  55.5 1416.0 515  404  560  156  345  595  250
21 2012 216.5  4.2  2.4  1.8  42  56.6 1472.5 459  384  559  175  320  599  279
22 2013 219.8  3.3  1.2  2.1  63  45.2 1517.8 520  381  599  218  339  629  290
23 2014 223.1  3.3  1.5  1.8  54  45.9 1563.7 512  418  590  172  356  609  253

Core Length:  222.0 mm
Core Density: 428 kg/m3
Cross-sectional Density:  420 kg/m3
Early/Latewood Threshold: 500 kg/m3
Attenuation Constant: 3.07

ÄÄÄÄÄÄÄÄÄÄÄÄÄÄÄÄÄÄÄÄÄÄÄÄÄÄÄÄÄÄÄÄÄÄÄÄÄÄÄÄÄÄÄÄÄÄÄÄÄÄÄÄÄÄÄÄÄÄÄÄÄÄÄÄÄÄÄÄÄÄÄÄÄÄÄÄÄÄÄ
Core : 21
ÄÄÄÄÄÄÄÂÄÄÄÄÄÄÄÄÄÄÄÄÄÄÄÄÄÄÄÄÄÄÄÄÄÂÄÄÄÄÄÄÄÄÄÄÂÄÄÄÄÄÄÄÄÄÄÄÄÄÄÄÄÄÄÄÄÄÄÄÄÄÄÄÄÄÄÄÄÄÄ
       ³Widths (mm)              ³ Areas    ³ Densities (kg/m3)
       ³                         ³ (cmý)    ³
Ring   ³Outer Ring Erly Late   % ³Incr Total³Ring E/Wd L/Wd Unif  Min  Max  Rng
 # Year³ Rad.      Wood Wood  LW ³          ³mean mean mean
ÄÄÄÄÄÄÄÁÄÄÄÄÄÄÄÄÄÄÄÄÄÄÄÄÄÄÄÄÄÄÄÄÄÁÄÄÄÄÄÄÄÄÄÄÁÄÄÄÄÄÄÄÄÄÄÄÄÄÄÄÄÄÄÄÄÄÄÄÄÄÄÄÄÄÄÄÄÄÄ

 2 1993  12.4 12.4  8.4  0.0   0   4.8    4.8 351  351    0    0  314  425  111
 3 1994  26.2 13.8 11.7  2.1  15  16.7   21.6 389  361  550  189  310  588  278
 4 1995  48.7 22.5 20.7  1.8   8  52.9   74.5 372  358  535  177  306  555  249
 5 1996  71.2 22.5 21.3  1.2   5  84.8  159.3 383  374  541  167  330  568  238
 6 1997  89.8 18.6 16.8  1.8   9  94.1  253.3 441  429  559  130  350  610  260
 7 1998 107.5 17.7 14.7  3.0  16 109.7  363.1 441  423  531  108  368  570  202
 8 1999 129.1 21.6 16.5  5.1  23 160.6  523.6 441  415  524  109  348  577  229
 9 2000 148.9 19.8 16.5  3.3  16 172.9  696.5 438  421  520   99  342  564  222
10 2001 164.8 15.9 14.1  1.8  11 156.7  853.2 421  408  519  111  326  549  223
11 2002 175.6 10.8  8.1  2.7  24 115.5  968.7 436  406  527  121  319  577  258
12 2003 183.4  7.8  6.0  1.8  23  88.0 1056.7 463  438  546  108  361  584  223
13 2004 189.7  6.3  5.7  0.6   9  73.8 1130.5 452  443  536   93  347  555  208
14 2005 196.3  6.6  5.4  1.2  18  80.0 1210.6 432  413  518  105  321  533  212
15 2006 202.3  6.0  6.0  0.0   0  75.1 1285.7 414  414    0    0  314  494  180
16 2007 206.2  3.9  3.6  0.3   7  50.1 1335.8 420  413  502   89  323  502  179
17 2008 209.8  3.6  3.3  0.3   8  47.0 1382.8 393  382  509  127  299  509  210
18 2009 211.6  1.8  1.5  0.3  16  23.8 1406.6 418  394  540  146  333  540  207
19 2010 213.1  1.5  1.2  0.3  20  20.0 1426.6 434  403  562  159  329  562  233
20 2011 213.7  0.6  0.3  0.3  49   8.0 1434.7 499  378  621  243  378  621  243
21 2012 214.9  1.2  0.9  0.3  25  16.2 1450.9 403  357  539  182  333  539  206
22 2013 215.8  0.9  0.6  0.3  33  12.2 1463.0 486  443  573  130  426  573  147
23 2014 217.6  1.8  1.2  0.6  33  24.5 1487.5 486  425  607  182  356  613  257

Core Length:  214.2 mm
Core Density: 427 kg/m3
Cross-sectional Density:  429 kg/m3
Early/Latewood Threshold: 500 kg/m3
Attenuation Constant: 3.07

ÄÄÄÄÄÄÄÄÄÄÄÄÄÄÄÄÄÄÄÄÄÄÄÄÄÄÄÄÄÄÄÄÄÄÄÄÄÄÄÄÄÄÄÄÄÄÄÄÄÄÄÄÄÄÄÄÄÄÄÄÄÄÄÄÄÄÄÄÄÄÄÄÄÄÄÄÄÄÄ
Core : 25
ÄÄÄÄÄÄÄÂÄÄÄÄÄÄÄÄÄÄÄÄÄÄÄÄÄÄÄÄÄÄÄÄÄÂÄÄÄÄÄÄÄÄÄÄÂÄÄÄÄÄÄÄÄÄÄÄÄÄÄÄÄÄÄÄÄÄÄÄÄÄÄÄÄÄÄÄÄÄÄ
       ³Widths (mm)              ³ Areas    ³ Densities (kg/m3)
       ³                         ³ (cmý)    ³
Ring   ³Outer Ring Erly Late   % ³Incr Total³Ring E/Wd L/Wd Unif  Min  Max  Rng
 # Year³ Rad.      Wood Wood  LW ³          ³mean mean mean
ÄÄÄÄÄÄÄÁÄÄÄÄÄÄÄÄÄÄÄÄÄÄÄÄÄÄÄÄÄÄÄÄÄÁÄÄÄÄÄÄÄÄÄÄÁÄÄÄÄÄÄÄÄÄÄÄÄÄÄÄÄÄÄÄÄÄÄÄÄÄÄÄÄÄÄÄÄÄÄ

 1 1991   4.6  4.6  3.6  0.0   0   0.7    0.7 337  337    0    0  226  477  251
 2 1992  13.0  8.4  8.4  0.0   0   4.6    5.3 292  292    0    0  225  391  166
 3 1993  31.3 18.3 18.3  0.0   0  25.5   30.8 318  318    0    0  250  466  216
 4 1994  49.9 18.6 18.0  0.6   3  47.4   78.2 356  351  509  158  299  518  219
 5 1995  70.6 20.7 20.1  0.6   2  78.4  156.6 345  340  518  178  268  536  268
 6 1996  89.5 18.9 18.3  0.6   3  95.1  251.6 341  336  520  184  267  541  274
 7 1997 109.0 19.5 19.5  0.0   0 121.6  373.3 315  315    0    0  238  458  220
 8 1998 128.5 19.5 19.5  0.0   0 145.5  518.7 315  315    0    0  229  472  243
 9 1999 147.1 18.6 18.6  0.0   0 161.0  679.8 325  325    0    0  246  452  206
10 2000 160.6 13.5 13.5  0.0   0 130.5  810.3 295  295    0    0  219  423  204
11 2001 174.1 13.5 13.5  0.0   0 142.0  952.2 303  303    0    0  245  480  235
12 2002 186.4 12.3 12.3  0.0   0 139.3 1091.5 292  292    0    0  223  474  251
13 2003 198.7 12.3 12.0  0.3   2 148.8 1240.4 339  335  514  179  258  514  256
14 2004 211.3 12.6 12.6  0.0   0 162.3 1402.6 337  337    0    0  256  473  217
15 2005 222.1 10.8 10.2  0.6   5 147.0 1549.7 354  343  537  194  263  556  293
16 2006 229.0  6.9  6.9  0.0   0  97.8 1647.5 328  328    0    0  260  458  198
17 2007 236.2  7.2  6.3  0.9  12 105.2 1752.7 363  341  522  181  269  547  278
18 2008 244.3  8.1  6.0  2.1  25 122.3 1875.0 408  355  558  203  278  596  318
19 2009 252.4  8.1  5.7  2.4  29 126.4 2001.4 406  348  542  194  285  564  279
20 2010 258.1  5.7  4.5  1.2  21  91.4 2092.8 399  349  583  234  290  612  322
21 2011 262.3  4.2  3.0  1.2  28  68.7 2161.5 422  364  568  204  311  596  285
22 2012 265.9  3.6  3.0  0.6  16  59.7 2221.2 392  352  588  236  289  592  303
23 2013 268.6  2.7  1.8  0.9  33  45.3 2266.5 419  356  545  189  324  579  255
24 2014 270.7  2.1  1.5  0.6  28  35.6 2302.1 445  392  579  187  350  614  264

Core Length:  270.6 mm
Core Density: 351 kg/m3
Cross-sectional Density:  346 kg/m3
Early/Latewood Threshold: 500 kg/m3
Attenuation Constant: 3.07

ÄÄÄÄÄÄÄÄÄÄÄÄÄÄÄÄÄÄÄÄÄÄÄÄÄÄÄÄÄÄÄÄÄÄÄÄÄÄÄÄÄÄÄÄÄÄÄÄÄÄÄÄÄÄÄÄÄÄÄÄÄÄÄÄÄÄÄÄÄÄÄÄÄÄÄÄÄÄÄ
Core : 29
ÄÄÄÄÄÄÄÂÄÄÄÄÄÄÄÄÄÄÄÄÄÄÄÄÄÄÄÄÄÄÄÄÄÂÄÄÄÄÄÄÄÄÄÄÂÄÄÄÄÄÄÄÄÄÄÄÄÄÄÄÄÄÄÄÄÄÄÄÄÄÄÄÄÄÄÄÄÄÄ
       ³Widths (mm)              ³ Areas    ³ Densities (kg/m3)
       ³                         ³ (cmý)    ³
Ring   ³Outer Ring Erly Late   % ³Incr Total³Ring E/Wd L/Wd Unif  Min  Max  Rng
 # Year³ Rad.      Wood Wood  LW ³          ³mean mean mean
ÄÄÄÄÄÄÄÁÄÄÄÄÄÄÄÄÄÄÄÄÄÄÄÄÄÄÄÄÄÄÄÄÄÁÄÄÄÄÄÄÄÄÄÄÁÄÄÄÄÄÄÄÄÄÄÄÄÄÄÄÄÄÄÄÄÄÄÄÄÄÄÄÄÄÄÄÄÄÄ

 1 1991   3.0  3.0  1.8  1.2  40   0.3    0.3 470  428  532  104  318  556  238
 2 1992  12.9  9.9  8.7  1.2  12   4.9    5.2 407  391  522  131  286  539  253
 3 1993  25.5 12.6 11.4  1.2   9  15.2   20.4 388  372  539  167  320  561  241
 4 1994  44.7 19.2 17.7  1.5   7  42.3   62.8 378  362  566  204  298  610  312
 5 1995  63.9 19.2 17.7  1.5   7  65.5  128.3 378  365  535  170  315  580  265
 6 1996  81.0 17.1 15.3  1.8  10  77.8  206.1 394  374  564  190  307  598  291
 7 1997 105.3 24.3 20.1  4.2  17 142.2  348.3 406  376  548  172  318  600  282
 8 1998 129.6 24.3 21.0  3.3  13 179.3  527.7 401  379  542  163  319  571  252
 9 1999 151.2 21.6 17.4  4.2  19 190.5  718.2 416  382  556  174  310  599  289
10 2000 166.5 15.3 13.8  1.5   9 152.7  870.9 403  389  535  146  319  547  228
11 2001 176.1  9.6  8.7  0.9   9 103.3  974.2 384  370  523  153  282  543  261
12 2002 183.6  7.5  5.7  1.8  24  84.8 1059.0 418  380  538  158  293  571  278
13 2003 194.4 10.8  8.4  2.4  22 128.3 1187.3 427  391  551  160  337  604  267
14 2004 202.8  8.4  6.6  1.8  21 104.8 1292.1 411  371  559  188  308  570  262
15 2005 210.9  8.1  6.0  2.1  25 105.3 1397.3 424  375  563  188  301  598  297
16 2006 214.8  3.9  2.4  1.5  38  52.2 1449.5 454  396  546  150  337  573  236
17 2007 219.0  4.2  3.0  1.2  28  57.2 1506.7 427  378  551  173  351  580  229
18 2008 223.2  4.2  2.1  2.1  50  58.3 1565.1 478  408  548  140  337  600  263
19 2009 230.4  7.2  4.5  2.7  37 102.6 1667.7 461  402  558  156  343  592  249
20 2010 236.4  6.0  3.9  2.1  35  88.0 1755.7 463  406  570  164  357  646  289
21 2011 240.0  3.6  2.1  1.5  41  53.9 1809.6 474  395  585  190  352  642  290
22 2012 243.6  3.6  1.8  1.8  50  54.7 1864.3 499  424  575  151  386  611  225
23 2013 245.4  1.8  0.6  1.2  66  27.7 1891.9 534  481  561   80  466  588  122
24 2014 249.0  3.6  1.2  2.4  66  55.9 1947.8 530  458  566  108  443  603  160

Core Length:  249.6 mm
Core Density: 434 kg/m3
Cross-sectional Density:  425 kg/m3
Early/Latewood Threshold: 500 kg/m3
Attenuation Constant: 3.07

ÄÄÄÄÄÄÄÄÄÄÄÄÄÄÄÄÄÄÄÄÄÄÄÄÄÄÄÄÄÄÄÄÄÄÄÄÄÄÄÄÄÄÄÄÄÄÄÄÄÄÄÄÄÄÄÄÄÄÄÄÄÄÄÄÄÄÄÄÄÄÄÄÄÄÄÄÄÄÄ
Core : 32
ÄÄÄÄÄÄÄÂÄÄÄÄÄÄÄÄÄÄÄÄÄÄÄÄÄÄÄÄÄÄÄÄÄÂÄÄÄÄÄÄÄÄÄÄÂÄÄÄÄÄÄÄÄÄÄÄÄÄÄÄÄÄÄÄÄÄÄÄÄÄÄÄÄÄÄÄÄÄÄ
       ³Widths (mm)              ³ Areas    ³ Densities (kg/m3)
       ³                         ³ (cmý)    ³
Ring   ³Outer Ring Erly Late   % ³Incr Total³Ring E/Wd L/Wd Unif  Min  Max  Rng
 # Year³ Rad.      Wood Wood  LW ³          ³mean mean mean
ÄÄÄÄÄÄÄÁÄÄÄÄÄÄÄÄÄÄÄÄÄÄÄÄÄÄÄÄÄÄÄÄÄÁÄÄÄÄÄÄÄÄÄÄÁÄÄÄÄÄÄÄÄÄÄÄÄÄÄÄÄÄÄÄÄÄÄÄÄÄÄÄÄÄÄÄÄÄÄ

 3 1994  23.5 23.5 13.5  0.0   0  17.3   17.3 336  336    0    0  286  471  185
 4 1995  47.8 24.3 24.3  0.0   0  54.4   71.8 328  328    0    0  269  472  203
 5 1996  69.4 21.6 20.1  1.5   6  79.5  151.3 379  366  559  193  300  597  297
 6 1997  94.9 25.5 23.4  2.1   8 131.6  282.9 414  402  545  143  332  600  268
 7 1998 119.2 24.3 21.0  3.3  13 163.4  446.4 417  400  526  126  342  548  206
 8 1999 144.4 25.2 21.6  3.6  14 208.7  655.1 400  378  531  153  316  557  241
 9 2000 163.6 19.2 13.5  5.7  29 185.8  840.8 431  389  530  141  323  570  247
10 2001 176.8 13.2  9.3  3.9  29 141.2  982.0 423  373  544  171  311  566  255
11 2002 187.3 10.5  7.2  3.3  31 120.1 1102.1 423  378  523  145  305  585  280
12 2003 195.4  8.1  6.0  2.1  25  97.4 1199.5 411  368  536  168  301  566  265
13 2004 205.0  9.6  7.5  2.1  21 120.8 1320.3 416  383  533  150  324  561  237
14 2005 212.5  7.5  5.7  1.8  24  98.4 1418.6 405  362  543  181  293  578  285
15 2006 218.2  5.7  5.1  0.6  10  77.1 1495.8 382  364  538  174  299  550  251
16 2007 224.5  6.3  4.5  1.8  28  87.6 1583.4 429  388  531  143  290  561  271
17 2008 231.1  6.6  4.8  1.8  27  94.5 1677.8 421  376  542  166  328  570  242
18 2009 235.6  4.5  3.0  1.5  33  66.0 1743.8 448  378  588  210  297  624  327
19 2010 239.8  4.2  3.0  1.2  28  62.7 1806.5 417  361  558  197  309  574  265
20 2011 244.0  4.2  3.3  0.9  21  63.8 1870.4 417  372  584  212  292  625  333
21 2012 247.0  3.0  1.8  1.2  40  46.3 1916.7 453  385  555  170  337  579  242
22 2013 250.3  3.3  2.4  0.9  27  51.6 1968.2 413  357  562  205  303  597  294
23 2014 253.0  2.7  2.4  0.3  11  42.7 2010.9 433  418  550  132  332  550  218

Core Length:  243.0 mm
Core Density: 409 kg/m3
Cross-sectional Density:  413 kg/m3
Early/Latewood Threshold: 500 kg/m3
Attenuation Constant: 3.07

ÄÄÄÄÄÄÄÄÄÄÄÄÄÄÄÄÄÄÄÄÄÄÄÄÄÄÄÄÄÄÄÄÄÄÄÄÄÄÄÄÄÄÄÄÄÄÄÄÄÄÄÄÄÄÄÄÄÄÄÄÄÄÄÄÄÄÄÄÄÄÄÄÄÄÄÄÄÄÄ
Core : 40
ÄÄÄÄÄÄÄÂÄÄÄÄÄÄÄÄÄÄÄÄÄÄÄÄÄÄÄÄÄÄÄÄÄÂÄÄÄÄÄÄÄÄÄÄÂÄÄÄÄÄÄÄÄÄÄÄÄÄÄÄÄÄÄÄÄÄÄÄÄÄÄÄÄÄÄÄÄÄÄ
       ³Widths (mm)              ³ Areas    ³ Densities (kg/m3)
       ³                         ³ (cmý)    ³
Ring   ³Outer Ring Erly Late   % ³Incr Total³Ring E/Wd L/Wd Unif  Min  Max  Rng
 # Year³ Rad.      Wood Wood  LW ³          ³mean mean mean
ÄÄÄÄÄÄÄÁÄÄÄÄÄÄÄÄÄÄÄÄÄÄÄÄÄÄÄÄÄÄÄÄÄÁÄÄÄÄÄÄÄÄÄÄÁÄÄÄÄÄÄÄÄÄÄÄÄÄÄÄÄÄÄÄÄÄÄÄÄÄÄÄÄÄÄÄÄÄÄ

 3 1993  23.8 23.8 16.8  0.0   0  17.8   17.8 349  349    0    0  298  484  186
 4 1994  47.8 24.0 23.1  0.9   3  54.0   71.8 332  324  545  221  269  555  286
 5 1995  73.3 25.5 23.4  2.1   8  97.0  168.8 369  355  531  176  273  589  316
 6 1996  96.1 22.8 21.6  1.2   5 121.3  290.1 376  368  534  166  291  549  258
 7 1997 121.0 24.9 23.1  1.8   7 169.8  460.0 373  361  523  162  295  543  248
 8 1998 137.5 16.5 14.7  1.8  10 134.0  594.0 380  363  517  154  297  529  232
 9 1999 152.8 15.3 13.2  2.1  13 139.5  733.5 383  361  521  160  294  543  249
10 2000 163.6 10.8  9.6  1.2  11 107.4  840.8 356  335  521  186  277  539  262
11 2001 174.1 10.5  9.6  0.9   8 111.4  952.2 356  341  506  165  273  513  240
12 2002 183.7  9.6  7.2  2.4  24 107.9 1060.2 388  339  536  197  274  595  321
13 2003 194.8 11.1  8.7  2.4  21 132.0 1192.1 397  356  542  186  301  578  277
14 2004 204.4  9.6  6.9  2.7  28 120.4 1312.5 401  344  547  203  295  589  294
15 2005 215.2 10.8  8.4  2.4  22 142.4 1454.9 405  356  576  220  302  622  320
16 2006 222.4  7.2  5.7  1.5  20  99.0 1553.9 418  364  623  259  305  668  363
17 2007 231.7  9.3  6.6  2.7  29 132.7 1686.6 442  378  599  221  324  640  316
18 2008 239.8  8.1  5.1  3.0  37 120.0 1806.5 451  369  591  222  306  646  340
19 2009 248.2  8.4  6.0  2.4  28 128.8 1935.3 445  381  606  225  324  650  326
20 2010 255.7  7.5  5.7  1.8  24 118.7 2054.1 451  404  601  197  328  661  333
21 2011 259.9  4.2  2.7  1.5  35  68.0 2122.1 476  388  633  245  336  715  379
22 2012 263.2  3.3  2.4  0.9  27  54.2 2176.3 459  398  623  225  357  697  340
23 2013 265.9  2.7  1.8  0.9  33  44.9 2221.2 486  417  626  209  377  670  293
24 2014 270.4  4.5  2.1  2.4  53  75.8 2297.0 529  404  639  235  363  707  344

Core Length:  265.2 mm
Core Density: 410 kg/m3
Cross-sectional Density:  407 kg/m3
Early/Latewood Threshold: 500 kg/m3
Attenuation Constant: 3.07

ÄÄÄÄÄÄÄÄÄÄÄÄÄÄÄÄÄÄÄÄÄÄÄÄÄÄÄÄÄÄÄÄÄÄÄÄÄÄÄÄÄÄÄÄÄÄÄÄÄÄÄÄÄÄÄÄÄÄÄÄÄÄÄÄÄÄÄÄÄÄÄÄÄÄÄÄÄÄÄ
Core : 45
ÄÄÄÄÄÄÄÂÄÄÄÄÄÄÄÄÄÄÄÄÄÄÄÄÄÄÄÄÄÄÄÄÄÂÄÄÄÄÄÄÄÄÄÄÂÄÄÄÄÄÄÄÄÄÄÄÄÄÄÄÄÄÄÄÄÄÄÄÄÄÄÄÄÄÄÄÄÄÄ
       ³Widths (mm)              ³ Areas    ³ Densities (kg/m3)
       ³                         ³ (cmý)    ³
Ring   ³Outer Ring Erly Late   % ³Incr Total³Ring E/Wd L/Wd Unif  Min  Max  Rng
 # Year³ Rad.      Wood Wood  LW ³          ³mean mean mean
ÄÄÄÄÄÄÄÁÄÄÄÄÄÄÄÄÄÄÄÄÄÄÄÄÄÄÄÄÄÄÄÄÄÁÄÄÄÄÄÄÄÄÄÄÁÄÄÄÄÄÄÄÄÄÄÄÄÄÄÄÄÄÄÄÄÄÄÄÄÄÄÄÄÄÄÄÄÄÄ

 3 1993  21.4 21.4 14.4  0.0   0  14.4   14.4 322  322    0    0  270  474  204
 4 1994  43.9 22.5 21.0  1.5   6  46.2   60.5 340  327  533  206  263  550  287
 5 1995  65.8 21.9 20.4  1.5   6  75.5  136.0 372  359  549  190  281  587  306
 6 1996  87.1 21.3 18.9  2.4  11 102.3  238.3 408  392  540  148  318  582  264
 7 1997 113.2 26.1 23.7  2.4   9 164.2  402.6 394  379  542  163  321  572  251
 8 1998 136.6 23.4 20.1  3.3  14 183.6  586.2 389  365  533  168  299  567  268
 9 1999 157.6 21.0 18.3  2.7  12 194.1  780.3 405  387  524  137  319  594  275
10 2000 170.8 13.2 10.5  2.7  20 136.2  916.5 399  363  540  177  310  602  292
11 2001 184.3 13.5 11.4  2.1  15 150.6 1067.1 392  367  528  161  311  573  262
12 2002 193.3  9.0  7.5  1.5  16 106.8 1173.9 393  362  546  184  306  576  270
13 2003 201.1  7.8  6.0  1.8  23  96.6 1270.5 397  354  537  183  320  549  229
14 2004 207.1  6.0  4.2  1.8  30  76.9 1347.4 406  348  542  194  301  575  274
15 2005 213.1  6.0  4.8  1.2  20  79.2 1426.6 419  380  578  198  314  613  299
16 2006 216.7  3.6  2.7  0.9  24  48.6 1475.3 435  395  553  158  329  567  238
17 2007 221.5  4.8  3.6  1.2  24  66.1 1541.3 418  370  563  193  317  601  284
18 2008 225.7  4.2  3.0  1.2  28  59.0 1600.3 437  379  583  204  331  625  294
19 2009 228.4  2.7  1.8  0.9  33  38.5 1638.9 451  376  601  225  326  631  305
20 2010 231.4  3.0  2.1  0.9  30  43.3 1682.2 462  406  593  187  353  645  292
21 2011 233.5  2.1  1.5  0.6  28  30.7 1712.9 483  424  630  206  384  661  277
22 2012 235.6  2.1  1.5  0.6  28  30.9 1743.8 447  387  596  209  362  615  253
23 2013 237.1  1.5  0.9  0.6  40  22.3 1766.1 467  382  595  213  347  604  257
24 2014 239.2  2.1  0.9  1.2  57  31.4 1797.5 512  401  596  195  378  641  263

Core Length:  232.5 mm
Core Density: 415 kg/m3
Cross-sectional Density:  406 kg/m3
Early/Latewood Threshold: 500 kg/m3
Attenuation Constant: 3.07

ÄÄÄÄÄÄÄÄÄÄÄÄÄÄÄÄÄÄÄÄÄÄÄÄÄÄÄÄÄÄÄÄÄÄÄÄÄÄÄÄÄÄÄÄÄÄÄÄÄÄÄÄÄÄÄÄÄÄÄÄÄÄÄÄÄÄÄÄÄÄÄÄÄÄÄÄÄÄÄ
Core : 44
ÄÄÄÄÄÄÄÂÄÄÄÄÄÄÄÄÄÄÄÄÄÄÄÄÄÄÄÄÄÄÄÄÄÂÄÄÄÄÄÄÄÄÄÄÂÄÄÄÄÄÄÄÄÄÄÄÄÄÄÄÄÄÄÄÄÄÄÄÄÄÄÄÄÄÄÄÄÄÄ
       ³Widths (mm)              ³ Areas    ³ Densities (kg/m3)
       ³                         ³ (cmý)    ³
Ring   ³Outer Ring Erly Late   % ³Incr Total³Ring E/Wd L/Wd Unif  Min  Max  Rng
 # Year³ Rad.      Wood Wood  LW ³          ³mean mean mean
ÄÄÄÄÄÄÄÁÄÄÄÄÄÄÄÄÄÄÄÄÄÄÄÄÄÄÄÄÄÄÄÄÄÁÄÄÄÄÄÄÄÄÄÄÁÄÄÄÄÄÄÄÄÄÄÄÄÄÄÄÄÄÄÄÄÄÄÄÄÄÄÄÄÄÄÄÄÄÄ

 2 1992  13.4 13.4  8.4  0.0   0   5.6    5.6 355  355    0    0  304  444  140
 3 1993  31.4 18.0 17.7  0.3   1  25.3   31.0 373  371  511  140  304  511  207
 4 1994  53.3 21.9 20.7  1.2   5  58.3   89.2 374  365  521  156  301  540  239
 5 1995  69.2 15.9 15.3  0.6   3  61.2  150.4 400  396  518  122  311  527  216
 6 1996  89.6 20.4 17.7  2.7  13 101.8  252.2 432  417  530  113  341  567  226
 7 1997 109.4 19.8 19.8  0.0   0 123.8  376.0 384  384    0    0  327  476  149
 8 1998 134.9 25.5 22.8  2.7  10 195.7  571.7 409  397  512  115  299  531  232
 9 1999 158.3 23.4 22.5  0.9   3 215.5  787.2 411  406  533  127  304  541  237
10 2000 174.5 16.2 15.6  0.6   3 169.4  956.6 378  373  508  135  273  516  243
11 2001 188.3 13.8 12.6  1.2   8 157.3 1113.9 389  377  509  132  291  523  232
12 2002 201.5 13.2 10.8  2.4  18 161.6 1275.6 389  361  519  158  283  541  258
13 2003 213.2 11.7  9.6  2.1  17 152.4 1428.0 406  384  510  126  317  520  203
14 2004 222.2  9.0  8.1  0.9  10 123.1 1551.1 381  366  517  151  300  526  226
15 2005 231.5  9.3  7.2  2.1  22 132.6 1683.7 396  359  521  162  308  553  245
16 2006 236.3  4.8  3.9  0.9  18  70.5 1754.2 391  359  533  174  298  568  270
17 2007 242.3  6.0  3.9  2.1  35  90.2 1844.4 429  349  579  230  314  609  295
18 2008 248.6  6.3  3.6  2.7  42  97.2 1941.6 465  364  598  234  327  662  335
19 2009 253.1  4.5  3.3  1.2  26  70.9 2012.5 457  399  617  218  353  648  295
20 2010 256.1  3.0  2.1  0.9  30  48.0 2060.5 471  407  619  212  357  649  292
21 2011 258.2  2.1  1.2  0.9  42  33.9 2094.4 491  377  643  266  338  682  344
22 2012 260.6  2.4  1.8  0.6  25  39.1 2133.5 451  405  587  182  347  636  289
23 2013 261.8  1.2  0.9  0.3  24  19.7 2153.2 421  389  519  130  323  519  196
24 2014 262.7  0.9  0.6  0.3  33  14.8 2168.1 468  399  608  209  360  608  248

Core Length:  258.0 mm
Core Density: 413 kg/m3
Cross-sectional Density:  407 kg/m3
Early/Latewood Threshold: 500 kg/m3
Attenuation Constant: 3.07

ÄÄÄÄÄÄÄÄÄÄÄÄÄÄÄÄÄÄÄÄÄÄÄÄÄÄÄÄÄÄÄÄÄÄÄÄÄÄÄÄÄÄÄÄÄÄÄÄÄÄÄÄÄÄÄÄÄÄÄÄÄÄÄÄÄÄÄÄÄÄÄÄÄÄÄÄÄÄÄ
Core : 42
ÄÄÄÄÄÄÄÂÄÄÄÄÄÄÄÄÄÄÄÄÄÄÄÄÄÄÄÄÄÄÄÄÄÂÄÄÄÄÄÄÄÄÄÄÂÄÄÄÄÄÄÄÄÄÄÄÄÄÄÄÄÄÄÄÄÄÄÄÄÄÄÄÄÄÄÄÄÄÄ
       ³Widths (mm)              ³ Areas    ³ Densities (kg/m3)
       ³                         ³ (cmý)    ³
Ring   ³Outer Ring Erly Late   % ³Incr Total³Ring E/Wd L/Wd Unif  Min  Max  Rng
 # Year³ Rad.      Wood Wood  LW ³          ³mean mean mean
ÄÄÄÄÄÄÄÁÄÄÄÄÄÄÄÄÄÄÄÄÄÄÄÄÄÄÄÄÄÄÄÄÄÁÄÄÄÄÄÄÄÄÄÄÁÄÄÄÄÄÄÄÄÄÄÄÄÄÄÄÄÄÄÄÄÄÄÄÄÄÄÄÄÄÄÄÄÄÄ

 3 1993  22.3 22.3 12.3  0.0   0  15.6   15.6 310  310    0    0  271  460  189
 4 1994  40.9 18.6 18.6  0.0   0  36.9   52.6 332  332    0    0  261  495  234
 5 1995  66.1 25.2 24.9  0.3   1  84.7  137.3 323  321  512  191  256  512  256
 6 1996  89.8 23.7 22.8  0.9   3 116.1  253.3 338  331  511  180  267  519  252
 7 1997 113.8 24.0 23.4  0.6   2 153.5  406.9 357  353  515  162  271  519  248
 8 1998 141.4 27.6 27.6  0.0   0 221.3  628.1 347  347    0    0  289  495  206
 9 1999 168.4 27.0 27.0  0.0   0 262.8  890.9 359  359    0    0  277  485  208
10 2000 188.5 20.1 19.5  0.6   2 225.4 1116.3 342  337  507  170  267  509  242
11 2001 207.4 18.9 18.3  0.6   3 235.1 1351.3 348  343  502  159  265  502  237
12 2002 221.5 14.1 14.1  0.0   0 190.0 1541.3 349  349    0    0  263  495  232
13 2003 236.2 14.7 14.7  0.0   0 211.4 1752.7 344  344    0    0  264  496  232
14 2004 246.1  9.9  8.7  1.2  12 150.0 1902.7 344  322  505  183  250  510  260
15 2005 253.6  7.5  6.6  0.9  12 117.7 2020.5 347  325  511  186  251  528  277
16 2006 260.5  6.9  6.9  0.0   0 111.4 2131.9 326  326    0    0  261  454  193
17 2007 267.7  7.2  6.9  0.3   4 119.5 2251.4 359  353  506  153  272  506  234
18 2008 278.5 10.8  9.0  1.8  16 185.3 2436.7 388  361  521  160  286  529  243
19 2009 286.9  8.4  8.4  0.0   0 149.2 2585.9 348  348    0    0  265  471  206
20 2010 292.3  5.4  5.1  0.3   5  98.3 2684.2 367  358  513  155  287  513  226
21 2011 295.6  3.3  2.4  0.9  27  60.9 2745.1 409  357  548  191  295  594  299
22 2012 299.8  4.2  3.6  0.6  14  78.6 2823.7 392  373  511  138  285  513  228
23 2013 302.5  2.7  2.1  0.6  22  51.1 2874.8 388  330  594  264  291  636  345
24 2014 306.1  3.6  2.7  0.9  24  68.8 2943.6 392  354  507  153  300  511  211

Core Length:  296.4 mm
Core Density: 354 kg/m3
Cross-sectional Density:  353 kg/m3
Early/Latewood Threshold: 500 kg/m3
Attenuation Constant: 3.07

File: trials completed/FR121_2_Kinleith_finished/Densitometry/Densitometer files/ATIA13.DAT
File : C:\DENSITOM\KINLEI~1\ATIA13.DAT
Cores :
2
9
14
16
18
21
26
34
37
40
44
50
63

ÄÄÄÄÄÄÄÄÄÄÄÄÄÄÄÄÄÄÄÄÄÄÄÄÄÄÄÄÄÄÄÄÄÄÄÄÄÄÄÄÄÄÄÄÄÄÄÄÄÄÄÄÄÄÄÄÄÄÄÄÄÄÄÄÄÄÄÄÄÄÄÄÄÄÄÄÄÄÄ
Core : 2
ÄÄÄÄÄÄÄÂÄÄÄÄÄÄÄÄÄÄÄÄÄÄÄÄÄÄÄÄÄÄÄÄÄÂÄÄÄÄÄÄÄÄÄÄÂÄÄÄÄÄÄÄÄÄÄÄÄÄÄÄÄÄÄÄÄÄÄÄÄÄÄÄÄÄÄÄÄÄÄ
       ³Widths (mm)              ³ Areas    ³ Densities (kg/m3)
       ³                         ³ (cmý)    ³
Ring   ³Outer Ring Erly Late   % ³Incr Total³Ring E/Wd L/Wd Unif  Min  Max  Rng
 # Year³ Rad.      Wood Wood  LW ³          ³mean mean mean
ÄÄÄÄÄÄÄÁÄÄÄÄÄÄÄÄÄÄÄÄÄÄÄÄÄÄÄÄÄÄÄÄÄÁÄÄÄÄÄÄÄÄÄÄÁÄÄÄÄÄÄÄÄÄÄÄÄÄÄÄÄÄÄÄÄÄÄÄÄÄÄÄÄÄÄÄÄÄÄ

 3 1993   9.6  9.6  6.6  0.0   0   2.9    2.9 372  372    0    0  323  413   90
 4 1994  27.9 18.3 17.1  1.2   6  21.6   24.5 337  324  528  204  271  543  272
 5 1995  52.8 24.9 24.3  0.6   2  63.1   87.6 336  330  554  224  251  570  319
 6 1996  76.5 23.7 23.4  0.3   1  96.3  183.9 340  338  520  182  267  520  253
 7 1997  92.1 15.6 14.1  1.5   9  82.6  266.5 354  337  516  179  278  529  251
 8 1998 105.0 12.9 12.3  0.6   4  79.9  346.4 348  341  502  161  277  503  226
 9 1999 114.3  9.3  8.4  0.9   9  64.1  410.4 366  351  505  154  266  514  248
10 2000 122.1  7.8  5.7  2.1  26  57.9  468.4 390  337  534  197  266  573  307
11 2001 127.8  5.7  5.4  0.3   5  44.7  513.1 377  369  524  155  299  524  225
12 2002 132.9  5.1  3.6  1.5  29  41.8  554.9 412  348  565  217  279  601  322
13 2003 141.9  9.0  6.9  2.1  23  77.7  632.6 417  377  546  169  304  572  268
14 2004 152.4 10.5  9.3  1.2  11  97.1  729.7 384  367  511  144  295  521  226
15 2005 164.1 11.7  8.7  3.0  25 116.3  846.0 431  392  544  152  330  578  248
16 2006 175.8 11.7  7.5  4.2  35 124.9  970.9 448  398  538  140  332  588  256
17 2007 183.0  7.2  4.8  2.4  33  81.2 1052.1 450  380  590  210  340  643  303
18 2008 190.5  7.5  4.8  2.7  36  88.0 1140.1 462  385  599  214  332  631  299
19 2009 196.2  5.7  4.2  1.5  26  69.2 1209.3 438  384  589  205  320  619  299
20 2010 201.9  5.7  3.9  1.8  31  71.3 1280.6 451  382  599  217  324  682  358
21 2011 207.3  5.4  3.0  2.4  44  69.4 1350.0 451  362  561  199  318  636  318
22 2012 210.9  3.6  2.4  1.2  33  47.3 1397.3 433  368  563  195  326  630  304
23 2013 213.3  2.4  1.2  1.2  50  32.0 1429.3 488  396  580  184  363  609  246
24 2014 216.0  2.7  1.2  1.5  55  36.4 1465.7 523  411  614  203  369  678  309

Core Length:  213.6 mm
Core Density: 409 kg/m3
Cross-sectional Density:  410 kg/m3
Early/Latewood Threshold: 500 kg/m3
Attenuation Constant: 3.07

ÄÄÄÄÄÄÄÄÄÄÄÄÄÄÄÄÄÄÄÄÄÄÄÄÄÄÄÄÄÄÄÄÄÄÄÄÄÄÄÄÄÄÄÄÄÄÄÄÄÄÄÄÄÄÄÄÄÄÄÄÄÄÄÄÄÄÄÄÄÄÄÄÄÄÄÄÄÄÄ
Core : 9
ÄÄÄÄÄÄÄÂÄÄÄÄÄÄÄÄÄÄÄÄÄÄÄÄÄÄÄÄÄÄÄÄÄÂÄÄÄÄÄÄÄÄÄÄÂÄÄÄÄÄÄÄÄÄÄÄÄÄÄÄÄÄÄÄÄÄÄÄÄÄÄÄÄÄÄÄÄÄÄ
       ³Widths (mm)              ³ Areas    ³ Densities (kg/m3)
       ³                         ³ (cmý)    ³
Ring   ³Outer Ring Erly Late   % ³Incr Total³Ring E/Wd L/Wd Unif  Min  Max  Rng
 # Year³ Rad.      Wood Wood  LW ³          ³mean mean mean
ÄÄÄÄÄÄÄÁÄÄÄÄÄÄÄÄÄÄÄÄÄÄÄÄÄÄÄÄÄÄÄÄÄÁÄÄÄÄÄÄÄÄÄÄÁÄÄÄÄÄÄÄÄÄÄÄÄÄÄÄÄÄÄÄÄÄÄÄÄÄÄÄÄÄÄÄÄÄÄ

 3 1993  24.5 24.5 16.5  0.0   0  18.9   18.9 361  361    0    0  319  495  176
 4 1994  50.0 25.5 24.0  1.5   5  59.7   78.5 341  330  519  189  277  532  255
 5 1995  73.7 23.7 22.2  1.5   6  92.1  170.6 341  328  536  208  270  564  294
 6 1996  94.7 21.0 18.9  2.1  10 111.1  281.7 375  358  524  166  264  550  286
 7 1997 112.7 18.0 15.0  3.0  16 117.3  399.0 406  382  527  145  296  562  266
 8 1998 124.4 11.7  7.5  4.2  35  87.1  486.2 435  378  537  159  339  564  225
 9 1999 136.7 12.3  7.8  4.5  36 100.9  587.1 420  353  537  184  289  588  299
10 2000 147.8 11.1  9.9  1.2  10  99.2  686.3 355  336  514  178  252  520  268
11 2001 154.7  6.9  5.4  1.5  21  65.6  751.8 385  346  527  181  270  545  275
12 2002 159.2  4.5  3.3  1.2  26  44.4  796.2 411  352  574  222  271  604  333
13 2003 165.8  6.6  4.8  1.8  27  67.4  863.6 426  372  571  199  322  613  291
14 2004 171.5  5.7  4.5  1.2  21  60.4  924.0 391  347  560  213  311  615  304
15 2005 175.1  3.6  3.0  0.6  16  39.2  963.2 394  366  533  167  313  554  241
16 2006 178.1  3.0  2.1  0.9  30  33.3  996.5 421  364  555  191  313  613  300
17 2007 181.4  3.3  2.4  0.9  27  37.3 1033.8 412  351  577  226  302  631  329
18 2008 185.0  3.6  3.0  0.6  16  41.4 1075.2 377  340  562  222  283  568  285
19 2009 188.6  3.6  3.3  0.3   8  42.3 1117.5 380  360  608  248  293  608  315
20 2010 190.7  2.1  2.1  0.0   0  25.0 1142.5 389  389    0    0  292  489  197
21 2011 192.2  1.5  1.2  0.3  20  18.0 1160.5 399  370  516  146  340  516  176
22 2012 193.7  1.5  1.5  0.0   0  18.2 1178.7 376  376    0    0  343  432   89
23 2013 194.6  0.9  0.9  0.0   0  11.0 1189.7 394  394    0    0  374  425   51
24 2014 196.4  1.8  0.9  0.9  49  22.1 1211.8 474  381  566  185  354  604  250

Core Length:  189.0 mm
Core Density: 393 kg/m3
Cross-sectional Density:  391 kg/m3
Early/Latewood Threshold: 500 kg/m3
Attenuation Constant: 3.07

ÄÄÄÄÄÄÄÄÄÄÄÄÄÄÄÄÄÄÄÄÄÄÄÄÄÄÄÄÄÄÄÄÄÄÄÄÄÄÄÄÄÄÄÄÄÄÄÄÄÄÄÄÄÄÄÄÄÄÄÄÄÄÄÄÄÄÄÄÄÄÄÄÄÄÄÄÄÄÄ
Core : 14
ÄÄÄÄÄÄÄÂÄÄÄÄÄÄÄÄÄÄÄÄÄÄÄÄÄÄÄÄÄÄÄÄÄÂÄÄÄÄÄÄÄÄÄÄÂÄÄÄÄÄÄÄÄÄÄÄÄÄÄÄÄÄÄÄÄÄÄÄÄÄÄÄÄÄÄÄÄÄÄ
       ³Widths (mm)              ³ Areas    ³ Densities (kg/m3)
       ³                         ³ (cmý)    ³
Ring   ³Outer Ring Erly Late   % ³Incr Total³Ring E/Wd L/Wd Unif  Min  Max  Rng
 # Year³ Rad.      Wood Wood  LW ³          ³mean mean mean
ÄÄÄÄÄÄÄÁÄÄÄÄÄÄÄÄÄÄÄÄÄÄÄÄÄÄÄÄÄÄÄÄÄÁÄÄÄÄÄÄÄÄÄÄÁÄÄÄÄÄÄÄÄÄÄÄÄÄÄÄÄÄÄÄÄÄÄÄÄÄÄÄÄÄÄÄÄÄÄ

 2 1992   5.1  5.1  5.1  0.0   0   0.8    0.8 357  357    0    0  284  427  143
 3 1993  18.3 13.2 13.2  0.0   0   9.7   10.5 336  336    0    0  293  497  204
 4 1994  40.8 22.5 22.5  0.0   0  41.8   52.3 331  331    0    0  270  489  219
 5 1995  63.6 22.8 21.6  1.2   5  74.8  127.1 352  340  553  213  265  585  320
 6 1996  86.4 22.8 21.3  1.5   6 107.4  234.5 372  359  555  196  311  603  292
 7 1997 105.6 19.2 19.2  0.0   0 115.8  350.3 366  366    0    0  294  497  203
 8 1998 122.7 17.1 16.5  0.6   3 122.6  473.0 355  350  511  161  245  517  272
 9 1999 140.1 17.4 15.9  1.5   8 143.7  616.6 371  357  520  163  268  545  277
10 2000 153.9 13.8 11.4  2.4  17 127.5  744.1 371  340  513  173  260  527  267
11 2001 164.4 10.5  8.7  1.8  17 105.0  849.1 371  340  523  183  256  547  291
12 2002 174.0  9.6  8.4  1.2  12 102.1  951.1 371  351  518  167  287  540  253
13 2003 185.7 11.7  9.9  1.8  15 132.2 1083.4 395  369  535  166  311  544  233
14 2004 195.0  9.3  7.2  2.1  22 111.2 1194.6 394  354  531  177  313  552  239
15 2005 202.2  7.2  6.0  1.2  16  89.8 1284.4 401  369  561  192  317  591  274
16 2006 209.1  6.9  5.4  1.5  21  89.2 1373.6 409  378  523  145  287  540  253
17 2007 216.0  6.9  5.4  1.5  21  92.1 1465.7 392  348  550  202  298  587  289
18 2008 222.6  6.6  4.8  1.8  27  90.9 1556.7 422  370  563  193  322  606  284
19 2009 227.7  5.1  4.2  0.9  17  72.1 1628.8 400  364  568  204  305  591  286
20 2010 231.3  3.6  3.0  0.6  16  51.9 1680.7 408  371  597  226  303  628  325
21 2011 233.4  2.1  1.5  0.6  28  30.7 1711.4 441  377  602  225  333  604  271
22 2012 235.2  1.8  1.5  0.3  16  26.5 1737.9 385  352  550  198  315  550  235
23 2013 236.4  1.2  0.9  0.3  25  17.8 1755.7 447  395  605  210  363  605  242
24 2014 238.2  1.8  0.9  0.9  49  26.8 1782.5 465  371  559  188  345  610  265

Core Length:  238.5 mm
Core Density: 387 kg/m3
Cross-sectional Density:  383 kg/m3
Early/Latewood Threshold: 500 kg/m3
Attenuation Constant: 3.07

ÄÄÄÄÄÄÄÄÄÄÄÄÄÄÄÄÄÄÄÄÄÄÄÄÄÄÄÄÄÄÄÄÄÄÄÄÄÄÄÄÄÄÄÄÄÄÄÄÄÄÄÄÄÄÄÄÄÄÄÄÄÄÄÄÄÄÄÄÄÄÄÄÄÄÄÄÄÄÄ
Core : 16
ÄÄÄÄÄÄÄÂÄÄÄÄÄÄÄÄÄÄÄÄÄÄÄÄÄÄÄÄÄÄÄÄÄÂÄÄÄÄÄÄÄÄÄÄÂÄÄÄÄÄÄÄÄÄÄÄÄÄÄÄÄÄÄÄÄÄÄÄÄÄÄÄÄÄÄÄÄÄÄ
       ³Widths (mm)              ³ Areas    ³ Densities (kg/m3)
       ³                         ³ (cmý)    ³
Ring   ³Outer Ring Erly Late   % ³Incr Total³Ring E/Wd L/Wd Unif  Min  Max  Rng
 # Year³ Rad.      Wood Wood  LW ³          ³mean mean mean
ÄÄÄÄÄÄÄÁÄÄÄÄÄÄÄÄÄÄÄÄÄÄÄÄÄÄÄÄÄÄÄÄÄÁÄÄÄÄÄÄÄÄÄÄÁÄÄÄÄÄÄÄÄÄÄÄÄÄÄÄÄÄÄÄÄÄÄÄÄÄÄÄÄÄÄÄÄÄÄ

 2 1992   5.1  5.1  4.2  0.9  17   0.8    0.8 445  429  519   90  360  524  164
 3 1993  15.9 10.8 10.5  0.3   2   7.1    7.9 408  406  500   94  363  500  137
 4 1994  29.1 13.2 12.6  0.6   4  18.7   26.6 401  396  506  110  324  512  188
 5 1995  56.7 27.6 25.2  2.4   8  74.4  101.0 377  360  560  200  295  655  360
 6 1996  78.6 21.9 19.8  2.1   9  93.1  194.1 400  383  561  178  323  603  280
 7 1997  96.6 18.0 14.7  3.3  18  99.1  293.2 404  370  553  183  304  590  286
 8 1998 110.1 13.5 11.1  2.4  17  87.7  380.8 395  364  535  171  312  558  246
 9 1999 120.0  9.9  8.4  1.5  15  71.6  452.4 410  389  531  142  304  549  245
10 2000 127.5  7.5  5.1  2.4  32  58.3  510.7 413  344  558  214  277  621  344
11 2001 133.5  6.0  4.2  1.8  30  49.2  559.9 412  353  551  198  294  575  281
12 2002 136.8  3.3  2.1  1.2  36  28.0  587.9 433  344  588  244  288  636  348
13 2003 140.1  3.3  2.7  0.6  18  28.7  616.6 420  384  582  198  342  603  261
14 2004 142.8  2.7  1.8  0.9  33  24.0  640.6 445  391  553  162  338  577  239
15 2005 145.2  2.4  1.5  0.9  37  21.7  662.3 450  394  542  148  357  551  194
16 2006 146.4  1.2  0.9  0.3  25  11.0  673.3 423  386  534  148  371  534  163
17 2007 147.9  1.5  1.2  0.3  20  13.9  687.2 450  415  590  175  345  590  245
18 2008 150.0  2.1  1.5  0.6  28  19.7  706.9 437  393  546  153  345  564  219
19 2009 152.4  2.4  1.5  0.9  37  22.8  729.7 465  398  578  180  363  608  245
20 2010 153.9  1.5  1.2  0.3  20  14.4  744.1 469  444  572  128  400  572  172
21 2011 155.4  1.5  0.9  0.6  40  14.6  758.7 453  393  544  151  385  580  195
22 2012 157.2  1.8  0.6  1.2  66  17.7  776.3 508  413  556  143  397  616  219
23 2013 158.7  1.5  0.9  0.6  40  14.9  791.2 472  397  585  188  373  630  257
24 2014 160.5  1.8  0.6  1.2  66  18.1  809.3 524  416  578  162  399  605  206

Core Length:  160.5 mm
Core Density: 435 kg/m3
Cross-sectional Density:  417 kg/m3
Early/Latewood Threshold: 500 kg/m3
Attenuation Constant: 3.07

ÄÄÄÄÄÄÄÄÄÄÄÄÄÄÄÄÄÄÄÄÄÄÄÄÄÄÄÄÄÄÄÄÄÄÄÄÄÄÄÄÄÄÄÄÄÄÄÄÄÄÄÄÄÄÄÄÄÄÄÄÄÄÄÄÄÄÄÄÄÄÄÄÄÄÄÄÄÄÄ
Core : 18
ÄÄÄÄÄÄÄÂÄÄÄÄÄÄÄÄÄÄÄÄÄÄÄÄÄÄÄÄÄÄÄÄÄÂÄÄÄÄÄÄÄÄÄÄÂÄÄÄÄÄÄÄÄÄÄÄÄÄÄÄÄÄÄÄÄÄÄÄÄÄÄÄÄÄÄÄÄÄÄ
       ³Widths (mm)              ³ Areas    ³ Densities (kg/m3)
       ³                         ³ (cmý)    ³
Ring   ³Outer Ring Erly Late   % ³Incr Total³Ring E/Wd L/Wd Unif  Min  Max  Rng
 # Year³ Rad.      Wood Wood  LW ³          ³mean mean mean
ÄÄÄÄÄÄÄÁÄÄÄÄÄÄÄÄÄÄÄÄÄÄÄÄÄÄÄÄÄÄÄÄÄÁÄÄÄÄÄÄÄÄÄÄÁÄÄÄÄÄÄÄÄÄÄÄÄÄÄÄÄÄÄÄÄÄÄÄÄÄÄÄÄÄÄÄÄÄÄ

 4 1994  24.4 24.4 13.8  0.6   2  18.7   18.7 368  361  531  170  303  534  231
 5 1995  43.0 18.6 16.8  1.8   9  39.4   58.1 402  389  519  130  315  537  222
 6 1996  60.7 17.7 15.9  1.8  10  57.7  115.8 390  375  525  150  333  538  205
 7 1997  79.3 18.6 17.1  1.5   8  81.8  197.6 373  361  513  152  304  529  225
 8 1998  92.2 12.9 11.7  1.2   9  69.5  267.1 385  369  537  168  300  562  262
 9 1999 100.6  8.4  7.5  0.9  10  50.9  317.9 377  359  529  170  281  541  260
10 2000 106.3  5.7  5.4  0.3   5  37.0  355.0 367  358  535  177  290  535  245
11 2001 111.1  4.8  3.3  1.5  31  32.8  387.8 419  363  542  179  285  609  324
12 2002 117.4  6.3  4.2  2.1  33  45.2  433.0 464  403  587  184  363  630  267
13 2003 124.6  7.2  6.0  1.2  16  54.7  487.7 400  361  598  237  315  647  332
14 2004 132.4  7.8  5.7  2.1  26  63.0  550.7 410  346  584  238  318  639  321
15 2005 139.6  7.2  4.8  2.4  33  61.5  612.2 442  383  561  178  313  604  291
16 2006 144.4  4.8  3.6  1.2  24  42.8  655.1 440  384  609  225  336  662  326
17 2007 149.8  5.4  3.9  1.5  27  49.9  705.0 451  387  618  231  329  669  340
18 2008 155.8  6.0  4.5  1.5  25  57.6  762.6 429  379  578  199  322  627  305
19 2009 160.3  4.5  3.3  1.2  26  44.7  807.3 440  384  594  210  320  687  367
20 2010 162.7  2.4  1.8  0.6  24  24.4  831.6 445  399  584  185  332  636  304
21 2011 164.2  1.5  1.2  0.3  20  15.4  847.0 460  420  621  201  372  621  249
22 2012 166.0  1.8  1.2  0.6  33  18.7  865.7 469  399  608  209  354  626  272
23 2013 168.1  2.1  0.9  1.2  57  22.0  887.7 492  383  574  191  348  662  314
24 2014 169.0  0.9  0.6  0.3  33   9.5  897.3 449  319  710  391  222  710  488

Core Length:  159.0 mm
Core Density: 422 kg/m3
Cross-sectional Density:  415 kg/m3
Early/Latewood Threshold: 500 kg/m3
Attenuation Constant: 3.07

ÄÄÄÄÄÄÄÄÄÄÄÄÄÄÄÄÄÄÄÄÄÄÄÄÄÄÄÄÄÄÄÄÄÄÄÄÄÄÄÄÄÄÄÄÄÄÄÄÄÄÄÄÄÄÄÄÄÄÄÄÄÄÄÄÄÄÄÄÄÄÄÄÄÄÄÄÄÄÄ
Core : 21
ÄÄÄÄÄÄÄÂÄÄÄÄÄÄÄÄÄÄÄÄÄÄÄÄÄÄÄÄÄÄÄÄÄÂÄÄÄÄÄÄÄÄÄÄÂÄÄÄÄÄÄÄÄÄÄÄÄÄÄÄÄÄÄÄÄÄÄÄÄÄÄÄÄÄÄÄÄÄÄ
       ³Widths (mm)              ³ Areas    ³ Densities (kg/m3)
       ³                         ³ (cmý)    ³
Ring   ³Outer Ring Erly Late   % ³Incr Total³Ring E/Wd L/Wd Unif  Min  Max  Rng
 # Year³ Rad.      Wood Wood  LW ³          ³mean mean mean
ÄÄÄÄÄÄÄÁÄÄÄÄÄÄÄÄÄÄÄÄÄÄÄÄÄÄÄÄÄÄÄÄÄÁÄÄÄÄÄÄÄÄÄÄÁÄÄÄÄÄÄÄÄÄÄÄÄÄÄÄÄÄÄÄÄÄÄÄÄÄÄÄÄÄÄÄÄÄÄ

 3 1993  25.2 25.2 22.2  0.0   0  20.0   20.0 306  306    0    0  253  399  146
 4 1994  45.3 20.1 20.1  0.0   0  44.5   64.5 294  294    0    0  250  416  166
 5 1995  69.3 24.0 24.0  0.0   0  86.4  150.9 309  309    0    0  243  479  236
 6 1996  91.5 22.2 22.2  0.0   0 112.1  263.0 323  323    0    0  254  444  190
 7 1997 108.3 16.8 16.8  0.0   0 105.5  368.5 314  314    0    0  270  439  169
 8 1998 122.4 14.1 14.1  0.0   0 102.2  470.7 294  294    0    0  243  425  182
 9 1999 132.3  9.9  9.9  0.0   0  79.2  549.9 313  313    0    0  252  396  144
10 2000 138.6  6.3  6.3  0.0   0  53.6  603.5 301  301    0    0  254  411  157
11 2001 144.3  5.7  5.7  0.0   0  50.7  654.2 349  349    0    0  265  488  223
12 2002 150.0  5.7  5.7  0.0   0  52.7  706.9 367  367    0    0  255  497  242
13 2003 159.0  9.0  8.7  0.3   3  87.4  794.2 378  374  513  139  303  513  210
14 2004 163.2  4.2  4.2  0.0   0  42.5  836.7 323  323    0    0  259  463  204
15 2005 167.1  3.9  3.9  0.0   0  40.5  877.2 334  334    0    0  250  446  196
16 2006 170.7  3.6  3.6  0.0   0  38.2  915.4 359  359    0    0  284  430  146
17 2007 174.3  3.6  3.0  0.6  16  39.0  954.4 364  335  509  174  273  516  243
18 2008 177.9  3.6  2.4  1.2  33  39.8  994.3 413  346  546  200  290  593  303
19 2009 182.4  4.5  3.6  0.9  20  50.9 1045.2 414  383  541  158  317  575  258
20 2010 184.8  2.4  1.8  0.6  25  27.7 1072.9 423  384  539  155  343  567  224
21 2011 187.2  2.4  1.8  0.6  24  28.0 1100.9 405  360  540  180  313  548  235
22 2012 190.2  3.0  2.7  0.3  10  35.6 1136.5 395  380  533  153  313  533  220
23 2013 192.6  2.4  2.4  0.0   0  28.9 1165.4 375  375    0    0  321  490  169
24 2014 195.3  2.7  1.5  1.2  44  32.9 1198.3 459  390  545  155  329  564  235

Core Length:  192.6 mm
Core Density: 355 kg/m3
Cross-sectional Density:  343 kg/m3
Early/Latewood Threshold: 500 kg/m3
Attenuation Constant: 3.07

ÄÄÄÄÄÄÄÄÄÄÄÄÄÄÄÄÄÄÄÄÄÄÄÄÄÄÄÄÄÄÄÄÄÄÄÄÄÄÄÄÄÄÄÄÄÄÄÄÄÄÄÄÄÄÄÄÄÄÄÄÄÄÄÄÄÄÄÄÄÄÄÄÄÄÄÄÄÄÄ
Core : 26
ÄÄÄÄÄÄÄÂÄÄÄÄÄÄÄÄÄÄÄÄÄÄÄÄÄÄÄÄÄÄÄÄÄÂÄÄÄÄÄÄÄÄÄÄÂÄÄÄÄÄÄÄÄÄÄÄÄÄÄÄÄÄÄÄÄÄÄÄÄÄÄÄÄÄÄÄÄÄÄ
       ³Widths (mm)              ³ Areas    ³ Densities (kg/m3)
       ³                         ³ (cmý)    ³
Ring   ³Outer Ring Erly Late   % ³Incr Total³Ring E/Wd L/Wd Unif  Min  Max  Rng
 # Year³ Rad.      Wood Wood  LW ³          ³mean mean mean
ÄÄÄÄÄÄÄÁÄÄÄÄÄÄÄÄÄÄÄÄÄÄÄÄÄÄÄÄÄÄÄÄÄÁÄÄÄÄÄÄÄÄÄÄÁÄÄÄÄÄÄÄÄÄÄÄÄÄÄÄÄÄÄÄÄÄÄÄÄÄÄÄÄÄÄÄÄÄÄ

 3 1993  10.1 10.1  5.1  0.0   0   3.2    3.2 355  355    0    0  273  479  206
 4 1994  29.3 19.2 18.6  0.6   3  23.8   27.0 314  307  531  224  248  540  292
 5 1995  46.1 16.8 15.9  0.9   5  39.8   66.8 336  326  507  181  282  519  237
 6 1996  62.9 16.8 16.5  0.3   1  57.5  124.3 346  343  517  174  263  517  254
 7 1997  80.3 17.4 16.8  0.6   3  78.3  202.6 348  342  507  165  275  509  234
 8 1998  95.9 15.6 15.0  0.6   3  86.4  288.9 345  338  521  183  251  530  279
 9 1999 106.7 10.8 10.5  0.3   2  68.7  357.7 369  365  523  158  277  523  246
10 2000 113.9  7.2  6.3  0.9  12  49.9  407.6 368  347  517  170  262  543  281
11 2001 120.2  6.3  5.7  0.6   9  46.3  453.9 412  398  543  145  309  562  253
12 2002 124.7  4.5  3.3  1.2  26  34.6  488.5 411  351  577  226  269  623  354
13 2003 131.9  7.2  5.7  1.5  20  58.0  546.6 408  365  571  206  293  602  309
14 2004 139.1  7.2  5.1  2.1  29  61.3  607.9 405  343  558  215  289  600  311
15 2005 147.5  8.4  5.7  2.7  32  75.6  683.5 429  356  581  225  303  685  382
16 2006 153.8  6.3  4.2  2.1  33  59.6  743.1 431  360  573  213  305  638  333
17 2007 157.7  3.9  2.7  1.2  30  38.2  781.3 444  374  602  228  339  673  334
18 2008 161.6  3.9  2.1  1.8  46  39.1  820.4 471  369  591  222  330  666  336
19 2009 165.8  4.2  2.1  2.1  50  43.2  863.6 509  391  626  235  359  713  354
20 2010 170.0  4.2  2.4  1.8  42  44.3  907.9 500  396  639  243  359  701  342
21 2011 172.7  2.7  1.2  1.5  55  29.1  937.0 504  366  615  249  352  666  314
22 2012 175.1  2.4  1.5  0.9  37  26.2  963.2 457  379  587  208  336  670  334
23 2013 178.1  3.0  1.5  1.5  50  33.3  996.5 510  385  635  250  350  675  325
24 2014 181.1  3.0  1.8  1.2  40  33.9 1030.4 464  395  568  173  341  605  264

Core Length:  176.1 mm
Core Density: 415 kg/m3
Cross-sectional Density:  409 kg/m3
Early/Latewood Threshold: 500 kg/m3
Attenuation Constant: 3.07

ÄÄÄÄÄÄÄÄÄÄÄÄÄÄÄÄÄÄÄÄÄÄÄÄÄÄÄÄÄÄÄÄÄÄÄÄÄÄÄÄÄÄÄÄÄÄÄÄÄÄÄÄÄÄÄÄÄÄÄÄÄÄÄÄÄÄÄÄÄÄÄÄÄÄÄÄÄÄÄ
Core : 34
ÄÄÄÄÄÄÄÂÄÄÄÄÄÄÄÄÄÄÄÄÄÄÄÄÄÄÄÄÄÄÄÄÄÂÄÄÄÄÄÄÄÄÄÄÂÄÄÄÄÄÄÄÄÄÄÄÄÄÄÄÄÄÄÄÄÄÄÄÄÄÄÄÄÄÄÄÄÄÄ
       ³Widths (mm)              ³ Areas    ³ Densities (kg/m3)
       ³                         ³ (cmý)    ³
Ring   ³Outer Ring Erly Late   % ³Incr Total³Ring E/Wd L/Wd Unif  Min  Max  Rng
 # Year³ Rad.      Wood Wood  LW ³          ³mean mean mean
ÄÄÄÄÄÄÄÁÄÄÄÄÄÄÄÄÄÄÄÄÄÄÄÄÄÄÄÄÄÄÄÄÄÁÄÄÄÄÄÄÄÄÄÄÁÄÄÄÄÄÄÄÄÄÄÄÄÄÄÄÄÄÄÄÄÄÄÄÄÄÄÄÄÄÄÄÄÄÄ

 2 1992   8.7  8.7  5.7  0.0   0   2.4    2.4 351  351    0    0  330  383   53
 3 1993  24.6 15.9 15.9  0.0   0  16.6   19.0 313  313    0    0  269  434  165
 4 1994  47.1 22.5 22.5  0.0   0  50.7   69.7 323  323    0    0  282  433  151
 5 1995  69.6 22.5 22.2  0.3   1  82.5  152.2 312  309  531  222  246  531  285
 6 1996  86.7 17.1 17.1  0.0   0  84.0  236.2 308  308    0    0  234  467  233
 7 1997 102.3 15.6 15.6  0.0   0  92.6  328.8 326  326    0    0  261  468  207
 8 1998 115.8 13.5 13.5  0.0   0  92.5  421.3 318  318    0    0  261  458  197
 9 1999 125.1  9.3  9.3  0.0   0  70.4  491.7 351  351    0    0  245  499  254
10 2000 132.3  7.2  6.3  0.9  12  58.2  549.9 341  312  542  230  254  578  324
11 2001 135.9  3.6  3.0  0.6  16  30.3  580.2 344  308  522  214  255  525  270
12 2002 138.3  2.4  1.8  0.6  25  20.7  600.9 370  322  517  195  270  530  260
13 2003 142.8  4.5  3.6  0.9  20  39.7  640.6 366  320  554  234  281  569  288
14 2004 146.4  3.6  2.7  0.9  24  32.7  673.3 372  323  516  193  272  528  256
15 2005 150.3  3.9  3.3  0.6  15  36.4  709.7 387  361  530  169  288  552  264
16 2006 152.4  2.1  1.5  0.6  28  20.0  729.7 455  412  565  153  317  583  266
17 2007 155.4  3.0  2.1  0.9  30  29.0  758.7 453  397  583  186  350  636  286
18 2008 156.6  1.2  0.6  0.6  50  11.8  770.4 534  432  636  204  387  643  256
19 2009 159.0  2.4  1.5  0.9  37  23.8  794.2 496  424  615  191  375  646  271
20 2010 162.9  3.9  3.0  0.9  23  39.4  833.7 447  407  580  173  347  626  279
21 2011 164.4  1.5  1.2  0.3  20  15.4  849.1 470  427  641  214  397  641  244
22 2012 165.3  0.9  0.3  0.6  66   9.3  858.4 510  427  552  125  427  604  177
23 2013 166.8  1.5  0.6  0.9  60  15.6  874.1 490  425  533  108  417  584  167
24 2014 168.3  1.5  0.6  0.9  60  15.8  889.9 526  435  587  152  376  610  234

Core Length:  165.3 mm
Core Density: 398 kg/m3
Cross-sectional Density:  362 kg/m3
Early/Latewood Threshold: 500 kg/m3
Attenuation Constant: 3.07

ÄÄÄÄÄÄÄÄÄÄÄÄÄÄÄÄÄÄÄÄÄÄÄÄÄÄÄÄÄÄÄÄÄÄÄÄÄÄÄÄÄÄÄÄÄÄÄÄÄÄÄÄÄÄÄÄÄÄÄÄÄÄÄÄÄÄÄÄÄÄÄÄÄÄÄÄÄÄÄ
Core : 37
ÄÄÄÄÄÄÄÂÄÄÄÄÄÄÄÄÄÄÄÄÄÄÄÄÄÄÄÄÄÄÄÄÄÂÄÄÄÄÄÄÄÄÄÄÂÄÄÄÄÄÄÄÄÄÄÄÄÄÄÄÄÄÄÄÄÄÄÄÄÄÄÄÄÄÄÄÄÄÄ
       ³Widths (mm)              ³ Areas    ³ Densities (kg/m3)
       ³                         ³ (cmý)    ³
Ring   ³Outer Ring Erly Late   % ³Incr Total³Ring E/Wd L/Wd Unif  Min  Max  Rng
 # Year³ Rad.      Wood Wood  LW ³          ³mean mean mean
ÄÄÄÄÄÄÄÁÄÄÄÄÄÄÄÄÄÄÄÄÄÄÄÄÄÄÄÄÄÄÄÄÄÁÄÄÄÄÄÄÄÄÄÄÁÄÄÄÄÄÄÄÄÄÄÄÄÄÄÄÄÄÄÄÄÄÄÄÄÄÄÄÄÄÄÄÄÄÄ

 3 1993  10.5 10.5  3.9  0.6   5   3.5    3.5 386  365  519  154  286  523  237
 4 1994  28.5 18.0 16.8  1.2   6  22.1   25.5 348  332  566  234  276  589  313
 5 1995  45.0 16.5 15.6  0.9   5  38.1   63.6 362  351  547  196  277  596  319
 6 1996  58.2 13.2 12.0  1.2   9  42.8  106.4 390  378  516  138  308  540  232
 7 1997  75.3 17.1 16.2  0.9   5  71.7  178.1 372  363  527  164  292  534  242
 8 1998  91.5 16.2 15.6  0.6   3  84.9  263.0 362  357  510  153  259  514  255
 9 1999 107.4 15.9 15.6  0.3   1  99.4  362.4 365  362  531  169  284  531  247
10 2000 117.9 10.5 10.5  0.0   0  74.3  436.7 339  339    0    0  257  498  241
11 2001 126.0  8.1  7.5  0.6   7  62.1  498.8 364  352  507  155  267  508  241
12 2002 132.6  6.6  6.3  0.3   4  53.6  552.4 373  366  517  151  294  517  223
13 2003 141.3  8.7  7.5  1.2  13  74.9  627.2 391  369  531  162  285  542  257
14 2004 146.1  4.8  4.5  0.3   6  43.3  670.6 381  372  503  131  307  503  196
15 2005 151.5  5.4  3.9  1.5  27  50.5  721.1 432  380  566  186  339  610  271
16 2006 155.1  3.6  3.6  0.0   0  34.7  755.7 395  395    0    0  313  477  164
17 2007 158.7  3.6  3.3  0.3   8  35.5  791.2 420  410  532  122  316  532  216
18 2008 162.6  3.9  2.4  1.5  38  39.4  830.6 458  386  575  189  338  605  267
19 2009 165.9  3.3  2.1  1.2  36  34.1  864.7 451  383  570  187  314  581  267
20 2010 170.7  4.8  3.0  1.8  37  50.8  915.4 460  397  564  167  349  600  251
21 2011 173.4  2.7  2.1  0.6  22  29.2  944.6 428  394  550  156  314  558  244
22 2012 175.8  2.4  1.8  0.6  25  26.3  970.9 405  370  509  139  309  513  204
23 2013 178.2  2.4  1.5  0.9  37  26.7  997.6 456  403  546  143  328  555  227
24 2014 181.8  3.6  1.8  1.8  50  40.7 1038.3 500  414  585  171  355  623  268

Core Length:  176.1 mm
Core Density: 401 kg/m3
Cross-sectional Density:  394 kg/m3
Early/Latewood Threshold: 500 kg/m3
Attenuation Constant: 3.07

ÄÄÄÄÄÄÄÄÄÄÄÄÄÄÄÄÄÄÄÄÄÄÄÄÄÄÄÄÄÄÄÄÄÄÄÄÄÄÄÄÄÄÄÄÄÄÄÄÄÄÄÄÄÄÄÄÄÄÄÄÄÄÄÄÄÄÄÄÄÄÄÄÄÄÄÄÄÄÄ
Core : 40
ÄÄÄÄÄÄÄÂÄÄÄÄÄÄÄÄÄÄÄÄÄÄÄÄÄÄÄÄÄÄÄÄÄÂÄÄÄÄÄÄÄÄÄÄÂÄÄÄÄÄÄÄÄÄÄÄÄÄÄÄÄÄÄÄÄÄÄÄÄÄÄÄÄÄÄÄÄÄÄ
       ³Widths (mm)              ³ Areas    ³ Densities (kg/m3)
       ³                         ³ (cmý)    ³
Ring   ³Outer Ring Erly Late   % ³Incr Total³Ring E/Wd L/Wd Unif  Min  Max  Rng
 # Year³ Rad.      Wood Wood  LW ³          ³mean mean mean
ÄÄÄÄÄÄÄÁÄÄÄÄÄÄÄÄÄÄÄÄÄÄÄÄÄÄÄÄÄÄÄÄÄÁÄÄÄÄÄÄÄÄÄÄÁÄÄÄÄÄÄÄÄÄÄÄÄÄÄÄÄÄÄÄÄÄÄÄÄÄÄÄÄÄÄÄÄÄÄ

 3 1993  20.3 20.3 11.7  0.6   2  12.9   12.9 343  334  513  179  277  524  247
 4 1994  44.6 24.3 22.5  1.8   7  49.5   62.5 338  322  526  204  261  550  289
 5 1995  65.0 20.4 19.5  0.9   4  70.2  132.7 363  355  545  190  283  562  279
 6 1996  83.6 18.6 17.7  0.9   4  86.8  219.6 380  372  541  169  278  545  267
 7 1997 104.3 20.7 19.8  0.9   4 122.2  341.8 359  352  523  171  265  536  271
 8 1998 122.3 18.0 16.5  1.5   8 128.1  469.9 373  359  528  169  268  540  272
 9 1999 141.5 19.2 16.5  2.7  14 159.1  629.0 386  364  523  159  278  540  262
10 2000 156.2 14.7 14.1  0.6   4 137.5  766.5 373  366  529  163  290  532  242
11 2001 164.6  8.4  7.8  0.6   7  84.7  851.2 373  364  502  138  263  503  240
12 2002 170.9  6.3  3.9  2.4  38  66.4  917.6 436  362  557  195  273  609  336
13 2003 182.6 11.7  8.1  3.6  30 129.9 1047.5 436  387  547  160  320  586  266
14 2004 191.3  8.7  7.2  1.5  17 102.2 1149.7 377  347  524  177  265  536  271
15 2005 195.8  4.5  3.0  1.5  33  54.7 1204.4 447  385  572  187  300  601  301
16 2006 198.5  2.7  2.1  0.6  22  33.4 1237.9 407  365  557  192  284  595  311
17 2007 201.5  3.0  2.1  0.9  29  37.7 1275.6 451  381  613  232  320  644  324
18 2008 204.8  3.3  2.1  1.2  36  42.1 1317.7 466  392  596  204  344  628  284
19 2009 207.2  2.4  1.2  1.2  49  31.1 1348.7 509  408  611  203  353  630  277
20 2010 209.9  2.7  1.8  0.9  33  35.4 1384.1 463  392  605  213  342  650  308

Core Length:  203.1 mm
Core Density: 404 kg/m3
Cross-sectional Density:  394 kg/m3
Early/Latewood Threshold: 500 kg/m3
Attenuation Constant: 3.07

ÄÄÄÄÄÄÄÄÄÄÄÄÄÄÄÄÄÄÄÄÄÄÄÄÄÄÄÄÄÄÄÄÄÄÄÄÄÄÄÄÄÄÄÄÄÄÄÄÄÄÄÄÄÄÄÄÄÄÄÄÄÄÄÄÄÄÄÄÄÄÄÄÄÄÄÄÄÄÄ
Core : 44
ÄÄÄÄÄÄÄÂÄÄÄÄÄÄÄÄÄÄÄÄÄÄÄÄÄÄÄÄÄÄÄÄÄÂÄÄÄÄÄÄÄÄÄÄÂÄÄÄÄÄÄÄÄÄÄÄÄÄÄÄÄÄÄÄÄÄÄÄÄÄÄÄÄÄÄÄÄÄÄ
       ³Widths (mm)              ³ Areas    ³ Densities (kg/m3)
       ³                         ³ (cmý)    ³
Ring   ³Outer Ring Erly Late   % ³Incr Total³Ring E/Wd L/Wd Unif  Min  Max  Rng
 # Year³ Rad.      Wood Wood  LW ³          ³mean mean mean
ÄÄÄÄÄÄÄÁÄÄÄÄÄÄÄÄÄÄÄÄÄÄÄÄÄÄÄÄÄÄÄÄÄÁÄÄÄÄÄÄÄÄÄÄÁÄÄÄÄÄÄÄÄÄÄÄÄÄÄÄÄÄÄÄÄÄÄÄÄÄÄÄÄÄÄÄÄÄÄ

 2 1992  13.8 13.8 10.8  0.0   0   6.0    6.0 335  335    0    0  300  414  114
 3 1993  28.5 14.7 14.7  0.0   0  19.5   25.5 340  340    0    0  287  480  193
 4 1994  45.0 16.5 15.6  0.9   5  38.1   63.6 348  337  540  203  266  571  305
 5 1995  60.0 15.0 14.4  0.6   3  49.5  113.1 351  342  565  223  280  601  321
 6 1996  77.1 17.1 15.6  1.5   8  73.7  186.7 388  373  548  175  300  611  311
 7 1997  93.9 16.8 14.4  2.4  14  90.3  277.0 411  388  549  161  310  608  298
 8 1998 110.1 16.2 12.9  3.3  20 103.8  380.8 397  368  514  146  309  535  226
 9 1999 126.3 16.2 14.1  2.1  12 120.3  501.1 393  373  524  151  302  545  243
10 2000 135.6  9.3  7.8  1.5  16  76.5  577.7 375  341  553  212  281  567  286
11 2001 141.9  6.3  5.4  0.9  14  54.9  632.6 391  365  547  182  308  575  267
12 2002 150.6  8.7  6.3  2.4  27  79.9  712.5 400  349  536  187  282  567  285
13 2003 158.7  8.1  6.9  1.2  14  78.7  791.2 384  359  530  171  300  542  242
14 2004 168.3  9.6  6.3  3.3  34  98.6  889.9 412  354  525  171  293  549  256
15 2005 176.1  7.8  5.1  2.7  34  84.4  974.2 416  346  548  202  281  580  299
16 2006 181.8  5.7  5.1  0.6  10  64.1 1038.3 380  357  577  220  285  583  298
17 2007 189.0  7.2  4.8  2.4  33  83.9 1122.2 422  358  551  193  300  602  302
18 2008 193.5  4.5  2.7  1.8  40  54.1 1176.3 436  351  565  214  322  627  305
19 2009 197.4  3.9  3.0  0.9  23  47.9 1224.2 426  376  591  215  324  647  323
20 2010 200.4  3.0  2.4  0.6  20  37.5 1261.7 429  390  583  193  331  620  289
21 2011 203.7  3.3  1.8  1.5  45  41.9 1303.6 471  389  569  180  351  601  250
22 2012 206.1  2.4  1.8  0.6  25  30.9 1334.5 405  364  526  162  336  533  197
23 2013 207.9  1.8  1.2  0.6  33  23.4 1357.9 438  373  570  197  342  579  237
24 2014 210.0  2.1  1.2  0.9  42  27.6 1385.4 497  413  609  196  366  638  272

Core Length:  207.3 mm
Core Density: 401 kg/m3
Cross-sectional Density:  402 kg/m3
Early/Latewood Threshold: 500 kg/m3
Attenuation Constant: 3.07

ÄÄÄÄÄÄÄÄÄÄÄÄÄÄÄÄÄÄÄÄÄÄÄÄÄÄÄÄÄÄÄÄÄÄÄÄÄÄÄÄÄÄÄÄÄÄÄÄÄÄÄÄÄÄÄÄÄÄÄÄÄÄÄÄÄÄÄÄÄÄÄÄÄÄÄÄÄÄÄ
Core : 50
ÄÄÄÄÄÄÄÂÄÄÄÄÄÄÄÄÄÄÄÄÄÄÄÄÄÄÄÄÄÄÄÄÄÂÄÄÄÄÄÄÄÄÄÄÂÄÄÄÄÄÄÄÄÄÄÄÄÄÄÄÄÄÄÄÄÄÄÄÄÄÄÄÄÄÄÄÄÄÄ
       ³Widths (mm)              ³ Areas    ³ Densities (kg/m3)
       ³                         ³ (cmý)    ³
Ring   ³Outer Ring Erly Late   % ³Incr Total³Ring E/Wd L/Wd Unif  Min  Max  Rng
 # Year³ Rad.      Wood Wood  LW ³          ³mean mean mean
ÄÄÄÄÄÄÄÁÄÄÄÄÄÄÄÄÄÄÄÄÄÄÄÄÄÄÄÄÄÄÄÄÄÁÄÄÄÄÄÄÄÄÄÄÁÄÄÄÄÄÄÄÄÄÄÄÄÄÄÄÄÄÄÄÄÄÄÄÄÄÄÄÄÄÄÄÄÄÄ

 3 1993  22.6 22.6 15.6  0.0   0  16.0   16.0 370  370    0    0  292  491  199
 4 1994  43.6 21.0 20.7  0.3   1  43.7   59.7 366  364  501  137  312  501  189
 5 1995  64.6 21.0 20.4  0.6   2  71.4  131.1 343  338  521  183  291  521  230
 6 1996  80.8 16.2 15.3  0.9   5  74.0  205.1 387  377  554  177  298  560  262
 7 1997  97.3 16.5 16.2  0.3   1  92.3  297.4 369  366  526  160  298  526  228
 8 1998 111.7 14.4 14.1  0.3   2  94.5  392.0 351  348  501  153  295  501  206
 9 1999 121.6  9.9  9.9  0.0   0  72.6  464.5 378  378    0    0  303  496  193
10 2000 129.1  7.5  6.3  1.2  16  59.1  523.6 384  359  518  159  287  532  245
11 2001 137.8  8.7  8.4  0.3   3  72.9  596.6 392  388  514  126  302  514  212
12 2002 147.7  9.9  9.6  0.3   3  88.8  685.3 378  374  508  134  285  508  223
13 2003 159.1 11.4 11.1  0.3   2 109.9  795.2 377  374  502  128  293  502  209
14 2004 167.2  8.1  8.1  0.0   0  83.0  878.3 372  372    0    0  295  490  195
15 2005 174.7  7.5  6.6  0.9  12  80.6  958.8 401  386  507  121  314  517  203
16 2006 182.5  7.8  7.2  0.6   7  87.5 1046.3 368  357  508  151  291  516  225
17 2007 190.3  7.8  6.6  1.2  15  91.4 1137.7 402  379  527  148  292  545  253
18 2008 197.5  7.2  3.9  3.3  45  87.7 1225.4 453  377  543  166  329  597  268
19 2009 204.7  7.2  4.5  2.7  37  91.0 1316.4 428  368  528  160  322  553  231
20 2010 211.3  6.6  4.8  1.8  27  86.3 1402.6 443  402  554  152  331  570  239
21 2011 216.1  4.8  3.3  1.5  31  64.5 1467.1 433  391  525  134  331  538  207
22 2012 220.9  4.8  4.2  0.6  12  65.9 1533.0 420  406  524  118  330  528  198
23 2013 224.8  3.9  2.4  1.5  38  54.6 1587.6 466  399  572  173  331  612  281
24 2014 227.8  3.0  2.1  0.9  30  42.7 1630.3 439  399  531  132  342  575  233

Core Length:  221.1 mm
Core Density: 396 kg/m3
Cross-sectional Density:  395 kg/m3
Early/Latewood Threshold: 500 kg/m3
Attenuation Constant: 3.07

ÄÄÄÄÄÄÄÄÄÄÄÄÄÄÄÄÄÄÄÄÄÄÄÄÄÄÄÄÄÄÄÄÄÄÄÄÄÄÄÄÄÄÄÄÄÄÄÄÄÄÄÄÄÄÄÄÄÄÄÄÄÄÄÄÄÄÄÄÄÄÄÄÄÄÄÄÄÄÄ
Core : 63
ÄÄÄÄÄÄÄÂÄÄÄÄÄÄÄÄÄÄÄÄÄÄÄÄÄÄÄÄÄÄÄÄÄÂÄÄÄÄÄÄÄÄÄÄÂÄÄÄÄÄÄÄÄÄÄÄÄÄÄÄÄÄÄÄÄÄÄÄÄÄÄÄÄÄÄÄÄÄÄ
       ³Widths (mm)              ³ Areas    ³ Densities (kg/m3)
       ³                         ³ (cmý)    ³
Ring   ³Outer Ring Erly Late   % ³Incr Total³Ring E/Wd L/Wd Unif  Min  Max  Rng
 # Year³ Rad.      Wood Wood  LW ³          ³mean mean mean
ÄÄÄÄÄÄÄÁÄÄÄÄÄÄÄÄÄÄÄÄÄÄÄÄÄÄÄÄÄÄÄÄÄÁÄÄÄÄÄÄÄÄÄÄÁÄÄÄÄÄÄÄÄÄÄÄÄÄÄÄÄÄÄÄÄÄÄÄÄÄÄÄÄÄÄÄÄÄÄ

 4 1994  23.5 23.5 12.0  1.5   6  17.3   17.3 444  432  536  104  381  551  170
 5 1995  43.9 20.4 18.3  2.1  10  43.2   60.5 419  403  561  158  335  598  263
 6 1996  61.3 17.4 15.9  1.5   8  57.5  118.1 409  394  567  173  301  619  318
 7 1997  76.9 15.6 14.7  0.9   5  67.7  185.8 418  413  504   91  333  507  174
 8 1998  93.4 16.5 15.9  0.6   3  88.3  274.1 384  379  537  158  306  559  253
 9 1999 108.1 14.7 13.5  1.2   8  93.1  367.1 393  383  508  125  306  514  208
10 2000 119.2 11.1  9.0  2.1  18  79.3  446.4 393  362  526  164  291  577  286
11 2001 128.5  9.3  7.2  2.1  22  72.4  518.7 380  335  537  202  268  584  316
12 2002 136.9  8.4  5.7  2.7  32  70.0  588.8 405  334  553  219  268  593  325
13 2003 148.3 11.4  9.0  2.4  21 102.1  690.9 401  361  548  187  298  577  279
14 2004 159.1 10.8  7.8  3.0  27 104.3  795.2 400  349  533  184  281  550  269
15 2005 169.0  9.9  7.5  2.4  24 102.0  897.3 394  348  536  188  286  560  274
16 2006 177.7  8.7  6.0  2.7  31  94.8  992.0 413  359  532  173  282  577  295
17 2007 186.4  8.7  6.3  2.4  27  99.5 1091.5 411  357  553  196  294  588  294
18 2008 195.4  9.0  6.0  3.0  33 108.0 1199.5 429  364  557  193  301  598  297
19 2009 203.5  8.1  6.0  2.1  25 101.5 1301.0 418  371  552  181  322  581  259
20 2010 210.1  6.6  5.4  1.2  18  85.8 1386.8 430  394  594  200  340  630  290
21 2011 216.1  6.0  4.5  1.5  25  80.3 1467.1 422  382  543  161  325  553  228
22 2012 219.7  3.6  2.7  0.9  24  49.3 1516.4 394  349  529  180  310  569  259
23 2013 223.0  3.3  2.7  0.6  18  45.9 1562.3 398  372  515  143  319  531  212
24 2014 226.3  3.3  1.8  1.5  45  46.6 1608.9 477  393  578  185  352  632  280

Core Length:  217.5 mm
Core Density: 411 kg/m3
Cross-sectional Density:  408 kg/m3
Early/Latewood Threshold: 500 kg/m3
Attenuation Constant: 3.07
