Repository: StevenDovey/Densiometry

# Densiometry

R reimplementation of the **EDITOR** data-processing pipeline for the
FRI Direct-Scanning X-Ray Densitometer (Cown & Clement 1983; system software
upgraded in the 1990s), maintained at BSI (formerly Forest Research Institute),
Rotorua, NZ.

---

## Background

The FRI densitometer uses a Fe-55 radioisotopic source and a scintillation
detector to measure wood density at 0.3 mm spatial resolution along machined
increment cores (2 mm thick, 5 mm increment).  Raw count data are written to
`.SCN` files by the SCANNA acquisition program.

The original **EDITOR** program reads `.SCN` files, lets the operator check and

File: trials completed/FR121_2_Kinleith_finished/Densitometry/Densitometer files/ATIA17.DAT
File : C:\DENSITOM\KINLEI~1\ATIA17.DAT
Cores :
6
11
20
21
25
35
41
50
56
60
65

ÄÄÄÄÄÄÄÄÄÄÄÄÄÄÄÄÄÄÄÄÄÄÄÄÄÄÄÄÄÄÄÄÄÄÄÄÄÄÄÄÄÄÄÄÄÄÄÄÄÄÄÄÄÄÄÄÄÄÄÄÄÄÄÄÄÄÄÄÄÄÄÄÄÄÄÄÄÄÄ
Core : 6
ÄÄÄÄÄÄÄÂÄÄÄÄÄÄÄÄÄÄÄÄÄÄÄÄÄÄÄÄÄÄÄÄÄÂÄÄÄÄÄÄÄÄÄÄÂÄÄÄÄÄÄÄÄÄÄÄÄÄÄÄÄÄÄÄÄÄÄÄÄÄÄÄÄÄÄÄÄÄÄ
       ³Widths (mm)              ³ Areas    ³ Densities (kg/m3)
       ³                         ³ (cmý)    ³
Ring   ³Outer Ring Erly Late   % ³Incr Total³Ring E/Wd L/Wd Unif  Min  Max  Rng
 # Year³ Rad.      Wood Wood  LW ³          ³mean mean mean
ÄÄÄÄÄÄÄÁÄÄÄÄÄÄÄÄÄÄÄÄÄÄÄÄÄÄÄÄÄÄÄÄÄÁÄÄÄÄÄÄÄÄÄÄÁÄÄÄÄÄÄÄÄÄÄÄÄÄÄÄÄÄÄÄÄÄÄÄÄÄÄÄÄÄÄÄÄÄÄ

 2 1993  15.3 15.3 15.3  0.0   0   7.4    7.4 327  327    0    0  279  467  188
 3 1994  36.9 21.6 21.6  0.0   0  35.4   42.8 306  306    0    0  261  479  218
 4 1995  59.7 22.8 22.2  0.6   2  69.2  112.0 342  337  523  186  273  541  268
 5 1996  76.8 17.1 16.5  0.6   3  73.3  185.3 342  335  528  193  274  554  280
 6 1997  93.9 17.1 17.1  0.0   0  91.7  277.0 337  337    0    0  281  480  199
 7 1998 107.4 13.5 13.2  0.3   2  85.4  362.4 359  356  510  154  287  510  223
 8 1999 117.0  9.6  9.6  0.0   0  67.7  430.1 357  357    0    0  266  497  231
 9 2000 123.9  6.9  6.0  0.9  13  52.2  482.3 368  342  540  198  257  556  299
10 2001 131.7  7.8  6.9  0.9  11  62.6  544.9 355  332  525  193  275  528  253
11 2002 136.5  4.8  4.2  0.6  12  40.4  585.3 363  340  525  185  266  535  269
12 2003 141.0  4.5  3.9  0.6  13  39.2  624.6 379  352  557  205  317  582  265
13 2004 145.8  4.8  3.6  1.2  24  43.2  667.8 407  353  567  214  283  584  301
14 2005 151.2  5.4  4.5  0.9  16  50.4  718.2 395  360  572  212  317  604  287
15 2006 155.7  4.5  3.0  1.5  33  43.4  761.6 432  369  558  189  316  597  281
16 2007 159.0  3.3  2.4  0.9  27  32.6  794.2 429  383  551  168  350  614  264
17 2008 162.3  3.3  2.1  1.2  36  33.3  827.5 478  403  610  207  339  629  290
18 2009 166.2  3.9  3.3  0.6  15  40.2  867.8 439  410  597  187  347  621  274
19 2010 168.9  2.7  2.1  0.6  22  28.4  896.2 457  425  568  143  348  607  259
20 2011 171.0  2.1  1.8  0.3  14  22.4  918.6 436  420  531  111  394  531  137
21 2012 172.8  1.8  1.2  0.6  33  19.4  938.1 430  380  531  151  332  559  227
22 2013 174.9  2.1  1.5  0.6  28  22.9  961.0 452  422  526  104  364  527  163
23 2014 177.3  2.4  1.5  0.9  37  26.6  987.6 478  435  550  115  372  574  202

Core Length:  177.6 mm
Core Density: 394 kg/m3
Cross-sectional Density:  381 kg/m3
Early/Latewood Threshold: 500 kg/m3
Attenuation Constant: 3.07

ÄÄÄÄÄÄÄÄÄÄÄÄÄÄÄÄÄÄÄÄÄÄÄÄÄÄÄÄÄÄÄÄÄÄÄÄÄÄÄÄÄÄÄÄÄÄÄÄÄÄÄÄÄÄÄÄÄÄÄÄÄÄÄÄÄÄÄÄÄÄÄÄÄÄÄÄÄÄÄ
Core : 11
ÄÄÄÄÄÄÄÂÄÄÄÄÄÄÄÄÄÄÄÄÄÄÄÄÄÄÄÄÄÄÄÄÄÂÄÄÄÄÄÄÄÄÄÄÂÄÄÄÄÄÄÄÄÄÄÄÄÄÄÄÄÄÄÄÄÄÄÄÄÄÄÄÄÄÄÄÄÄÄ
       ³Widths (mm)              ³ Areas    ³ Densities (kg/m3)
       ³                         ³ (cmý)    ³
Ring   ³Outer Ring Erly Late   % ³Incr Total³Ring E/Wd L/Wd Unif  Min  Max  Rng
 # Year³ Rad.      Wood Wood  LW ³          ³mean mean mean
ÄÄÄÄÄÄÄÁÄÄÄÄÄÄÄÄÄÄÄÄÄÄÄÄÄÄÄÄÄÄÄÄÄÁÄÄÄÄÄÄÄÄÄÄÁÄÄÄÄÄÄÄÄÄÄÄÄÄÄÄÄÄÄÄÄÄÄÄÄÄÄÄÄÄÄÄÄÄÄ

 2 1992  12.5 12.5  7.5  0.0   0   4.9    4.9 309  309    0    0  262  399  137
 3 1993  27.5 15.0 15.0  0.0   0  18.8   23.8 313  313    0    0  258  426  168
 4 1994  49.1 21.6 21.6  0.0   0  52.0   75.7 307  307    0    0  234  473  239
 5 1995  71.3 22.2 21.6  0.6   2  84.0  159.7 333  327  532  205  265  547  282
 6 1996  90.8 19.5 19.2  0.3   1  99.3  259.0 340  337  526  189  241  526  285
 7 1997 107.6 16.8 16.5  0.3   1 104.7  363.7 347  344  534  190  261  534  273
 8 1998 123.8 16.2 16.2  0.0   0 117.8  481.5 359  359    0    0  257  480  223
 9 1999 134.6 10.8 10.5  0.3   2  87.7  569.2 360  355  540  185  258  540  282
10 2000 140.0  5.4  4.5  0.9  16  46.6  615.8 372  336  554  218  241  578  337
11 2001 145.4  5.4  4.5  0.9  16  48.4  664.2 363  330  529  199  268  549  281
12 2002 150.2  4.8  3.3  1.5  31  44.6  708.7 378  317  512  195  250  522  272
13 2003 155.0  4.8  3.9  0.9  18  46.0  754.8 388  345  572  227  279  601  322
14 2004 158.3  3.3  2.7  0.6  18  32.5  787.2 379  338  562  224  274  571  297
15 2005 161.9  3.6  2.7  0.9  24  36.2  823.5 396  346  545  199  287  591  304
16 2006 165.5  3.6  2.7  0.9  25  37.0  860.5 406  360  545  185  288  563  275
17 2007 168.8  3.3  2.7  0.6  18  34.7  895.1 373  337  536  199  279  539  260
18 2008 171.2  2.4  1.5  0.9  37  25.6  920.8 443  354  591  237  305  642  337
19 2009 173.6  2.4  1.5  0.9  37  26.0  946.8 422  333  571  238  303  619  316
20 2010 176.6  3.0  2.1  0.9  30  33.0  979.8 448  389  584  195  331  603  272
21 2011 179.0  2.4  1.8  0.6  25  26.8 1006.6 424  381  552  171  332  563  231
22 2012 181.4  2.4  1.8  0.6  24  27.2 1033.8 408  357  559  202  297  565  268
23 2013 183.2  1.8  1.2  0.6  33  20.6 1054.4 422  359  549  190  321  597  276
24 2014 184.7  1.5  0.9  0.6  40  17.3 1071.7 449  371  565  194  330  606  276

Core Length:  179.7 mm
Core Density: 379 kg/m3
Cross-sectional Density:  369 kg/m3
Early/Latewood Threshold: 500 kg/m3
Attenuation Constant: 3.07

ÄÄÄÄÄÄÄÄÄÄÄÄÄÄÄÄÄÄÄÄÄÄÄÄÄÄÄÄÄÄÄÄÄÄÄÄÄÄÄÄÄÄÄÄÄÄÄÄÄÄÄÄÄÄÄÄÄÄÄÄÄÄÄÄÄÄÄÄÄÄÄÄÄÄÄÄÄÄÄ
Core : 20
ÄÄÄÄÄÄÄÂÄÄÄÄÄÄÄÄÄÄÄÄÄÄÄÄÄÄÄÄÄÄÄÄÄÂÄÄÄÄÄÄÄÄÄÄÂÄÄÄÄÄÄÄÄÄÄÄÄÄÄÄÄÄÄÄÄÄÄÄÄÄÄÄÄÄÄÄÄÄÄ
       ³Widths (mm)              ³ Areas    ³ Densities (kg/m3)
       ³                         ³ (cmý)    ³
Ring   ³Outer Ring Erly Late   % ³Incr Total³Ring E/Wd L/Wd Unif  Min  Max  Rng
 # Year³ Rad.      Wood Wood  LW ³          ³mean mean mean
ÄÄÄÄÄÄÄÁÄÄÄÄÄÄÄÄÄÄÄÄÄÄÄÄÄÄÄÄÄÄÄÄÄÁÄÄÄÄÄÄÄÄÄÄÁÄÄÄÄÄÄÄÄÄÄÄÄÄÄÄÄÄÄÄÄÄÄÄÄÄÄÄÄÄÄÄÄÄÄ

 1 1991   2.1  2.1  2.1  0.0   0   0.1    0.1 371  371    0    0  258  458  200
 2 1992   9.3  7.2  7.2  0.0   0   2.6    2.7 307  307    0    0  248  373  125
 3 1993  27.0 17.7 17.7  0.0   0  20.2   22.9 322  322    0    0  248  417  169
 4 1994  49.5 22.5 22.5  0.0   0  54.1   77.0 293  293    0    0  235  428  193
 5 1995  70.8 21.3 20.1  1.2   5  80.5  157.5 345  334  539  205  266  558  292
 6 1996  92.7 21.9 21.3  0.6   2 112.5  270.0 354  350  522  172  267  529  262
 7 1997 110.4 17.7 16.5  1.2   6 112.9  382.9 372  361  527  166  272  546  274
 8 1998 126.9 16.5 15.9  0.6   3 123.0  505.9 360  354  529  175  284  541  257
 9 1999 138.6 11.7 11.4  0.3   2  97.6  603.5 408  406  503   97  322  503  181
10 2000 149.1 10.5  8.7  1.8  17  94.9  698.4 389  359  532  173  272  580  308
11 2001 158.7  9.6  8.7  0.9   9  92.8  791.2 390  375  535  160  302  558  256
12 2002 165.3  6.6  4.8  1.8  27  67.2  858.4 429  377  567  190  308  609  301
13 2003 170.4  5.1  3.6  1.5  29  53.8  912.2 455  395  598  203  373  650  277
14 2004 174.3  3.9  3.0  0.9  23  42.2  954.4 435  392  580  188  344  599  255
15 2005 177.6  3.3  2.4  0.9  27  36.5  990.9 464  424  568  144  376  596  220
16 2006 180.3  2.7  1.5  1.2  44  30.4 1021.3 495  429  577  148  389  613  224
17 2007 182.4  2.1  1.5  0.6  28  23.9 1045.2 476  439  569  130  398  626  228
18 2008 184.5  2.1  0.9  1.2  57  24.2 1069.4 509  418  577  159  412  656  244
19 2009 186.9  2.4  1.5  0.9  37  28.0 1097.4 484  414  602  188  384  648  264
20 2010 189.9  3.0  1.5  1.5  50  35.5 1132.9 508  420  597  177  384  654  270
21 2011 193.5  3.6  1.8  1.8  49  43.4 1176.3 504  427  582  155  364  634  270
22 2012 195.6  2.1  1.5  0.6  28  25.7 1202.0 462  400  617  217  346  632  286
23 2013 197.7  2.1  1.5  0.6  28  25.9 1227.9 491  449  596  147  415  637  222
24 2014 199.2  1.5  0.9  0.6  40  18.7 1246.6 468  393  580  187  363  647  284

Core Length:  199.5 mm
Core Density: 420 kg/m3
Cross-sectional Density:  404 kg/m3
Early/Latewood Threshold: 500 kg/m3
Attenuation Constant: 3.07

ÄÄÄÄÄÄÄÄÄÄÄÄÄÄÄÄÄÄÄÄÄÄÄÄÄÄÄÄÄÄÄÄÄÄÄÄÄÄÄÄÄÄÄÄÄÄÄÄÄÄÄÄÄÄÄÄÄÄÄÄÄÄÄÄÄÄÄÄÄÄÄÄÄÄÄÄÄÄÄ
Core : 21
ÄÄÄÄÄÄÄÂÄÄÄÄÄÄÄÄÄÄÄÄÄÄÄÄÄÄÄÄÄÄÄÄÄÂÄÄÄÄÄÄÄÄÄÄÂÄÄÄÄÄÄÄÄÄÄÄÄÄÄÄÄÄÄÄÄÄÄÄÄÄÄÄÄÄÄÄÄÄÄ
       ³Widths (mm)              ³ Areas    ³ Densities (kg/m3)
       ³                         ³ (cmý)    ³
Ring   ³Outer Ring Erly Late   % ³Incr Total³Ring E/Wd L/Wd Unif  Min  Max  Rng
 # Year³ Rad.      Wood Wood  LW ³          ³mean mean mean
ÄÄÄÄÄÄÄÁÄÄÄÄÄÄÄÄÄÄÄÄÄÄÄÄÄÄÄÄÄÄÄÄÄÁÄÄÄÄÄÄÄÄÄÄÁÄÄÄÄÄÄÄÄÄÄÄÄÄÄÄÄÄÄÄÄÄÄÄÄÄÄÄÄÄÄÄÄÄÄ

 3 1993  22.6 22.6 15.6  0.0   0  16.0   16.0 346  346    0    0  289  451  162
 4 1994  47.2 24.6 24.6  0.0   0  53.9   70.0 342  342    0    0  291  480  189
 5 1995  70.6 23.4 22.5  0.9   3  86.6  156.6 374  367  548  181  292  576  284
 6 1996  88.6 18.0 17.4  0.6   3  90.0  246.6 372  367  518  151  303  523  220
 7 1997 105.7 17.1 16.8  0.3   1 104.4  351.0 372  369  504  135  285  504  219
 8 1998 119.8 14.1 13.8  0.3   2  99.9  450.9 352  349  507  158  267  507  240
 9 1999 129.4  9.6  8.4  1.2  12  75.2  526.0 378  359  511  152  260  529  269
10 2000 138.4  9.0  6.9  2.1  23  75.7  601.8 387  329  578  249  237  607  370
11 2001 145.9  7.5  6.0  1.5  20  67.0  668.7 399  368  524  156  283  542  259
12 2002 152.5  6.6  4.5  2.1  31  61.9  730.6 402  336  543  207  258  594  336
13 2003 160.3  7.8  5.4  2.4  30  76.6  807.3 432  370  571  201  300  607  307
14 2004 168.1  7.8  5.7  2.1  26  80.5  887.7 402  348  548  200  281  566  285
15 2005 175.3  7.2  5.4  1.8  25  77.7  965.4 404  357  546  189  299  602  303
16 2006 181.9  6.6  4.5  2.1  31  74.1 1039.5 418  359  543  184  308  582  274
17 2007 188.2  6.3  4.5  1.8  28  73.3 1112.7 424  360  583  223  307  607  300
18 2008 194.2  6.0  4.2  1.8  30  72.1 1184.8 455  380  630  250  306  658  352
19 2009 199.3  5.1  3.6  1.5  29  63.0 1247.9 430  367  580  213  308  607  299
20 2010 203.8  4.5  3.0  1.5  33  57.0 1304.8 432  365  566  201  309  648  339
21 2011 206.5  2.7  1.8  0.9  33  34.8 1339.6 458  407  561  154  333  610  277
22 2012 209.8  3.3  2.1  1.2  36  43.2 1382.8 472  401  597  196  341  626  285
23 2013 213.4  3.6  2.1  1.5  41  47.9 1430.7 464  377  587  210  320  663  343
24 2014 218.2  4.8  2.7  2.1  43  65.1 1495.8 474  414  551  137  314  587  273

Core Length:  212.1 mm
Core Density: 408 kg/m3
Cross-sectional Density:  405 kg/m3
Early/Latewood Threshold: 500 kg/m3
Attenuation Constant: 3.07

ÄÄÄÄÄÄÄÄÄÄÄÄÄÄÄÄÄÄÄÄÄÄÄÄÄÄÄÄÄÄÄÄÄÄÄÄÄÄÄÄÄÄÄÄÄÄÄÄÄÄÄÄÄÄÄÄÄÄÄÄÄÄÄÄÄÄÄÄÄÄÄÄÄÄÄÄÄÄÄ
Core : 25
ÄÄÄÄÄÄÄÂÄÄÄÄÄÄÄÄÄÄÄÄÄÄÄÄÄÄÄÄÄÄÄÄÄÂÄÄÄÄÄÄÄÄÄÄÂÄÄÄÄÄÄÄÄÄÄÄÄÄÄÄÄÄÄÄÄÄÄÄÄÄÄÄÄÄÄÄÄÄÄ
       ³Widths (mm)              ³ Areas    ³ Densities (kg/m3)
       ³                         ³ (cmý)    ³
Ring   ³Outer Ring Erly Late   % ³Incr Total³Ring E/Wd L/Wd Unif  Min  Max  Rng
 # Year³ Rad.      Wood Wood  LW ³          ³mean mean mean
ÄÄÄÄÄÄÄÁÄÄÄÄÄÄÄÄÄÄÄÄÄÄÄÄÄÄÄÄÄÄÄÄÄÁÄÄÄÄÄÄÄÄÄÄÁÄÄÄÄÄÄÄÄÄÄÄÄÄÄÄÄÄÄÄÄÄÄÄÄÄÄÄÄÄÄÄÄÄÄ

 2 1992   6.2  6.2  4.2  0.0   0   1.2    1.2 344  344    0    0  301  410  109
 3 1993  18.8 12.6 12.3  0.3   2   9.9   11.1 341  337  512  175  253  512  259
 4 1994  41.0 22.2 21.9  0.3   1  41.7   52.8 335  333  504  171  241  504  263
 5 1995  59.0 18.0 16.2  1.8   9  56.5  109.4 366  345  550  205  296  599  303
 6 1996  77.3 18.3 16.2  2.1  11  78.4  187.7 384  363  552  189  284  603  319
 7 1997  94.7 17.4 15.6  1.8  10  94.0  281.7 399  383  533  150  325  548  223
 8 1998 110.9 16.2 13.5  2.7  16 104.6  386.4 393  367  523  156  314  550  236
 9 1999 122.9 12.0 11.4  0.6   5  88.1  474.5 379  372  504  132  303  508  205
10 2000 132.2  9.3  7.2  2.1  22  74.5  549.1 395  353  536  183  285  567  282
11 2001 143.3 11.1  9.0  2.1  18  96.1  645.1 394  363  530  167  289  578  289
12 2002 151.4  8.1  6.6  1.5  18  75.0  720.1 401  370  538  168  289  575  286
13 2003 161.9 10.5  8.1  2.4  22 103.3  823.5 415  378  539  161  309  568  259
14 2004 168.5  6.6  4.8  1.8  27  68.5  892.0 396  349  524  175  295  575  280
15 2005 175.7  7.2  5.1  2.1  29  77.9  969.8 421  365  557  192  296  607  311
16 2006 180.8  5.1  3.6  1.5  29  57.1 1026.9 418  367  542  175  309  582  273
17 2007 185.6  4.8  3.6  1.2  24  55.3 1082.2 410  356  575  219  299  610  311
18 2008 190.4  4.8  2.7  2.1  43  56.7 1138.9 477  369  615  246  319  665  346
19 2009 194.3  3.9  2.4  1.5  38  47.1 1186.0 445  365  574  209  320  600  280
20 2010 197.9  3.6  2.1  1.5  41  44.4 1230.4 465  376  588  212  323  673  350
21 2011 201.2  3.3  1.8  1.5  45  41.4 1271.8 480  383  597  214  324  652  328
22 2012 203.3  2.1  1.2  0.9  42  26.7 1298.4 467  392  567  175  342  608  266
23 2013 205.4  2.1  1.2  0.9  42  27.0 1325.4 519  424  646  222  363  689  326
24 2014 207.8  2.4  1.2  1.2  50  31.2 1356.6 506  375  638  263  342  680  338

Core Length:  205.8 mm
Core Density: 415 kg/m3
Cross-sectional Density:  411 kg/m3
Early/Latewood Threshold: 500 kg/m3
Attenuation Constant: 3.07

ÄÄÄÄÄÄÄÄÄÄÄÄÄÄÄÄÄÄÄÄÄÄÄÄÄÄÄÄÄÄÄÄÄÄÄÄÄÄÄÄÄÄÄÄÄÄÄÄÄÄÄÄÄÄÄÄÄÄÄÄÄÄÄÄÄÄÄÄÄÄÄÄÄÄÄÄÄÄÄ
Core : 35
ÄÄÄÄÄÄÄÂÄÄÄÄÄÄÄÄÄÄÄÄÄÄÄÄÄÄÄÄÄÄÄÄÄÂÄÄÄÄÄÄÄÄÄÄÂÄÄÄÄÄÄÄÄÄÄÄÄÄÄÄÄÄÄÄÄÄÄÄÄÄÄÄÄÄÄÄÄÄÄ
       ³Widths (mm)              ³ Areas    ³ Densities (kg/m3)
       ³                         ³ (cmý)    ³
Ring   ³Outer Ring Erly Late   % ³Incr Total³Ring E/Wd L/Wd Unif  Min  Max  Rng
 # Year³ Rad.      Wood Wood  LW ³          ³mean mean mean
ÄÄÄÄÄÄÄÁÄÄÄÄÄÄÄÄÄÄÄÄÄÄÄÄÄÄÄÄÄÄÄÄÄÁÄÄÄÄÄÄÄÄÄÄÁÄÄÄÄÄÄÄÄÄÄÄÄÄÄÄÄÄÄÄÄÄÄÄÄÄÄÄÄÄÄÄÄÄÄ

 1 1991   2.4  2.4  2.4  0.0   0   0.2    0.2 358  358    0    0  311  455  144
 2 1992  12.3  9.9  9.9  0.0   0   4.6    4.8 355  355    0    0  291  458  167
 3 1993  25.2 12.9 12.6  0.3   2  15.2   20.0 386  383  507  124  287  507  220
 4 1994  47.4 22.2 21.0  1.2   5  50.6   70.6 355  345  529  184  264  556  292
 5 1995  69.9 22.5 21.0  1.5   6  82.9  153.5 381  369  548  179  297  595  298
 6 1996  90.6 20.7 19.2  1.5   7 104.4  257.9 385  375  515  140  323  550  227
 7 1997 109.2 18.6 16.8  1.8   9 116.8  374.6 395  381  522  141  311  546  235
 8 1998 127.8 18.6 16.8  1.8   9 138.5  513.1 374  359  516  157  303  533  230
 9 1999 142.5 14.7 12.3  2.4  16 124.8  637.9 393  366  532  166  293  557  264
10 2000 156.0 13.5 11.4  2.1  15 126.6  764.5 365  337  518  181  283  541  258
11 2001 162.9  6.9  4.8  2.1  30  69.1  833.7 406  352  530  178  281  543  262
12 2002 169.2  6.3  4.2  2.1  33  65.7  899.4 429  360  567  207  294  606  312
13 2003 177.9  8.7  6.9  1.8  20  94.9  994.3 401  361  553  192  317  585  268
14 2004 183.3  5.4  4.2  1.2  22  61.3 1055.5 380  336  535  199  292  551  259
15 2005 188.4  5.1  3.6  1.5  29  59.6 1115.1 425  362  577  215  274  599  325
16 2006 193.2  4.8  3.0  1.8  37  57.5 1172.6 437  362  562  200  293  611  318
17 2007 197.4  4.2  3.0  1.2  28  51.5 1224.2 436  377  585  208  317  622  305
18 2008 201.9  4.5  2.4  2.1  46  56.4 1280.6 482  383  595  212  320  655  335
19 2009 206.1  4.2  3.0  1.2  28  53.8 1334.5 433  363  610  247  303  655  352
20 2010 210.0  3.9  2.4  1.5  38  51.0 1385.4 461  385  583  198  307  669  362
21 2011 213.3  3.3  1.8  1.5  45  43.9 1429.3 483  406  576  170  290  608  318
22 2012 216.3  3.0  1.8  1.2  40  40.5 1469.8 454  361  593  232  303  631  328
23 2013 219.6  3.3  1.8  1.5  45  45.2 1515.0 455  366  563  197  320  653  333
24 2014 223.5  3.9  2.1  1.8  46  54.3 1569.3 480  396  578  182  344  615  271

Core Length:  223.5 mm
Core Density: 412 kg/m3
Cross-sectional Density:  408 kg/m3
Early/Latewood Threshold: 500 kg/m3
Attenuation Constant: 3.07

ÄÄÄÄÄÄÄÄÄÄÄÄÄÄÄÄÄÄÄÄÄÄÄÄÄÄÄÄÄÄÄÄÄÄÄÄÄÄÄÄÄÄÄÄÄÄÄÄÄÄÄÄÄÄÄÄÄÄÄÄÄÄÄÄÄÄÄÄÄÄÄÄÄÄÄÄÄÄÄ
Core : 41
ÄÄÄÄÄÄÄÂÄÄÄÄÄÄÄÄÄÄÄÄÄÄÄÄÄÄÄÄÄÄÄÄÄÂÄÄÄÄÄÄÄÄÄÄÂÄÄÄÄÄÄÄÄÄÄÄÄÄÄÄÄÄÄÄÄÄÄÄÄÄÄÄÄÄÄÄÄÄÄ
       ³Widths (mm)              ³ Areas    ³ Densities (kg/m3)
       ³                         ³ (cmý)    ³
Ring   ³Outer Ring Erly Late   % ³Incr Total³Ring E/Wd L/Wd Unif  Min  Max  Rng
 # Year³ Rad.      Wood Wood  LW ³          ³mean mean mean
ÄÄÄÄÄÄÄÁÄÄÄÄÄÄÄÄÄÄÄÄÄÄÄÄÄÄÄÄÄÄÄÄÄÁÄÄÄÄÄÄÄÄÄÄÁÄÄÄÄÄÄÄÄÄÄÄÄÄÄÄÄÄÄÄÄÄÄÄÄÄÄÄÄÄÄÄÄÄÄ

 2 1992   7.9  7.9  3.9  0.0   0   2.0    2.0 359  359    0    0  303  395   92
 3 1993  23.8 15.9 15.9  0.0   0  15.8   17.8 356  356    0    0  307  491  184
 4 1994  44.2 20.4 19.8  0.6   2  43.6   61.4 339  334  510  176  276  513  237
 5 1995  62.5 18.3 16.8  1.5   8  61.3  122.7 388  375  540  165  301  582  281
 6 1996  80.2 17.7 15.9  1.8  10  79.4  202.1 411  397  533  136  318  587  269
 7 1997  97.3 17.1 14.1  3.0  17  95.4  297.4 404  381  515  134  318  555  237
 8 1998 113.8 16.5 13.5  3.0  18 109.4  406.9 409  384  523  139  297  544  247
 9 1999 127.6 13.8  9.0  4.8  34 104.7  511.5 456  406  549  143  333  576  243
10 2000 137.5  9.9  7.5  2.4  24  82.5  594.0 412  373  534  161  312  575  263
11 2001 142.9  5.4  3.9  1.5  27  47.6  641.5 425  376  553  177  329  597  268
12 2002 148.3  5.4  3.3  2.1  38  49.4  690.9 469  385  600  215  339  662  323
13 2003 155.2  6.9  4.8  2.1  30  65.8  756.7 438  393  539  146  366  586  220
14 2004 160.0  4.8  3.3  1.5  31  47.5  804.2 429  384  529  145  343  541  198
15 2005 164.8  4.8  3.3  1.5  31  49.0  853.2 440  384  562  178  351  585  234
16 2006 168.7  3.9  2.4  1.5  38  40.9  894.1 478  403  597  194  330  639  309
17 2007 171.4  2.7  2.1  0.6  22  28.8  922.9 469  420  642  222  382  665  283
18 2008 173.2  1.8  0.9  0.9  49  19.5  942.4 486  362  610  248  350  653  303
19 2009 175.0  1.8  0.6  1.2  66  19.7  962.1 535  383  612  229  376  711  335
20 2010 176.2  1.2  0.9  0.3  24  13.2  975.4 465  425  585  160  371  585  214
21 2011 177.1  0.9  0.3  0.6  66  10.0  985.3 509  472  528   56  472  554   82
22 2012 177.7  0.6  0.0  0.6  99   6.7  992.0 527    0  527  527  511  543   32
23 2013 178.3  0.6  0.3  0.3  50   6.7  998.7 547  442  652  210  442  652  210
24 2014 179.5  1.2  0.6  0.6  50  13.5 1012.2 524  420  628  208  389  683  294

Core Length:  175.5 mm
Core Density: 446 kg/m3
Cross-sectional Density:  429 kg/m3
Early/Latewood Threshold: 500 kg/m3
Attenuation Constant: 3.07

ÄÄÄÄÄÄÄÄÄÄÄÄÄÄÄÄÄÄÄÄÄÄÄÄÄÄÄÄÄÄÄÄÄÄÄÄÄÄÄÄÄÄÄÄÄÄÄÄÄÄÄÄÄÄÄÄÄÄÄÄÄÄÄÄÄÄÄÄÄÄÄÄÄÄÄÄÄÄÄ
Core : 50
ÄÄÄÄÄÄÄÂÄÄÄÄÄÄÄÄÄÄÄÄÄÄÄÄÄÄÄÄÄÄÄÄÄÂÄÄÄÄÄÄÄÄÄÄÂÄÄÄÄÄÄÄÄÄÄÄÄÄÄÄÄÄÄÄÄÄÄÄÄÄÄÄÄÄÄÄÄÄÄ
       ³Widths (mm)              ³ Areas    ³ Densities (kg/m3)
       ³                         ³ (cmý)    ³
Ring   ³Outer Ring Erly Late   % ³Incr Total³Ring E/Wd L/Wd Unif  Min  Max  Rng
 # Year³ Rad.      Wood Wood  LW ³          ³mean mean mean
ÄÄÄÄÄÄÄÁÄÄÄÄÄÄÄÄÄÄÄÄÄÄÄÄÄÄÄÄÄÄÄÄÄÁÄÄÄÄÄÄÄÄÄÄÁÄÄÄÄÄÄÄÄÄÄÄÄÄÄÄÄÄÄÄÄÄÄÄÄÄÄÄÄÄÄÄÄÄÄ

 1 1992   9.0  9.0  9.0  0.0   0   2.5    2.5 285  285    0    0  234  369  135
 2 1993  24.0 15.0 15.0  0.0   0  15.6   18.1 300  300    0    0  254  497  243
 3 1994  42.0 18.0 17.4  0.6   3  37.3   55.4 293  285  523  238  237  534  297
 4 1995  61.8 19.8 18.6  1.2   6  64.6  120.0 335  321  548  227  252  583  331
 5 1996  81.3 19.5 19.2  0.3   1  87.7  207.6 336  333  520  187  259  520  261
 6 1997  98.4 17.1 16.2  0.9   5  96.5  304.2 352  342  523  181  251  534  283
 7 1998 117.0 18.6 18.3  0.3   1 125.9  430.1 338  335  501  166  243  501  258
 8 1999 130.8 13.8 13.8  0.0   0 107.4  537.5 365  365    0    0  254  496  242
 9 2000 143.7 12.9 12.6  0.3   2 111.2  648.7 346  342  501  159  238  501  263
10 2001 153.9 10.2 10.2  0.0   0  95.4  744.1 343  343    0    0  249  478  229
11 2002 163.2  9.3  8.7  0.6   6  92.6  836.7 352  342  507  165  236  514  278
12 2003 173.4 10.2  9.6  0.6   5 107.9  944.6 363  354  502  148  255  502  247
13 2004 181.8  8.4  8.4  0.0   0  93.7 1038.3 345  345    0    0  251  484  233
14 2005 189.3  7.5  7.5  0.0   0  87.4 1125.8 348  348    0    0  237  488  251
15 2006 195.9  6.6  6.3  0.3   4  79.9 1205.6 361  354  506  152  243  506  263
16 2007 202.2  6.3  4.5  1.8  28  78.8 1284.4 374  311  533  222  255  572  317
17 2008 206.7  4.5  3.6  0.9  20  57.8 1342.2 365  315  562  247  257  594  337
18 2009 210.3  3.6  2.7  0.9  25  47.2 1389.4 385  339  520  181  267  539  272
19 2010 214.2  3.9  3.3  0.6  15  52.0 1441.4 362  326  562  236  258  608  350
20 2011 217.8  3.6  2.7  0.9  25  48.9 1490.3 378  323  544  221  273  565  292
21 2012 220.8  3.0  2.4  0.6  20  41.3 1531.6 364  316  557  241  267  573  306
22 2013 224.7  3.9  3.0  0.9  23  54.6 1586.2 390  335  574  239  284  600  316
23 2014 229.2  4.5  2.7  1.8  40  64.2 1650.4 445  351  585  234  280  610  330

Core Length:  229.8 mm
Core Density: 353 kg/m3
Cross-sectional Density:  356 kg/m3
Early/Latewood Threshold: 500 kg/m3
Attenuation Constant: 3.07

ÄÄÄÄÄÄÄÄÄÄÄÄÄÄÄÄÄÄÄÄÄÄÄÄÄÄÄÄÄÄÄÄÄÄÄÄÄÄÄÄÄÄÄÄÄÄÄÄÄÄÄÄÄÄÄÄÄÄÄÄÄÄÄÄÄÄÄÄÄÄÄÄÄÄÄÄÄÄÄ
Core : 56
ÄÄÄÄÄÄÄÂÄÄÄÄÄÄÄÄÄÄÄÄÄÄÄÄÄÄÄÄÄÄÄÄÄÂÄÄÄÄÄÄÄÄÄÄÂÄÄÄÄÄÄÄÄÄÄÄÄÄÄÄÄÄÄÄÄÄÄÄÄÄÄÄÄÄÄÄÄÄÄ
       ³Widths (mm)              ³ Areas    ³ Densities (kg/m3)
       ³                         ³ (cmý)    ³
Ring   ³Outer Ring Erly Late   % ³Incr Total³Ring E/Wd L/Wd Unif  Min  Max  Rng
 # Year³ Rad.      Wood Wood  LW ³          ³mean mean mean
ÄÄÄÄÄÄÄÁÄÄÄÄÄÄÄÄÄÄÄÄÄÄÄÄÄÄÄÄÄÄÄÄÄÁÄÄÄÄÄÄÄÄÄÄÁÄÄÄÄÄÄÄÄÄÄÄÄÄÄÄÄÄÄÄÄÄÄÄÄÄÄÄÄÄÄÄÄÄÄ

 2 1992   6.4  6.4  5.4  0.0   0   1.3    1.3 351  351    0    0  305  398   93
 3 1993  18.4 12.0 11.4  0.6   4   9.3   10.6 348  339  518  179  284  522  238
 4 1994  39.1 20.7 19.8  0.9   4  37.4   48.0 341  333  522  189  261  524  263
 5 1995  59.5 20.4 19.2  1.2   5  63.2  111.2 348  336  552  216  271  583  312
 6 1996  76.3 16.8 16.5  0.3   1  71.7  182.9 353  350  519  169  278  519  241
 7 1997  91.0 14.7 13.8  0.9   6  77.3  260.2 355  344  532  188  254  549  295
 8 1998 107.2 16.2 14.7  1.5   9 100.9  361.0 357  341  514  173  269  529  260
 9 1999 119.5 12.3 10.8  1.5  12  87.6  448.6 365  341  538  197  273  570  297
10 2000 127.3  7.8  6.6  1.2  15  60.5  509.1 360  330  520  190  277  536  259
11 2001 133.0  5.7  5.4  0.3   5  46.6  555.7 338  326  546  220  280  546  266
12 2002 135.7  2.7  1.5  1.2  44  22.8  578.5 453  353  577  224  292  619  327
13 2003 141.4  5.7  3.6  2.1  36  49.6  628.1 446  365  584  219  293  621  328
14 2004 148.0  6.6  4.2  2.4  36  60.0  688.1 438  362  571  209  285  635  350
15 2005 152.8  4.8  3.6  1.2  24  45.4  733.5 415  358  585  227  295  649  354
16 2006 156.4  3.6  3.0  0.6  16  35.0  768.5 390  350  593  243  291  603  312
17 2007 158.8  2.4  1.8  0.6  25  23.8  792.2 423  373  574  201  328  581  253
18 2008 159.4  0.6  0.6  0.0   0   6.0  798.2 424  424    0    0  360  489  129
19 2009 160.3  0.9  0.6  0.3  33   9.0  807.3 454  373  617  244  366  617  251

Core Length:  159.3 mm
Core Density: 386 kg/m3
Cross-sectional Density:  377 kg/m3
Early/Latewood Threshold: 500 kg/m3
Attenuation Constant: 3.07

ÄÄÄÄÄÄÄÄÄÄÄÄÄÄÄÄÄÄÄÄÄÄÄÄÄÄÄÄÄÄÄÄÄÄÄÄÄÄÄÄÄÄÄÄÄÄÄÄÄÄÄÄÄÄÄÄÄÄÄÄÄÄÄÄÄÄÄÄÄÄÄÄÄÄÄÄÄÄÄ
Core : 60
ÄÄÄÄÄÄÄÂÄÄÄÄÄÄÄÄÄÄÄÄÄÄÄÄÄÄÄÄÄÄÄÄÄÂÄÄÄÄÄÄÄÄÄÄÂÄÄÄÄÄÄÄÄÄÄÄÄÄÄÄÄÄÄÄÄÄÄÄÄÄÄÄÄÄÄÄÄÄÄ
       ³Widths (mm)              ³ Areas    ³ Densities (kg/m3)
       ³                         ³ (cmý)    ³
Ring   ³Outer Ring Erly Late   % ³Incr Total³Ring E/Wd L/Wd Unif  Min  Max  Rng
 # Year³ Rad.      Wood Wood  LW ³          ³mean mean mean
ÄÄÄÄÄÄÄÁÄÄÄÄÄÄÄÄÄÄÄÄÄÄÄÄÄÄÄÄÄÄÄÄÄÁÄÄÄÄÄÄÄÄÄÄÁÄÄÄÄÄÄÄÄÄÄÄÄÄÄÄÄÄÄÄÄÄÄÄÄÄÄÄÄÄÄÄÄÄÄ

 1 1992   4.8  4.8  4.8  0.0   0   0.7    0.7 391  391    0    0  299  444  145
 2 1993  18.3 13.5 13.5  0.0   0   9.8   10.5 370  370    0    0  297  499  202
 3 1994  38.7 20.4 20.4  0.0   0  36.5   47.1 344  344    0    0  269  493  224
 4 1995  57.9 19.2 18.0  1.2   6  58.3  105.3 398  389  542  153  332  593  261
 5 1996  78.0 20.1 18.9  1.2   5  85.8  191.1 398  388  551  163  316  584  268
 6 1997  96.6 18.6 17.4  1.2   6 102.0  293.2 398  390  507  117  323  512  189
 7 1998 115.8 19.2 19.2  0.0   0 128.1  421.3 372  372    0    0  307  490  183
 8 1999 131.4 15.6 15.6  0.0   0 121.1  542.4 379  379    0    0  303  490  187
 9 2000 144.6 13.2 12.3  0.9   6 114.5  656.9 372  362  503  141  268  509  241
10 2001 154.2  9.6  8.7  0.9   9  90.1  747.0 390  377  514  137  294  531  237
11 2002 160.5  6.3  4.5  1.8  28  62.3  809.3 413  349  573  224  277  586  309
12 2003 168.0  7.5  5.1  2.4  32  77.4  886.7 440  377  572  195  331  592  261
13 2004 174.6  6.6  4.5  2.1  31  71.0  957.7 417  353  556  203  315  598  283
14 2005 180.3  5.7  4.5  1.2  21  63.6 1021.3 416  376  569  193  319  609  290
15 2006 182.7  2.4  2.1  0.3  12  27.4 1048.6 405  389  521  132  315  521  206
16 2007 184.2  1.5  1.5  0.0   0  17.3 1065.9 385  385    0    0  344  438   94
17 2008 186.0  1.8  1.5  0.3  16  20.9 1086.9 417  396  521  125  366  521  155
18 2009 187.2  1.2  1.2  0.0   0  14.1 1100.9 441  441    0    0  375  494  119
19 2010 188.1  0.9  0.9  0.0   0  10.6 1111.5 407  407    0    0  370  435   65
20 2011 189.0  0.9  0.9  0.0   0  10.7 1122.2 435  435    0    0  380  477   97
21 2012 190.5  1.5  0.9  0.6  40  17.9 1140.1 462  428  514   86  405  517  112
22 2013 192.0  1.5  0.6  0.9  60  18.0 1158.1 513  405  585  180  376  644  268

Core Length:  192.6 mm
Core Density: 407 kg/m3
Cross-sectional Density:  397 kg/m3
Early/Latewood Threshold: 500 kg/m3
Attenuation Constant: 3.07

ÄÄÄÄÄÄÄÄÄÄÄÄÄÄÄÄÄÄÄÄÄÄÄÄÄÄÄÄÄÄÄÄÄÄÄÄÄÄÄÄÄÄÄÄÄÄÄÄÄÄÄÄÄÄÄÄÄÄÄÄÄÄÄÄÄÄÄÄÄÄÄÄÄÄÄÄÄÄÄ
Core : 65
ÄÄÄÄÄÄÄÂÄÄÄÄÄÄÄÄÄÄÄÄÄÄÄÄÄÄÄÄÄÄÄÄÄÂÄÄÄÄÄÄÄÄÄÄÂÄÄÄÄÄÄÄÄÄÄÄÄÄÄÄÄÄÄÄÄÄÄÄÄÄÄÄÄÄÄÄÄÄÄ
       ³Widths (mm)              ³ Areas    ³ Densities (kg/m3)
       ³                         ³ (cmý)    ³
Ring   ³Outer Ring Erly Late   % ³Incr Total³Ring E/Wd L/Wd Unif  Min  Max  Rng
 # Year³ Rad.      Wood Wood  LW ³          ³mean mean mean
ÄÄÄÄÄÄÄÁÄÄÄÄÄÄÄÄÄÄÄÄÄÄÄÄÄÄÄÄÄÄÄÄÄÁÄÄÄÄÄÄÄÄÄÄÁÄÄÄÄÄÄÄÄÄÄÄÄÄÄÄÄÄÄÄÄÄÄÄÄÄÄÄÄÄÄÄÄÄÄ

 3 1993  23.3 23.3 18.3  0.0   0  17.1   17.1 325  325    0    0  266  477  211
 4 1994  48.2 24.9 24.0  0.9   3  55.9   73.0 325  316  556  240  254  609  355
 5 1995  72.2 24.0 22.2  1.8   7  90.8  163.8 373  357  576  219  274  615  341
 6 1996  91.4 19.2 18.3  0.9   4  98.7  262.4 352  344  523  179  255  566  311
 7 1997 110.0 18.6 16.2  2.4  12 117.7  380.1 360  335  530  195  270  591  321
 8 1998 131.0 21.0 19.8  1.2   5 159.0  539.1 356  347  512  165  257  534  277
 9 1999 147.2 16.2 14.4  1.8  11 141.6  680.7 376  358  521  163  269  554  285
10 2000 159.5 12.3 11.4  0.9   7 118.5  799.2 351  338  517  179  265  541  276
11 2001 169.4  9.9  9.3  0.6   6 102.3  901.5 354  343  524  181  267  526  259
12 2002 177.2  7.8  5.1  2.7  34  84.9  986.5 404  320  563  243  261  611  350
13 2003 186.8  9.6  6.0  3.6  37 109.8 1096.2 441  365  568  203  320  627  307
14 2004 192.8  6.0  4.5  1.5  25  71.6 1167.8 411  360  565  205  294  592  298
15 2005 200.0  7.2  5.1  2.1  29  88.8 1256.6 429  368  576  208  306  618  312
16 2006 206.9  6.9  4.2  2.7  39  88.2 1344.8 424  357  528  171  304  589  285
17 2007 212.9  6.0  4.2  1.8  30  79.1 1424.0 422  356  577  221  310  609  299
18 2008 216.8  3.9  3.0  0.9  23  52.6 1476.6 403  346  592  246  307  636  329
19 2009 219.8  3.0  1.8  1.2  40  41.1 1517.8 470  373  616  243  334  671  337
20 2010 224.9  5.1  3.3  1.8  35  71.3 1589.0 464  387  604  217  326  679  353
21 2011 230.6  5.7  3.0  2.7  47  81.6 1670.6 481  379  594  215  327  654  327
22 2012 236.3  5.7  3.3  2.4  42  83.6 1754.2 463  380  578  198  338  615  277
23 2013 241.1  4.8  3.0  1.8  37  72.0 1826.2 466  388  595  207  322  631  309
24 2014 246.2  5.1  2.1  3.0  58  78.1 1904.3 531  388  630  242  324  684  360

Core Length:  243.3 mm
Core Density: 408 kg/m3
Cross-sectional Density:  404 kg/m3
Early/Latewood Threshold: 500 kg/m3
Attenuation Constant: 3.07

File: trials completed/FR121_2_Kinleith_finished/Densitometry/Densitometer files/ATIA18.DAT
File : C:\DENSITOM\KINLEI~1\ATIA18.DAT
Cores :
5
18
21
25
33
38
42
48
49
60
63
66
68

ÄÄÄÄÄÄÄÄÄÄÄÄÄÄÄÄÄÄÄÄÄÄÄÄÄÄÄÄÄÄÄÄÄÄÄÄÄÄÄÄÄÄÄÄÄÄÄÄÄÄÄÄÄÄÄÄÄÄÄÄÄÄÄÄÄÄÄÄÄÄÄÄÄÄÄÄÄÄÄ
Core : 5
ÄÄÄÄÄÄÄÂÄÄÄÄÄÄÄÄÄÄÄÄÄÄÄÄÄÄÄÄÄÄÄÄÄÂÄÄÄÄÄÄÄÄÄÄÂÄÄÄÄÄÄÄÄÄÄÄÄÄÄÄÄÄÄÄÄÄÄÄÄÄÄÄÄÄÄÄÄÄÄ
       ³Widths (mm)              ³ Areas    ³ Densities (kg/m3)
       ³                         ³ (cmý)    ³
Ring   ³Outer Ring Erly Late   % ³Incr Total³Ring E/Wd L/Wd Unif  Min  Max  Rng
 # Year³ Rad.      Wood Wood  LW ³          ³mean mean mean
ÄÄÄÄÄÄÄÁÄÄÄÄÄÄÄÄÄÄÄÄÄÄÄÄÄÄÄÄÄÄÄÄÄÁÄÄÄÄÄÄÄÄÄÄÁÄÄÄÄÄÄÄÄÄÄÄÄÄÄÄÄÄÄÄÄÄÄÄÄÄÄÄÄÄÄÄÄÄÄ

 1 1992   8.1  8.1  8.1  0.0   0   2.1    2.1 337  337    0    0  270  427  157
 2 1993  31.5 23.4 23.4  0.0   0  29.1   31.2 307  307    0    0  252  457  205
 3 1994  55.8 24.3 24.0  0.3   1  66.6   97.8 315  312  500  188  254  500  246
 4 1995  78.3 22.5 20.7  1.8   8  94.8  192.6 379  366  533  167  312  585  273
 5 1996 102.0 23.7 21.6  2.1   8 134.2  326.9 370  353  542  189  286  573  287
 6 1997 125.1 23.1 21.9  1.2   5 164.8  491.7 363  354  522  168  280  543  263
 7 1998 143.1 18.0 18.0  0.0   0 151.7  643.3 357  357    0    0  282  487  205
 8 1999 155.1 12.0 12.0  0.0   0 112.4  755.7 359  359    0    0  280  494  214
 9 2000 164.7  9.6  9.6  0.0   0  96.4  852.2 350  350    0    0  259  471  212
10 2001 178.5 13.8 13.8  0.0   0 148.8 1001.0 323  323    0    0  252  449  197
11 2002 190.5 12.0 12.0  0.0   0 139.1 1140.1 331  331    0    0  233  487  254
12 2003 206.7 16.2 16.2  0.0   0 202.2 1342.2 342  342    0    0  240  476  236
13 2004 218.4 11.7 11.7  0.0   0 156.3 1498.5 335  335    0    0  245  446  201
14 2005 230.4 12.0 12.0  0.0   0 169.2 1667.7 340  340    0    0  239  479  240
15 2006 238.8  8.4  8.4  0.0   0 123.8 1791.5 348  348    0    0  275  452  177
16 2007 247.2  8.4  8.1  0.3   3 128.3 1919.8 339  333  506  173  261  506  245
17 2008 253.5  6.3  5.7  0.6   9  99.1 2018.9 345  327  512  185  258  525  267
18 2009 260.7  7.2  6.6  0.6   8 116.3 2135.2 347  331  519  188  248  526  278
19 2010 267.3  6.6  6.0  0.6   9 109.5 2244.6 343  323  539  216  266  565  299
20 2011 273.3  6.0  4.2  1.8  30 101.9 2346.5 408  343  560  217  276  598  322
21 2012 278.7  5.4  4.2  1.2  22  93.6 2440.2 381  332  556  224  273  584  311
22 2013 283.8  5.1  3.9  1.2  23  90.1 2530.3 379  334  524  190  287  554  267
23 2014 287.4  3.6  2.7  0.9  24  64.6 2594.9 406  354  563  209  305  587  282

Core Length:  288.6 mm
Core Density: 352 kg/m3
Cross-sectional Density:  352 kg/m3
Early/Latewood Threshold: 500 kg/m3
Attenuation Constant: 3.07

ÄÄÄÄÄÄÄÄÄÄÄÄÄÄÄÄÄÄÄÄÄÄÄÄÄÄÄÄÄÄÄÄÄÄÄÄÄÄÄÄÄÄÄÄÄÄÄÄÄÄÄÄÄÄÄÄÄÄÄÄÄÄÄÄÄÄÄÄÄÄÄÄÄÄÄÄÄÄÄ
Core : 18
ÄÄÄÄÄÄÄÂÄÄÄÄÄÄÄÄÄÄÄÄÄÄÄÄÄÄÄÄÄÄÄÄÄÂÄÄÄÄÄÄÄÄÄÄÂÄÄÄÄÄÄÄÄÄÄÄÄÄÄÄÄÄÄÄÄÄÄÄÄÄÄÄÄÄÄÄÄÄÄ
       ³Widths (mm)              ³ Areas    ³ Densities (kg/m3)
       ³                         ³ (cmý)    ³
Ring   ³Outer Ring Erly Late   % ³Incr Total³Ring E/Wd L/Wd Unif  Min  Max  Rng
 # Year³ Rad.      Wood Wood  LW ³          ³mean mean mean
ÄÄÄÄÄÄÄÁÄÄÄÄÄÄÄÄÄÄÄÄÄÄÄÄÄÄÄÄÄÄÄÄÄÁÄÄÄÄÄÄÄÄÄÄÁÄÄÄÄÄÄÄÄÄÄÄÄÄÄÄÄÄÄÄÄÄÄÄÄÄÄÄÄÄÄÄÄÄÄ

 1 1992   8.1  8.1  8.1  0.0   0   2.1    2.1 302  302    0    0  242  437  195
 2 1993  27.6 19.5 19.5  0.0   0  21.9   23.9 281  281    0    0  239  376  137
 3 1994  53.1 25.5 25.5  0.0   0  64.6   88.6 244  244    0    0  185  383  198
 4 1995  79.5 26.4 26.4  0.0   0 110.0  198.6 280  280    0    0  205  495  290
 5 1996 104.4 24.9 24.9  0.0   0 143.9  342.4 272  272    0    0  212  481  269
 6 1997 127.2 22.8 22.8  0.0   0 165.9  508.3 286  286    0    0  220  455  235
 7 1998 147.0 19.8 19.8  0.0   0 170.6  678.9 259  259    0    0  202  377  175
 8 1999 162.9 15.9 15.9  0.0   0 154.8  833.7 267  267    0    0  212  389  177
 9 2000 173.1 10.2 10.2  0.0   0 107.7  941.3 293  293    0    0  206  456  250
10 2001 183.9 10.8 10.8  0.0   0 121.1 1062.5 306  306    0    0  244  431  187
11 2002 194.1 10.2 10.2  0.0   0 121.1 1183.6 299  299    0    0  206  481  275
12 2003 202.2  8.1  8.1  0.0   0 100.8 1284.4 364  364    0    0  288  497  209
13 2004 208.5  6.3  6.3  0.0   0  81.3 1365.7 363  363    0    0  294  440  146
14 2005 214.8  6.3  6.0  0.3   4  83.8 1449.5 362  355  509  154  277  509  232
15 2006 220.5  5.7  5.7  0.0   0  77.9 1527.5 371  371    0    0  268  478  210
16 2007 226.2  5.7  4.8  0.9  15  80.0 1607.4 394  366  542  176  287  564  277
17 2008 230.7  4.5  3.6  0.9  20  64.6 1672.0 394  354  556  202  294  563  269
18 2009 233.7  3.0  3.0  0.0   0  43.8 1715.8 381  381    0    0  274  491  217
19 2010 237.3  3.6  3.3  0.3   8  53.3 1769.1 356  341  514  173  277  514  237
20 2011 239.7  2.4  2.4  0.0   0  36.0 1805.0 384  384    0    0  294  495  201
21 2012 243.3  3.6  3.0  0.6  16  54.6 1859.7 381  356  507  151  268  513  245
22 2013 246.0  2.7  2.7  0.0   0  41.5 1901.2 351  351    0    0  282  474  192
23 2014 249.3  3.3  2.7  0.6  18  51.3 1952.5 387  359  516  157  296  521  225

Core Length:  250.2 mm
Core Density: 329 kg/m3
Cross-sectional Density:  316 kg/m3
Early/Latewood Threshold: 500 kg/m3
Attenuation Constant: 3.07

ÄÄÄÄÄÄÄÄÄÄÄÄÄÄÄÄÄÄÄÄÄÄÄÄÄÄÄÄÄÄÄÄÄÄÄÄÄÄÄÄÄÄÄÄÄÄÄÄÄÄÄÄÄÄÄÄÄÄÄÄÄÄÄÄÄÄÄÄÄÄÄÄÄÄÄÄÄÄÄ
Core : 21
ÄÄÄÄÄÄÄÂÄÄÄÄÄÄÄÄÄÄÄÄÄÄÄÄÄÄÄÄÄÄÄÄÄÂÄÄÄÄÄÄÄÄÄÄÂÄÄÄÄÄÄÄÄÄÄÄÄÄÄÄÄÄÄÄÄÄÄÄÄÄÄÄÄÄÄÄÄÄÄ
       ³Widths (mm)              ³ Areas    ³ Densities (kg/m3)
       ³                         ³ (cmý)    ³
Ring   ³Outer Ring Erly Late   % ³Incr Total³Ring E/Wd L/Wd Unif  Min  Max  Rng
 # Year³ Rad.      Wood Wood  LW ³          ³mean mean mean
ÄÄÄÄÄÄÄÁÄÄÄÄÄÄÄÄÄÄÄÄÄÄÄÄÄÄÄÄÄÄÄÄÄÁÄÄÄÄÄÄÄÄÄÄÁÄÄÄÄÄÄÄÄÄÄÄÄÄÄÄÄÄÄÄÄÄÄÄÄÄÄÄÄÄÄÄÄÄÄ

 3 1993  16.8 16.8 13.8  0.0   0   8.9    8.9 328  328    0    0  282  429  147
 4 1994  41.7 24.9 24.9  0.0   0  45.8   54.6 332  332    0    0  264  483  219
 5 1995  68.7 27.0 26.1  0.9   3  93.6  148.3 374  369  526  157  262  542  280
 6 1996  90.6 21.9 21.9  0.0   0 109.6  257.9 374  374    0    0  304  489  185
 7 1997 106.8 16.2 15.6  0.6   3 100.5  358.3 372  366  528  162  280  541  261
 8 1998 119.7 12.9 12.6  0.3   2  91.8  450.1 356  353  518  165  285  518  233
 9 1999 129.3  9.6  9.3  0.3   3  75.1  525.2 367  363  500  137  275  500  225
10 2000 135.9  6.6  5.7  0.9  13  55.0  580.2 370  337  575  238  259  601  342
11 2001 140.4  4.5  3.9  0.6  13  39.1  619.3 377  349  562  213  282  602  320
12 2002 144.3  3.9  2.4  1.5  38  34.9  654.2 403  312  549  237  279  643  364
13 2003 148.8  4.5  3.0  1.5  33  41.4  695.6 463  391  607  216  352  701  349
14 2004 153.3  4.5  3.3  1.2  26  42.7  738.3 465  395  659  264  346  715  369
15 2005 157.2  3.9  3.3  0.6  15  38.0  776.3 428  397  599  202  364  687  323
16 2006 159.6  2.4  1.8  0.6  25  23.9  800.2 463  418  596  178  362  607  245
17 2007 162.0  2.4  2.1  0.3  12  24.2  824.5 415  399  524  125  374  524  150
18 2008 164.4  2.4  1.8  0.6  24  24.6  849.1 490  425  685  260  391  703  312
19 2009 166.8  2.4  1.5  0.9  37  25.0  874.1 498  415  637  222  356  734  378
20 2010 169.2  2.4  1.5  0.9  37  25.3  899.4 485  413  605  192  342  683  341
21 2011 172.8  3.6  2.1  1.5  41  38.7  938.1 514  436  622  186  387  723  336
22 2012 174.6  1.8  0.6  1.2  66  19.6  957.7 522  397  585  188  388  731  343
23 2013 177.6  3.0  2.1  0.9  30  33.2  990.9 491  428  636  208  356  674  318
24 2014 180.3  2.7  0.9  1.8  66  30.4 1021.3 568  421  641  220  374  720  346

Core Length:  178.5 mm
Core Density: 429 kg/m3
Cross-sectional Density:  409 kg/m3
Early/Latewood Threshold: 500 kg/m3
Attenuation Constant: 3.07

ÄÄÄÄÄÄÄÄÄÄÄÄÄÄÄÄÄÄÄÄÄÄÄÄÄÄÄÄÄÄÄÄÄÄÄÄÄÄÄÄÄÄÄÄÄÄÄÄÄÄÄÄÄÄÄÄÄÄÄÄÄÄÄÄÄÄÄÄÄÄÄÄÄÄÄÄÄÄÄ
Core : 25
ÄÄÄÄÄÄÄÂÄÄÄÄÄÄÄÄÄÄÄÄÄÄÄÄÄÄÄÄÄÄÄÄÄÂÄÄÄÄÄÄÄÄÄÄÂÄÄÄÄÄÄÄÄÄÄÄÄÄÄÄÄÄÄÄÄÄÄÄÄÄÄÄÄÄÄÄÄÄÄ
       ³Widths (mm)              ³ Areas    ³ Densities (kg/m3)
       ³                         ³ (cmý)    ³
Ring   ³Outer Ring Erly Late   % ³Incr Total³Ring E/Wd L/Wd Unif  Min  Max  Rng
 # Year³ Rad.      Wood Wood  LW ³          ³mean mean mean
ÄÄÄÄÄÄÄÁÄÄÄÄÄÄÄÄÄÄÄÄÄÄÄÄÄÄÄÄÄÄÄÄÄÁÄÄÄÄÄÄÄÄÄÄÁÄÄÄÄÄÄÄÄÄÄÄÄÄÄÄÄÄÄÄÄÄÄÄÄÄÄÄÄÄÄÄÄÄÄ

 1 1992  18.4 18.4  8.4  0.0   0  10.6   10.6 395  395    0    0  365  428   63
 2 1993  39.4 21.0 21.0  0.0   0  38.1   48.8 323  323    0    0  269  481  212
 3 1994  57.4 18.0 17.4  0.6   3  54.7  103.5 321  314  539  225  257  543  286
 4 1995  77.2 19.8 18.0  1.8   9  83.7  187.2 351  332  542  210  261  584  323
 5 1996  95.2 18.0 16.8  1.2   6  97.5  284.7 371  359  535  176  291  575  284
 6 1997 109.6 14.4 13.8  0.6   4  92.6  377.4 350  343  515  172  275  529  254
 7 1998 124.9 15.3 15.3  0.0   0 112.7  490.1 349  349    0    0  272  476  204
 8 1999 139.3 14.4 12.9  1.5  10 119.5  609.6 373  356  520  164  262  550  288
 9 2000 148.3  9.0  7.5  1.5  16  81.3  690.9 373  341  530  189  265  553  288
10 2001 159.7 11.4  9.0  2.4  21 110.3  801.2 402  366  536  170  304  557  253
11 2002 168.4  8.7  6.9  1.8  20  89.7  890.9 399  354  572  218  298  608  310
12 2003 174.1  5.7  4.5  1.2  21  61.3  952.2 427  381  599  218  335  640  305
13 2004 178.3  4.2  3.3  0.9  21  46.5  998.7 407  366  555  189  304  571  267
14 2005 181.3  3.0  2.7  0.3  10  33.9 1032.6 415  400  551  151  350  551  201
15 2006 182.5  1.2  1.2  0.0   0  13.7 1046.3 399  399    0    0  320  498  178
16 2007 183.7  1.2  0.9  0.3  24  13.8 1060.2 415  378  525  147  359  525  166
17 2008 185.2  1.5  0.6  0.9  60  17.4 1077.5 520  414  592  178  395  623  228
18 2009 187.3  2.1  0.9  1.2  57  24.6 1102.1 519  421  593  172  382  617  235
19 2010 189.1  1.8  0.9  0.9  49  21.3 1123.4 470  414  525  111  351  557  206
20 2011 190.9  1.8  1.8  0.0   0  21.5 1144.9 445  445    0    0  407  487   80
21 2012 192.4  1.5  1.5  0.0   0  18.1 1162.9 428  428    0    0  356  486  130
22 2013 193.6  1.2  1.2  0.0   0  14.6 1177.5 427  427    0    0  389  469   80
23 2014 194.8  1.2  0.6  0.6  50  14.6 1192.1 476  428  523   95  428  540  112

Core Length:  184.8 mm
Core Density: 406 kg/m3
Cross-sectional Density:  385 kg/m3
Early/Latewood Threshold: 500 kg/m3
Attenuation Constant: 3.07

ÄÄÄÄÄÄÄÄÄÄÄÄÄÄÄÄÄÄÄÄÄÄÄÄÄÄÄÄÄÄÄÄÄÄÄÄÄÄÄÄÄÄÄÄÄÄÄÄÄÄÄÄÄÄÄÄÄÄÄÄÄÄÄÄÄÄÄÄÄÄÄÄÄÄÄÄÄÄÄ
Core : 33
ÄÄÄÄÄÄÄÂÄÄÄÄÄÄÄÄÄÄÄÄÄÄÄÄÄÄÄÄÄÄÄÄÄÂÄÄÄÄÄÄÄÄÄÄÂÄÄÄÄÄÄÄÄÄÄÄÄÄÄÄÄÄÄÄÄÄÄÄÄÄÄÄÄÄÄÄÄÄÄ
       ³Widths (mm)              ³ Areas    ³ Densities (kg/m3)
       ³                         ³ (cmý)    ³
Ring   ³Outer Ring Erly Late   % ³Incr Total³Ring E/Wd L/Wd Unif  Min  Max  Rng
 # Year³ Rad.      Wood Wood  LW ³          ³mean mean mean
ÄÄÄÄÄÄÄÁÄÄÄÄÄÄÄÄÄÄÄÄÄÄÄÄÄÄÄÄÄÄÄÄÄÁÄÄÄÄÄÄÄÄÄÄÁÄÄÄÄÄÄÄÄÄÄÄÄÄÄÄÄÄÄÄÄÄÄÄÄÄÄÄÄÄÄÄÄÄÄ

 1 1992   9.0  9.0  9.0  0.0   0   2.5    2.5 357  357    0    0  307  416  109
 2 1993  27.6 18.6 18.6  0.0   0  21.4   23.9 311  311    0    0  261  476  215
 3 1994  48.3 20.7 20.1  0.6   2  49.4   73.3 323  317  532  215  240  537  297
 4 1995  69.9 21.6 20.7  0.9   4  80.2  153.5 345  336  545  209  255  584  329
 5 1996  91.5 21.6 21.6  0.0   0 109.5  263.0 328  328    0    0  261  471  210
 6 1997 110.1 18.6 18.3  0.3   1 117.8  380.8 345  343  504  161  273  504  231
 7 1998 129.0 18.9 18.9  0.0   0 142.0  522.8 322  322    0    0  256  469  213
 8 1999 142.2 13.2 12.9  0.3   2 112.5  635.3 337  333  515  182  250  515  265
 9 2000 152.4 10.2  9.3  0.9   8  94.4  729.7 331  314  506  192  252  518  266
10 2001 160.2  7.8  7.5  0.3   3  76.6  806.3 337  330  509  179  269  509  240
11 2002 168.0  7.8  6.9  0.9  11  80.4  886.7 366  344  530  186  274  550  276
12 2003 177.6  9.6  9.3  0.3   3 104.2  990.9 344  339  522  183  278  522  244
13 2004 185.1  7.5  7.2  0.3   4  85.5 1076.4 343  336  504  168  260  504  244
14 2005 192.9  7.8  6.9  0.9  11  92.6 1169.0 355  333  519  186  262  523  261
15 2006 198.0  5.1  4.8  0.3   5  62.6 1231.6 361  351  521  170  281  521  240
16 2007 203.7  5.7  4.8  0.9  15  71.9 1303.6 347  313  523  210  274  548  274
17 2008 209.1  5.4  3.9  1.5  27  70.0 1373.6 376  309  550  241  274  599  325
18 2009 214.2  5.1  3.9  1.2  23  67.8 1441.4 367  317  532  215  286  535  249
19 2010 216.9  2.7  2.7  0.0   0  36.6 1478.0 316  316    0    0  278  470  192
20 2011 219.9  3.0  2.1  0.9  30  41.2 1519.1 434  397  522  125  316  537  221
21 2012 222.0  2.1  1.5  0.6  28  29.2 1548.3 435  380  573  193  308  582  274
22 2013 223.8  1.8  1.8  0.0   0  25.2 1573.5 362  362    0    0  316  431  115
23 2014 225.6  1.8  0.9  0.9  49  25.4 1598.9 480  390  571  181  337  608  271

Core Length:  226.2 mm
Core Density: 357 kg/m3
Cross-sectional Density:  349 kg/m3
Early/Latewood Threshold: 500 kg/m3
Attenuation Constant: 3.07

ÄÄÄÄÄÄÄÄÄÄÄÄÄÄÄÄÄÄÄÄÄÄÄÄÄÄÄÄÄÄÄÄÄÄÄÄÄÄÄÄÄÄÄÄÄÄÄÄÄÄÄÄÄÄÄÄÄÄÄÄÄÄÄÄÄÄÄÄÄÄÄÄÄÄÄÄÄÄÄ
Core : 38
ÄÄÄÄÄÄÄÂÄÄÄÄÄÄÄÄÄÄÄÄÄÄÄÄÄÄÄÄÄÄÄÄÄÂÄÄÄÄÄÄÄÄÄÄÂÄÄÄÄÄÄÄÄÄÄÄÄÄÄÄÄÄÄÄÄÄÄÄÄÄÄÄÄÄÄÄÄÄÄ
       ³Widths (mm)              ³ Areas    ³ Densities (kg/m3)
       ³                         ³ (cmý)    ³
Ring   ³Outer Ring Erly Late   % ³Incr Total³Ring E/Wd L/Wd Unif  Min  Max  Rng
 # Year³ Rad.      Wood Wood  LW ³          ³mean mean mean
ÄÄÄÄÄÄÄÁÄÄÄÄÄÄÄÄÄÄÄÄÄÄÄÄÄÄÄÄÄÄÄÄÄÁÄÄÄÄÄÄÄÄÄÄÁÄÄÄÄÄÄÄÄÄÄÄÄÄÄÄÄÄÄÄÄÄÄÄÄÄÄÄÄÄÄÄÄÄÄ

 1 1992  11.4 11.4 11.4  0.0   0   4.1    4.1 337  337    0    0  282  417  135
 2 1993  18.9  7.5  7.5  0.0   0   7.1   11.2 382  382    0    0  326  485  159
 3 1994  38.4 19.5 19.2  0.3   1  35.1   46.3 330  327  507  180  269  507  238
 4 1995  57.6 19.2 18.9  0.3   1  57.9  104.2 348  346  519  173  272  519  247
 5 1996  73.2 15.6 15.3  0.3   1  64.1  168.3 360  358  505  147  279  505  226
 6 1997  87.0 13.8 12.3  1.5  10  69.5  237.8 366  345  538  193  292  565  273
 7 1998  99.0 12.0  9.9  2.1  17  70.1  307.9 362  326  532  206  263  560  297
 8 1999 106.5  7.5  5.7  1.8  24  48.4  356.3 401  331  621  290  281  655  374
 9 2000 112.5  6.0  5.1  0.9  15  41.3  397.6 392  357  591  234  300  672  372
10 2001 117.9  5.4  4.5  0.9  16  39.1  436.7 425  392  594  202  331  629  298
11 2002 124.2  6.3  4.2  2.1  33  47.9  484.6 441  371  581  210  296  624  328
12 2003 135.0 10.8  7.2  3.6  33  87.9  572.6 450  379  591  212  318  664  346
13 2004 145.2 10.2  6.3  3.9  38  89.8  662.3 453  375  578  203  335  662  327
14 2005 154.5  9.3  6.9  2.4  25  87.6  749.9 448  397  594  197  344  632  288
15 2006 162.3  7.8  6.0  1.8  23  77.6  827.5 440  404  560  156  333  598  265
16 2007 171.0  8.7  6.9  1.8  20  91.1  918.6 420  379  575  196  336  618  282
17 2008 178.2  7.2  4.2  3.0  41  79.0  997.6 466  367  604  237  321  658  337
18 2009 185.1  6.9  4.5  2.4  34  78.8 1076.4 458  391  585  194  336  625  289
19 2010 191.7  6.6  3.9  2.7  40  78.1 1154.5 460  387  566  179  321  653  332
20 2011 199.2  7.5  3.6  3.9  52  92.1 1246.6 502  418  579  161  381  627  246
21 2012 205.8  6.6  4.2  2.4  36  84.0 1330.6 458  389  580  191  329  602  273
22 2013 212.4  6.6  3.3  3.3  49  86.7 1417.3 493  398  589  191  353  662  309
23 2014 219.0  6.6  2.4  4.2  63  89.4 1506.7 507  394  572  178  350  615  265

Core Length:  220.5 mm
Core Density: 421 kg/m3
Cross-sectional Density:  435 kg/m3
Early/Latewood Threshold: 500 kg/m3
Attenuation Constant: 3.07

ÄÄÄÄÄÄÄÄÄÄÄÄÄÄÄÄÄÄÄÄÄÄÄÄÄÄÄÄÄÄÄÄÄÄÄÄÄÄÄÄÄÄÄÄÄÄÄÄÄÄÄÄÄÄÄÄÄÄÄÄÄÄÄÄÄÄÄÄÄÄÄÄÄÄÄÄÄÄÄ
Core : 42
ÄÄÄÄÄÄÄÂÄÄÄÄÄÄÄÄÄÄÄÄÄÄÄÄÄÄÄÄÄÄÄÄÄÂÄÄÄÄÄÄÄÄÄÄÂÄÄÄÄÄÄÄÄÄÄÄÄÄÄÄÄÄÄÄÄÄÄÄÄÄÄÄÄÄÄÄÄÄÄ
       ³Widths (mm)              ³ Areas    ³ Densities (kg/m3)
       ³                         ³ (cmý)    ³
Ring   ³Outer Ring Erly Late   % ³Incr Total³Ring E/Wd L/Wd Unif  Min  Max  Rng
 # Year³ Rad.      Wood Wood  LW ³          ³mean mean mean
ÄÄÄÄÄÄÄÁÄÄÄÄÄÄÄÄÄÄÄÄÄÄÄÄÄÄÄÄÄÄÄÄÄÁÄÄÄÄÄÄÄÄÄÄÁÄÄÄÄÄÄÄÄÄÄÄÄÄÄÄÄÄÄÄÄÄÄÄÄÄÄÄÄÄÄÄÄÄÄ

 1 1991   3.3  3.3  3.3  0.0   0   0.3    0.3 372  372    0    0  258  457  199
 2 1992  12.9  9.6  9.6  0.0   0   4.9    5.2 335  335    0    0  299  389   90
 3 1993  36.9 24.0 24.0  0.0   0  37.5   42.8 307  307    0    0  260  435  175
 4 1994  63.3 26.4 26.4  0.0   0  83.1  125.9 302  302    0    0  246  476  230
 5 1995  86.1 22.8 22.2  0.6   2 107.0  232.9 331  326  517  191  262  525  263
 6 1996 105.0 18.9 18.6  0.3   1 113.5  346.4 370  367  529  162  281  529  248
 7 1997 120.6 15.6 15.3  0.3   1 110.6  456.9 346  343  502  159  291  502  211
 8 1998 133.5 12.9 12.9  0.0   0 103.0  559.9 334  334    0    0  261  446  185
 9 1999 140.7  7.2  7.2  0.0   0  62.0  621.9 346  346    0    0  255  461  206
10 2000 145.5  4.8  4.2  0.6  12  43.2  665.1 367  346  519  173  266  533  267
11 2001 150.6  5.1  4.2  0.9  17  47.4  712.5 384  353  529  176  282  553  271
12 2002 157.8  7.2  6.0  1.2  16  69.8  782.3 379  349  528  179  263  534  271
13 2003 167.1  9.3  7.8  1.5  16  94.9  877.2 407  383  533  150  301  549  248
14 2004 174.6  7.5  6.9  0.6   8  80.5  957.7 362  348  515  167  255  523  268
15 2005 180.3  5.7  4.5  1.2  21  63.6 1021.3 374  331  539  208  281  560  279
16 2006 185.1  4.8  4.2  0.6  12  55.1 1076.4 407  388  543  155  296  555  259
17 2007 190.2  5.1  4.2  0.9  17  60.1 1136.5 382  349  537  188  315  564  249
18 2008 195.3  5.1  3.0  2.1  41  61.8 1198.3 458  352  610  258  314  643  329
19 2009 199.8  4.5  3.0  1.5  33  55.9 1254.1 447  375  592  217  310  629  319
20 2010 204.3  4.5  3.3  1.2  26  57.1 1311.3 433  377  586  209  311  613  302
21 2011 207.0  2.7  2.4  0.3  11  34.9 1346.1 397  377  556  179  328  556  228
22 2012 208.5  1.5  1.5  0.0   0  19.6 1365.7 422  422    0    0  344  487  143
23 2013 209.1  0.6  0.3  0.3  50   7.9 1373.6 504  442  567  125  442  567  125
24 2014 210.3  1.2  0.9  0.3  25  15.8 1389.4 405  373  501  128  330  501  171

Core Length:  210.3 mm
Core Density: 382 kg/m3
Cross-sectional Density:  372 kg/m3
Early/Latewood Threshold: 500 kg/m3
Attenuation Constant: 3.07

ÄÄÄÄÄÄÄÄÄÄÄÄÄÄÄÄÄÄÄÄÄÄÄÄÄÄÄÄÄÄÄÄÄÄÄÄÄÄÄÄÄÄÄÄÄÄÄÄÄÄÄÄÄÄÄÄÄÄÄÄÄÄÄÄÄÄÄÄÄÄÄÄÄÄÄÄÄÄÄ
Core : 48
ÄÄÄÄÄÄÄÂÄÄÄÄÄÄÄÄÄÄÄÄÄÄÄÄÄÄÄÄÄÄÄÄÄÂÄÄÄÄÄÄÄÄÄÄÂÄÄÄÄÄÄÄÄÄÄÄÄÄÄÄÄÄÄÄÄÄÄÄÄÄÄÄÄÄÄÄÄÄÄ
       ³Widths (mm)              ³ Areas    ³ Densities (kg/m3)
       ³                         ³ (cmý)    ³
Ring   ³Outer Ring Erly Late   % ³Incr Total³Ring E/Wd L/Wd Unif  Min  Max  Rng
 # Year³ Rad.      Wood Wood  LW ³          ³mean mean mean
ÄÄÄÄÄÄÄÁÄÄÄÄÄÄÄÄÄÄÄÄÄÄÄÄÄÄÄÄÄÄÄÄÄÁÄÄÄÄÄÄÄÄÄÄÁÄÄÄÄÄÄÄÄÄÄÄÄÄÄÄÄÄÄÄÄÄÄÄÄÄÄÄÄÄÄÄÄÄÄ

 3 1993  22.7 22.7 20.7  0.0   0  16.2   16.2 328  328    0    0  266  402  136
 4 1994  42.5 19.8 19.8  0.0   0  40.6   56.7 330  330    0    0  267  426  159
 5 1995  65.3 22.8 22.5  0.3   1  77.2  134.0 336  334  504  170  255  504  249
 6 1996  85.1 19.8 19.5  0.3   1  93.6  227.5 325  322  515  193  239  515  276
 7 1997 100.1 15.0 15.0  0.0   0  87.3  314.8 348  348    0    0  266  480  214
 8 1998 114.8 14.7 14.7  0.0   0  99.2  414.0 323  323    0    0  254  434  180
 9 1999 125.9 11.1 11.1  0.0   0  83.9  498.0 340  340    0    0  260  482  222
10 2000 134.6  8.7  8.7  0.0   0  71.2  569.2 317  317    0    0  234  451  217
11 2001 139.7  5.1  5.1  0.0   0  43.9  613.1 349  349    0    0  284  481  197
12 2002 144.8  5.1  4.8  0.3   5  45.6  658.7 370  360  532  172  272  532  260
13 2003 152.3  7.5  7.2  0.3   4  70.0  728.7 391  386  526  140  295  526  231
14 2004 159.8  7.5  6.9  0.6   8  73.5  802.2 362  349  511  162  265  519  254
15 2005 168.8  9.0  8.7  0.3   3  92.9  895.1 379  374  528  154  292  528  236
16 2006 176.6  7.8  7.5  0.3   3  84.6  979.8 372  366  522  156  298  522  224
17 2007 183.5  6.9  6.0  0.9  13  78.1 1057.8 398  375  549  174  308  566  258
18 2008 190.4  6.9  5.1  1.8  26  81.1 1138.9 441  388  590  202  336  673  337
19 2009 196.4  6.0  4.2  1.8  30  72.9 1211.8 452  407  558  151  353  618  265
20 2010 200.9  4.5  3.6  0.9  20  56.2 1268.0 418  370  610  240  319  647  328
21 2011 204.8  3.9  2.7  1.2  30  49.7 1317.7 436  380  564  184  352  606  254
22 2012 208.1  3.3  2.4  0.9  27  42.8 1360.5 445  404  554  150  352  597  245
23 2013 213.5  5.4  3.6  1.8  33  71.5 1432.0 451  375  603  228  340  660  320
24 2014 218.0  4.5  3.0  1.5  33  61.0 1493.0 468  407  589  182  314  645  331

Core Length:  217.2 mm
Core Density: 380 kg/m3
Cross-sectional Density:  379 kg/m3
Early/Latewood Threshold: 500 kg/m3
Attenuation Constant: 3.07

ÄÄÄÄÄÄÄÄÄÄÄÄÄÄÄÄÄÄÄÄÄÄÄÄÄÄÄÄÄÄÄÄÄÄÄÄÄÄÄÄÄÄÄÄÄÄÄÄÄÄÄÄÄÄÄÄÄÄÄÄÄÄÄÄÄÄÄÄÄÄÄÄÄÄÄÄÄÄÄ
Core : 49
ÄÄÄÄÄÄÄÂÄÄÄÄÄÄÄÄÄÄÄÄÄÄÄÄÄÄÄÄÄÄÄÄÄÂÄÄÄÄÄÄÄÄÄÄÂÄÄÄÄÄÄÄÄÄÄÄÄÄÄÄÄÄÄÄÄÄÄÄÄÄÄÄÄÄÄÄÄÄÄ
       ³Widths (mm)              ³ Areas    ³ Densities (kg/m3)
       ³                         ³ (cmý)    ³
Ring   ³Outer Ring Erly Late   % ³Incr Total³Ring E/Wd L/Wd Unif  Min  Max  Rng
 # Year³ Rad.      Wood Wood  LW ³          ³mean mean mean
ÄÄÄÄÄÄÄÁÄÄÄÄÄÄÄÄÄÄÄÄÄÄÄÄÄÄÄÄÄÄÄÄÄÁÄÄÄÄÄÄÄÄÄÄÁÄÄÄÄÄÄÄÄÄÄÄÄÄÄÄÄÄÄÄÄÄÄÄÄÄÄÄÄÄÄÄÄÄÄ

 3 1993  18.7 18.7 11.7  0.0   0  11.0   11.0 308  308    0    0  258  474  216
 4 1994  40.9 22.2 21.9  0.3   1  41.6   52.6 314  312  512  200  252  512  260
 5 1995  63.4 22.5 21.9  0.6   2  73.7  126.3 324  319  523  204  261  532  271
 6 1996  83.5 20.1 19.5  0.6   2  92.8  219.0 335  330  513  183  256  515  259
 7 1997  97.6 14.1 14.1  0.0   0  80.2  299.3 333  333    0    0  255  480  225
 8 1998 109.9 12.3 11.4  0.9   7  80.2  379.4 356  344  509  165  277  516  239
 9 1999 123.4 13.5 13.5  0.0   0  98.9  478.4 363  363    0    0  280  492  212
10 2000 133.0  9.6  8.7  0.9   9  77.3  555.7 379  366  509  143  266  513  247
11 2001 142.9  9.9  8.4  1.5  15  85.8  641.5 372  346  522  176  264  547  283
12 2002 151.0  8.1  6.6  1.5  18  74.8  716.3 374  339  528  189  259  553  294
13 2003 159.4  8.4  6.9  1.5  17  81.9  798.2 380  344  543  199  282  561  279
14 2004 165.4  6.0  5.1  0.9  15  61.2  859.5 370  345  513  168  282  535  253
15 2005 170.8  5.4  3.9  1.5  27  57.0  916.5 388  324  554  230  294  599  305
16 2006 174.7  3.9  2.7  1.2  30  42.3  958.8 424  354  582  228  300  599  299
17 2007 177.4  2.7  2.1  0.6  22  29.9  988.7 420  367  604  237  314  605  291
18 2008 180.1  2.7  1.8  0.9  33  30.3 1019.0 422  333  598  265  314  638  324
19 2009 182.5  2.4  2.1  0.3  12  27.3 1046.3 403  377  586  209  306  586  280
20 2010 184.6  2.1  1.5  0.6  28  24.2 1070.6 410  346  571  225  304  604  300
21 2011 186.4  1.8  1.2  0.6  33  21.0 1091.5 405  352  512  160  317  524  207
22 2012 187.6  1.2  0.9  0.3  25  14.1 1105.6 409  359  561  202  314  561  247
23 2013 188.8  1.2  1.2  0.0   0  14.2 1119.8 391  391    0    0  314  492  178
24 2014 190.6  1.8  1.5  0.3  16  21.5 1141.3 416  385  569  184  278  569  291

Core Length:  183.6 mm
Core Density: 377 kg/m3
Cross-sectional Density:  368 kg/m3
Early/Latewood Threshold: 500 kg/m3
Attenuation Constant: 3.07

ÄÄÄÄÄÄÄÄÄÄÄÄÄÄÄÄÄÄÄÄÄÄÄÄÄÄÄÄÄÄÄÄÄÄÄÄÄÄÄÄÄÄÄÄÄÄÄÄÄÄÄÄÄÄÄÄÄÄÄÄÄÄÄÄÄÄÄÄÄÄÄÄÄÄÄÄÄÄÄ
Core : 60
ÄÄÄÄÄÄÄÂÄÄÄÄÄÄÄÄÄÄÄÄÄÄÄÄÄÄÄÄÄÄÄÄÄÂÄÄÄÄÄÄÄÄÄÄÂÄÄÄÄÄÄÄÄÄÄÄÄÄÄÄÄÄÄÄÄÄÄÄÄÄÄÄÄÄÄÄÄÄÄ
       ³Widths (mm)              ³ Areas    ³ Densities (kg/m3)
       ³                         ³ (cmý)    ³
Ring   ³Outer Ring Erly Late   % ³Incr Total³Ring E/Wd L/Wd Unif  Min  Max  Rng
 # Year³ Rad.      Wood Wood  LW ³          ³mean mean mean
ÄÄÄÄÄÄÄÁÄÄÄÄÄÄÄÄÄÄÄÄÄÄÄÄÄÄÄÄÄÄÄÄÄÁÄÄÄÄÄÄÄÄÄÄÁÄÄÄÄÄÄÄÄÄÄÄÄÄÄÄÄÄÄÄÄÄÄÄÄÄÄÄÄÄÄÄÄÄÄ

 1 1991   3.9  3.9  3.9  0.0   0   0.5    0.5 366  366    0    0  270  481  211
 2 1992  12.9  9.0  9.0  0.0   0   4.8    5.2 357  357    0    0  274  433  159
 3 1993  31.5 18.6 18.6  0.0   0  25.9   31.2 325  325    0    0  254  468  214
 4 1994  56.4 24.9 24.6  0.3   1  68.8   99.9 315  313  508  195  234  508  274
 5 1995  78.3 21.9 21.6  0.3   1  92.7  192.6 341  339  501  162  254  501  247
 6 1996 101.4 23.1 22.2  0.9   3 130.4  323.0 361  355  515  160  275  520  245
 7 1997 121.2 19.8 18.9  0.9   4 138.5  461.5 360  352  524  172  285  539  254
 8 1998 140.4 19.2 19.2  0.0   0 157.8  619.3 345  345    0    0  261  483  222
 9 1999 152.1 11.7 11.7  0.0   0 107.5  726.8 362  362    0    0  251  473  222
10 2000 159.9  7.8  6.9  0.9  11  76.5  803.2 352  329  529  200  238  540  302
11 2001 166.5  6.6  5.4  1.2  18  67.7  870.9 371  333  538  205  244  588  344
12 2002 174.6  8.1  7.2  0.9  11  86.8  957.7 360  341  512  171  237  518  281
13 2003 183.6  9.0  7.5  1.5  16 101.3 1059.0 389  359  540  181  296  601  305
14 2004 188.7  5.1  3.9  1.2  23  59.7 1118.6 386  331  564  233  289  604  315
15 2005 194.1  5.4  4.2  1.2  22  64.9 1183.6 404  358  567  209  298  590  292
16 2006 197.4  3.3  2.4  0.9  27  40.6 1224.2 412  354  567  213  285  656  371
17 2007 200.7  3.3  2.4  0.9  27  41.3 1265.4 443  376  620  244  327  677  350
18 2008 205.5  4.8  3.3  1.5  31  61.3 1326.7 449  388  582  194  356  686  330
19 2009 208.8  3.3  2.4  0.9  27  43.0 1369.7 471  415  619  204  370  676  306
20 2010 211.8  3.0  2.1  0.9  30  39.6 1409.3 469  416  592  176  352  698  346
21 2011 215.1  3.3  1.5  1.8  54  44.3 1453.6 514  394  614  220  381  693  312
22 2012 218.7  3.6  2.7  0.9  24  49.1 1502.6 463  401  647  246  357  662  305
23 2013 223.5  4.8  3.3  1.5  31  66.7 1569.3 481  414  628  214  378  692  314
24 2014 228.3  4.8  2.1  2.7  56  68.1 1637.4 500  392  585  193  336  699  363

Core Length:  229.2 mm
Core Density: 399 kg/m3
Cross-sectional Density:  390 kg/m3
Early/Latewood Threshold: 500 kg/m3
Attenuation Constant: 3.07

ÄÄÄÄÄÄÄÄÄÄÄÄÄÄÄÄÄÄÄÄÄÄÄÄÄÄÄÄÄÄÄÄÄÄÄÄÄÄÄÄÄÄÄÄÄÄÄÄÄÄÄÄÄÄÄÄÄÄÄÄÄÄÄÄÄÄÄÄÄÄÄÄÄÄÄÄÄÄÄ
Core : 63
ÄÄÄÄÄÄÄÂÄÄÄÄÄÄÄÄÄÄÄÄÄÄÄÄÄÄÄÄÄÄÄÄÄÂÄÄÄÄÄÄÄÄÄÄÂÄÄÄÄÄÄÄÄÄÄÄÄÄÄÄÄÄÄÄÄÄÄÄÄÄÄÄÄÄÄÄÄÄÄ
       ³Widths (mm)              ³ Areas    ³ Densities (kg/m3)
       ³                         ³ (cmý)    ³
Ring   ³Outer Ring Erly Late   % ³Incr Total³Ring E/Wd L/Wd Unif  Min  Max  Rng
 # Year³ Rad.      Wood Wood  LW ³          ³mean mean mean
ÄÄÄÄÄÄÄÁÄÄÄÄÄÄÄÄÄÄÄÄÄÄÄÄÄÄÄÄÄÄÄÄÄÁÄÄÄÄÄÄÄÄÄÄÁÄÄÄÄÄÄÄÄÄÄÄÄÄÄÄÄÄÄÄÄÄÄÄÄÄÄÄÄÄÄÄÄÄÄ

 1 1992   8.4  8.4  8.4  0.0   0   2.2    2.2 344  344    0    0  244  457  213
 2 1993  23.4 15.0 15.0  0.0   0  15.0   17.2 320  320    0    0  261  476  215
 3 1994  44.1 20.7 20.4  0.3   1  43.9   61.1 325  323  508  185  240  508  268
 4 1995  64.8 20.7 20.4  0.3   1  70.8  131.9 334  332  514  182  260  514  254
 5 1996  84.0 19.2 18.9  0.3   1  89.8  221.7 342  339  523  184  254  523  269
 6 1997 102.0 18.0 18.0  0.0   0 105.2  326.9 356  356    0    0  276  486  210
 7 1998 121.2 19.2 19.2  0.0   0 134.6  461.5 341  341    0    0  254  484  230
 8 1999 134.7 13.5 13.5  0.0   0 108.5  570.0 357  357    0    0  257  478  221
 9 2000 145.2 10.5  8.7  1.8  17  92.3  662.3 351  315  525  210  256  543  287
10 2001 153.9  8.7  7.2  1.5  17  81.7  744.1 365  330  536  206  247  571  324
11 2002 161.4  7.5  5.7  1.8  24  74.3  818.4 389  337  556  219  265  583  318
12 2003 175.5 14.1 10.5  3.6  25 149.2  967.6 431  379  583  204  310  631  321
13 2004 186.9 11.4  8.7  2.7  23 129.8 1097.4 412  371  543  172  317  557  240
14 2005 195.3  8.4  6.6  1.8  21 100.9 1198.3 417  373  579  206  306  617  311
15 2006 199.8  4.5  3.3  1.2  26  55.9 1254.1 434  389  557  168  317  594  277
16 2007 203.4  3.6  3.0  0.6  16  45.6 1299.7 419  382  604  222  336  616  280
17 2008 206.7  3.3  2.4  0.9  27  42.5 1342.2 442  387  589  202  342  667  325
18 2009 209.4  2.7  2.1  0.6  22  35.3 1377.5 443  401  589  188  345  658  313
19 2010 212.1  2.7  2.1  0.6  22  35.8 1413.3 438  404  559  155  350  580  230
20 2011 213.9  1.8  1.2  0.6  33  24.1 1437.4 483  410  629  219  381  686  305
21 2012 216.9  3.0  2.1  0.9  30  40.6 1478.0 451  386  601  215  349  670  321
22 2013 219.3  2.4  2.1  0.3  12  32.9 1510.9 419  400  557  157  369  557  188
23 2014 221.4  2.1  1.5  0.6  28  29.1 1539.9 462  411  589  178  375  622  247

Core Length:  221.7 mm
Core Density: 394 kg/m3
Cross-sectional Density:  388 kg/m3
Early/Latewood Threshold: 500 kg/m3
Attenuation Constant: 3.07

ÄÄÄÄÄÄÄÄÄÄÄÄÄÄÄÄÄÄÄÄÄÄÄÄÄÄÄÄÄÄÄÄÄÄÄÄÄÄÄÄÄÄÄÄÄÄÄÄÄÄÄÄÄÄÄÄÄÄÄÄÄÄÄÄÄÄÄÄÄÄÄÄÄÄÄÄÄÄÄ
Core : 66
ÄÄÄÄÄÄÄÂÄÄÄÄÄÄÄÄÄÄÄÄÄÄÄÄÄÄÄÄÄÄÄÄÄÂÄÄÄÄÄÄÄÄÄÄÂÄÄÄÄÄÄÄÄÄÄÄÄÄÄÄÄÄÄÄÄÄÄÄÄÄÄÄÄÄÄÄÄÄÄ
       ³Widths (mm)              ³ Areas    ³ Densities (kg/m3)
       ³                         ³ (cmý)    ³
Ring   ³Outer Ring Erly Late   % ³Incr Total³Ring E/Wd L/Wd Unif  Min  Max  Rng
 # Year³ Rad.      Wood Wood  LW ³          ³mean mean mean
ÄÄÄÄÄÄÄÁÄÄÄÄÄÄÄÄÄÄÄÄÄÄÄÄÄÄÄÄÄÄÄÄÄÁÄÄÄÄÄÄÄÄÄÄÁÄÄÄÄÄÄÄÄÄÄÄÄÄÄÄÄÄÄÄÄÄÄÄÄÄÄÄÄÄÄÄÄÄÄ

 3 1993  15.0 15.0  6.0  0.0   0   7.1    7.1 359  359    0    0  319  404   85
 4 1994  34.8 19.8 19.8  0.0   0  31.0   38.0 310  310    0    0  267  426  159
 5 1995  58.8 24.0 23.7  0.3   1  70.6  108.6 302  300  502  202  247  502  255
 6 1996  84.6 25.8 24.6  1.2   4 116.2  224.8 338  329  523  194  267  539  272
 7 1997 112.5 27.9 27.9  0.0   0 172.8  397.6 334  334    0    0  263  489  226
 8 1998 135.0 22.5 22.5  0.0   0 174.9  572.6 332  332    0    0  258  457  199
 9 1999 155.1 20.1 20.1  0.0   0 183.2  755.7 342  342    0    0  266  484  218
10 2000 167.1 12.0 11.1  0.9   7 121.5  877.2 356  341  552  211  280  601  321
11 2001 174.9  7.8  6.9  0.9  11  83.8  961.0 350  326  536  210  278  548  270
12 2002 182.7  7.8  6.9  0.9  11  87.6 1048.6 354  333  514  181  261  522  261
13 2003 188.4  5.7  5.1  0.6  10  66.5 1115.1 338  312  565  253  257  604  347
14 2004 194.4  6.0  5.4  0.6  10  72.2 1187.3 361  341  541  200  302  548  246
15 2005 198.3  3.9  3.3  0.6  15  48.1 1235.4 373  337  569  232  301  591  290
16 2006 201.0  2.7  2.4  0.3  11  33.9 1269.2 378  360  525  165  308  525  217
17 2007 202.8  1.8  1.8  0.0   0  22.8 1292.1 370  370    0    0  314  425  111
18 2008 204.3  1.5  1.5  0.0   0  19.2 1311.3 385  385    0    0  352  453  101
19 2009 206.1  1.8  1.5  0.3  16  23.2 1334.5 437  406  591  185  346  591  245
20 2010 207.9  1.8  1.5  0.3  16  23.4 1357.9 407  380  544  164  351  544  193
21 2011 209.4  1.5  1.5  0.0   0  19.7 1377.5 401  401    0    0  356  477  121
22 2012 210.3  0.9  0.9  0.0   0  11.9 1389.4 376  376    0    0  355  417   62
23 2013 210.9  0.6  0.6  0.0   0   7.9 1397.3 421  421    0    0  393  449   56
24 2014 212.1  1.2  1.2  0.0   0  15.9 1413.3 401  401    0    0  361  431   70

Core Length:  203.1 mm
Core Density: 364 kg/m3
Cross-sectional Density:  347 kg/m3
Early/Latewood Threshold: 500 kg/m3
Attenuation Constant: 3.07

ÄÄÄÄÄÄÄÄÄÄÄÄÄÄÄÄÄÄÄÄÄÄÄÄÄÄÄÄÄÄÄÄÄÄÄÄÄÄÄÄÄÄÄÄÄÄÄÄÄÄÄÄÄÄÄÄÄÄÄÄÄÄÄÄÄÄÄÄÄÄÄÄÄÄÄÄÄÄÄ
Core : 68
ÄÄÄÄÄÄÄÂÄÄÄÄÄÄÄÄÄÄÄÄÄÄÄÄÄÄÄÄÄÄÄÄÄÂÄÄÄÄÄÄÄÄÄÄÂÄÄÄÄÄÄÄÄÄÄÄÄÄÄÄÄÄÄÄÄÄÄÄÄÄÄÄÄÄÄÄÄÄÄ
       ³Widths (mm)              ³ Areas    ³ Densities (kg/m3)
       ³                         ³ (cmý)    ³
Ring   ³Outer Ring Erly Late   % ³Incr Total³Ring E/Wd L/Wd Unif  Min  Max  Rng
 # Year³ Rad.      Wood Wood  LW ³          ³mean mean mean
ÄÄÄÄÄÄÄÁÄÄÄÄÄÄÄÄÄÄÄÄÄÄÄÄÄÄÄÄÄÄÄÄÄÁÄÄÄÄÄÄÄÄÄÄÁÄÄÄÄÄÄÄÄÄÄÄÄÄÄÄÄÄÄÄÄÄÄÄÄÄÄÄÄÄÄÄÄÄÄ

 2 1992   4.8  4.8  4.8  0.0   0   0.7    0.7 340  340    0    0  280  398  118
 3 1993  20.7 15.9 15.9  0.0   0  12.7   13.5 316  316    0    0  259  465  206
 4 1994  42.3 21.6 21.0  0.6   2  42.8   56.2 313  307  507  200  253  511  258
 5 1995  65.1 22.8 22.5  0.3   1  76.9  133.1 330  328  515  187  274  515  241
 6 1996  87.0 21.9 21.9  0.0   0 104.6  237.8 315  315    0    0  250  482  232
 7 1997 106.5 19.5 19.2  0.3   1 118.5  356.3 323  320  534  214  272  534  262
 8 1998 123.3 16.8 16.2  0.6   3 121.3  477.6 326  319  523  204  258  529  271
 9 1999 138.9 15.6 14.1  1.5   9 128.5  606.1 353  333  542  209  260  572  312
10 2000 149.7 10.8  9.3  1.5  13  97.9  704.0 344  313  538  225  263  557  294
11 2001 158.7  9.0  8.1  0.9  10  87.2  791.2 345  327  513  186  267  516  249
12 2002 165.6  6.9  5.4  1.5  21  70.3  861.5 362  312  541  229  257  582  325
13 2003 174.3  8.7  6.6  2.1  24  92.9  954.4 378  326  543  217  270  589  319
14 2004 180.0  5.7  4.5  1.2  21  63.4 1017.9 368  314  568  254  262  627  365
15 2005 186.9  6.9  5.4  1.5  21  79.5 1097.4 381  326  578  252  272  609  337
16 2006 192.6  5.7  4.5  1.2  21  68.0 1165.4 402  349  598  249  295  635  340
17 2007 196.2  3.6  3.3  0.3   8  44.0 1209.3 346  328  543  215  310  543  233
18 2008 200.7  4.5  3.6  0.9  20  56.1 1265.4 414  366  607  241  309  681  372
19 2009 204.9  4.2  3.3  0.9  21  53.5 1319.0 406  348  620  272  299  692  393
20 2010 209.4  4.5  3.9  0.6  13  58.6 1377.5 405  380  568  188  314  574  260
21 2011 213.6  4.2  3.3  0.9  21  55.8 1433.4 414  364  597  233  320  648  328
22 2012 217.2  3.6  2.7  0.9  24  48.7 1482.1 410  355  575  220  301  653  352
23 2013 221.4  4.2  3.6  0.6  14  57.9 1539.9 386  353  581  228  294  630  336
24 2014 224.7  3.3  2.4  0.9  27  46.2 1586.2 413  355  567  212  299  595  296

Core Length:  225.6 mm
Core Density: 364 kg/m3
Cross-sectional Density:  361 kg/m3
Early/Latewood Threshold: 500 kg/m3
Attenuation Constant: 3.07
