Repository: StevenDovey/Densiometry

# Densiometry

R reimplementation of the **EDITOR** data-processing pipeline for the
FRI Direct-Scanning X-Ray Densitometer (Cown & Clement 1983; system software
upgraded in the 1990s), maintained at BSI (formerly Forest Research Institute),
Rotorua, NZ.

---

## Background

The FRI densitometer uses a Fe-55 radioisotopic source and a scintillation
detector to measure wood density at 0.3 mm spatial resolution along machined
increment cores (2 mm thick, 5 mm increment).  Raw count data are written to
`.SCN` files by the SCANNA acquisition program.

The original **EDITOR** program reads `.SCN` files, lets the operator check and

File: trials completed/FR121_2_Kinleith_finished/Densitometry/Densitometer files/ATIA20.DAT
File : C:\DENSITOM\KINLEI~1\ATIA20.DAT
Cores :
1
7
11
17
23
27
28
30
31
35
36
38
40
46

ÄÄÄÄÄÄÄÄÄÄÄÄÄÄÄÄÄÄÄÄÄÄÄÄÄÄÄÄÄÄÄÄÄÄÄÄÄÄÄÄÄÄÄÄÄÄÄÄÄÄÄÄÄÄÄÄÄÄÄÄÄÄÄÄÄÄÄÄÄÄÄÄÄÄÄÄÄÄÄ
Core : 1
ÄÄÄÄÄÄÄÂÄÄÄÄÄÄÄÄÄÄÄÄÄÄÄÄÄÄÄÄÄÄÄÄÄÂÄÄÄÄÄÄÄÄÄÄÂÄÄÄÄÄÄÄÄÄÄÄÄÄÄÄÄÄÄÄÄÄÄÄÄÄÄÄÄÄÄÄÄÄÄ
       ³Widths (mm)              ³ Areas    ³ Densities (kg/m3)
       ³                         ³ (cmý)    ³
Ring   ³Outer Ring Erly Late   % ³Incr Total³Ring E/Wd L/Wd Unif  Min  Max  Rng
 # Year³ Rad.      Wood Wood  LW ³          ³mean mean mean
ÄÄÄÄÄÄÄÁÄÄÄÄÄÄÄÄÄÄÄÄÄÄÄÄÄÄÄÄÄÄÄÄÄÁÄÄÄÄÄÄÄÄÄÄÁÄÄÄÄÄÄÄÄÄÄÄÄÄÄÄÄÄÄÄÄÄÄÄÄÄÄÄÄÄÄÄÄÄÄ

 1 1991   5.4  5.4  5.4  0.0   0   0.9    0.9 354  354    0    0  287  442  155
 2 1992  11.1  5.7  5.1  0.6  10   3.0    3.9 347  327  518  191  281  524  243
 3 1993  30.9 19.8 19.8  0.0   0  26.1   30.0 353  353    0    0  287  497  210
 4 1994  56.1 25.2 24.3  0.9   3  68.9   98.9 345  339  525  186  282  535  253
 5 1995  79.8 23.7 22.5  1.2   5 101.2  200.1 362  352  541  189  298  602  304
 6 1996  99.3 19.5 18.0  1.5   7 109.7  309.8 374  360  535  175  317  546  229
 7 1997 116.7 17.4 17.1  0.3   1 118.1  427.9 367  365  502  137  322  502  180
 8 1998 135.6 18.9 18.0  0.9   4 149.8  577.7 370  362  515  153  307  524  217
 9 1999 150.9 15.3 14.7  0.6   3 137.7  715.4 367  361  502  141  294  503  209
10 2000 162.3 11.4  9.9  1.5  13 112.2  827.5 364  341  515  174  266  524  258
11 2001 171.3  9.0  7.5  1.5  16  94.3  921.9 370  331  561  230  284  594  310
12 2002 179.7  8.4  7.5  0.9  10  92.6 1014.5 381  364  520  156  294  527  233
13 2003 189.6  9.9  8.1  1.8  18 114.9 1129.3 395  364  536  172  307  589  282
14 2004 197.1  7.5  5.1  2.4  32  91.1 1220.5 408  342  549  207  306  589  283
15 2005 202.8  5.7  4.2  1.5  26  71.6 1292.1 418  360  583  223  305  618  313
16 2006 207.3  4.5  3.6  0.9  20  58.0 1350.0 426  381  608  227  309  633  324
17 2007 210.3  3.0  2.7  0.3  10  39.4 1389.4 380  367  500  133  341  500  159
18 2008 213.3  3.0  2.1  0.9  30  39.9 1429.3 445  389  577  188  339  605  266
19 2009 215.4  2.1  1.5  0.6  28  28.3 1457.6 435  371  596  225  339  638  299
20 2010 217.8  2.4  1.5  0.9  37  32.7 1490.3 439  365  563  198  337  646  309
21 2011 219.9  2.1  1.2  0.9  42  28.9 1519.1 435  346  554  208  324  625  301
22 2012 221.1  1.2  1.2  0.0   0  16.6 1535.8 415  415    0    0  359  478  119
23 2013 222.0  0.9  0.6  0.3  33  12.5 1548.3 436  370  569  199  342  569  227
24 2014 223.5  1.5  1.2  0.3  20  21.0 1569.3 437  404  570  166  334  570  236

Core Length:  223.5 mm
Core Density: 392 kg/m3
Cross-sectional Density:  384 kg/m3
Early/Latewood Threshold: 500 kg/m3
Attenuation Constant: 3.07

ÄÄÄÄÄÄÄÄÄÄÄÄÄÄÄÄÄÄÄÄÄÄÄÄÄÄÄÄÄÄÄÄÄÄÄÄÄÄÄÄÄÄÄÄÄÄÄÄÄÄÄÄÄÄÄÄÄÄÄÄÄÄÄÄÄÄÄÄÄÄÄÄÄÄÄÄÄÄÄ
Core : 7
ÄÄÄÄÄÄÄÂÄÄÄÄÄÄÄÄÄÄÄÄÄÄÄÄÄÄÄÄÄÄÄÄÄÂÄÄÄÄÄÄÄÄÄÄÂÄÄÄÄÄÄÄÄÄÄÄÄÄÄÄÄÄÄÄÄÄÄÄÄÄÄÄÄÄÄÄÄÄÄ
       ³Widths (mm)              ³ Areas    ³ Densities (kg/m3)
       ³                         ³ (cmý)    ³
Ring   ³Outer Ring Erly Late   % ³Incr Total³Ring E/Wd L/Wd Unif  Min  Max  Rng
 # Year³ Rad.      Wood Wood  LW ³          ³mean mean mean
ÄÄÄÄÄÄÄÁÄÄÄÄÄÄÄÄÄÄÄÄÄÄÄÄÄÄÄÄÄÄÄÄÄÁÄÄÄÄÄÄÄÄÄÄÁÄÄÄÄÄÄÄÄÄÄÄÄÄÄÄÄÄÄÄÄÄÄÄÄÄÄÄÄÄÄÄÄÄÄ

 2 1992  10.0 10.0  6.0  0.0   0   3.1    3.1 357  357    0    0  292  458  166
 3 1993  25.6 15.6 14.7  0.9   5  17.4   20.6 368  357  546  189  300  561  261
 4 1994  45.4 19.8 18.9  0.9   4  44.2   64.8 343  335  520  185  279  543  264
 5 1995  64.0 18.6 16.5  2.1  11  63.9  128.7 390  369  561  192  311  621  310
 6 1996  81.1 17.1 15.6  1.5   8  77.9  206.6 366  351  520  169  296  542  246
 7 1997  97.9 16.8 15.9  0.9   5  94.5  301.1 370  361  534  173  294  535  241
 8 1998 115.6 17.7 15.9  1.8  10 118.7  419.8 371  356  505  149  265  518  253
 9 1999 132.1 16.5 14.1  2.4  14 128.4  548.2 386  359  545  186  286  575  289
10 2000 145.3 13.2 11.1  2.1  15 115.0  663.3 381  344  578  234  280  605  325
11 2001 155.2  9.9  7.8  2.1  21  93.5  756.7 402  351  593  242  299  643  344
12 2002 164.2  9.0  6.6  2.4  26  90.3  847.0 420  359  586  227  288  638  350
13 2003 174.1  9.9  7.8  2.1  21 105.2  952.2 410  369  564  195  317  600  283
14 2004 182.2  8.1  6.9  1.2  14  90.7 1042.9 373  334  593  259  284  603  319
15 2005 188.8  6.6  4.8  1.8  27  76.9 1119.8 426  361  601  240  303  645  342
16 2006 195.4  6.6  4.5  2.1  31  79.7 1199.5 431  364  577  213  296  633  337
17 2007 201.7  6.3  4.8  1.5  23  78.6 1278.1 415  362  587  225  321  633  312
18 2008 206.5  4.8  3.3  1.5  31  61.6 1339.6 463  396  611  215  328  686  358
19 2009 212.5  6.0  4.5  1.5  25  79.0 1418.6 433  369  624  255  311  707  396
20 2010 216.1  3.6  2.4  1.2  33  48.5 1467.1 422  353  559  206  310  595  285
21 2011 217.9  1.8  1.5  0.3  16  24.5 1491.6 442  397  669  272  339  669  330
22 2012 218.8  0.9  0.6  0.3  33  12.3 1504.0 450  400  551  151  397  551  154
23 2013 219.7  0.9  0.6  0.3  33  12.4 1516.4 434  399  505  106  377  505  128
24 2014 221.2  1.5  1.2  0.3  20  20.8 1537.2 450  407  623  216  355  623  268

Core Length:  217.2 mm
Core Density: 404 kg/m3
Cross-sectional Density:  400 kg/m3
Early/Latewood Threshold: 500 kg/m3
Attenuation Constant: 3.07

ÄÄÄÄÄÄÄÄÄÄÄÄÄÄÄÄÄÄÄÄÄÄÄÄÄÄÄÄÄÄÄÄÄÄÄÄÄÄÄÄÄÄÄÄÄÄÄÄÄÄÄÄÄÄÄÄÄÄÄÄÄÄÄÄÄÄÄÄÄÄÄÄÄÄÄÄÄÄÄ
Core : 11
ÄÄÄÄÄÄÄÂÄÄÄÄÄÄÄÄÄÄÄÄÄÄÄÄÄÄÄÄÄÄÄÄÄÂÄÄÄÄÄÄÄÄÄÄÂÄÄÄÄÄÄÄÄÄÄÄÄÄÄÄÄÄÄÄÄÄÄÄÄÄÄÄÄÄÄÄÄÄÄ
       ³Widths (mm)              ³ Areas    ³ Densities (kg/m3)
       ³                         ³ (cmý)    ³
Ring   ³Outer Ring Erly Late   % ³Incr Total³Ring E/Wd L/Wd Unif  Min  Max  Rng
 # Year³ Rad.      Wood Wood  LW ³          ³mean mean mean
ÄÄÄÄÄÄÄÁÄÄÄÄÄÄÄÄÄÄÄÄÄÄÄÄÄÄÄÄÄÄÄÄÄÁÄÄÄÄÄÄÄÄÄÄÁÄÄÄÄÄÄÄÄÄÄÄÄÄÄÄÄÄÄÄÄÄÄÄÄÄÄÄÄÄÄÄÄÄÄ

 3 1993  20.7 20.7 14.7  0.0   0  13.5   13.5 319  319    0    0  268  413  145
 4 1994  49.8 29.1 27.9  1.2   4  64.5   77.9 318  310  504  194  249  513  264
 5 1995  77.7 27.9 27.0  0.9   3 111.8  189.7 327  320  528  208  245  550  305
 6 1996 105.0 27.3 27.0  0.3   1 156.7  346.4 348  346  511  165  270  511  241
 7 1997 130.5 25.5 24.6  0.9   3 188.7  535.0 363  358  508  150  272  513  241
 8 1998 153.6 23.1 22.2  0.9   3 206.2  741.2 366  359  541  182  273  556  283
 9 1999 173.4 19.8 18.3  1.5   7 203.4  944.6 390  380  521  141  295  539  244
10 2000 185.4 12.0  9.9  2.1  17 135.3 1079.9 381  351  523  172  296  570  274
11 2001 199.5 14.1 13.5  0.6   4 170.5 1250.4 357  349  540  191  281  553  272
12 2002 210.6 11.1  9.9  1.2  10 143.0 1393.4 370  351  532  181  256  548  292
13 2003 226.8 16.2 15.3  0.9   5 222.6 1616.0 370  361  518  157  296  538  242
14 2004 235.5  8.7  8.7  0.0   0 126.4 1742.3 345  345    0    0  275  489  214
15 2005 244.5  9.0  8.4  0.6   6 135.7 1878.1 374  363  528  165  286  540  254
16 2006 252.3  7.8  7.8  0.0   0 121.7 1999.8 369  369    0    0  269  493  224
17 2007 258.3  6.0  4.8  1.2  19  96.2 2096.0 381  332  578  246  289  591  302
18 2008 264.0  5.7  3.9  1.8  31  93.5 2189.6 428  361  572  211  310  620  310
19 2009 269.4  5.4  4.2  1.2  22  90.5 2280.1 415  378  544  166  290  562  272
20 2010 275.4  6.0  4.5  1.5  25 102.7 2382.7 416  366  564  198  279  589  310
21 2011 281.7  6.3  3.6  2.7  42 110.3 2493.0 436  360  538  178  279  553  274
22 2012 288.3  6.6  5.4  1.2  18 118.2 2611.2 396  366  534  168  287  567  280
23 2013 293.1  4.8  3.3  1.5  31  87.7 2698.9 430  363  577  214  290  635  345
24 2014 299.1  6.0  4.2  1.8  30 111.6 2810.5 410  358  533  175  293  565  272

Core Length:  294.3 mm
Core Density: 377 kg/m3
Cross-sectional Density:  377 kg/m3
Early/Latewood Threshold: 500 kg/m3
Attenuation Constant: 3.07

ÄÄÄÄÄÄÄÄÄÄÄÄÄÄÄÄÄÄÄÄÄÄÄÄÄÄÄÄÄÄÄÄÄÄÄÄÄÄÄÄÄÄÄÄÄÄÄÄÄÄÄÄÄÄÄÄÄÄÄÄÄÄÄÄÄÄÄÄÄÄÄÄÄÄÄÄÄÄÄ
Core : 17
ÄÄÄÄÄÄÄÂÄÄÄÄÄÄÄÄÄÄÄÄÄÄÄÄÄÄÄÄÄÄÄÄÄÂÄÄÄÄÄÄÄÄÄÄÂÄÄÄÄÄÄÄÄÄÄÄÄÄÄÄÄÄÄÄÄÄÄÄÄÄÄÄÄÄÄÄÄÄÄ
       ³Widths (mm)              ³ Areas    ³ Densities (kg/m3)
       ³                         ³ (cmý)    ³
Ring   ³Outer Ring Erly Late   % ³Incr Total³Ring E/Wd L/Wd Unif  Min  Max  Rng
 # Year³ Rad.      Wood Wood  LW ³          ³mean mean mean
ÄÄÄÄÄÄÄÁÄÄÄÄÄÄÄÄÄÄÄÄÄÄÄÄÄÄÄÄÄÄÄÄÄÁÄÄÄÄÄÄÄÄÄÄÁÄÄÄÄÄÄÄÄÄÄÄÄÄÄÄÄÄÄÄÄÄÄÄÄÄÄÄÄÄÄÄÄÄÄ

 1 1992  10.2 10.2 10.2  0.0   0   3.3    3.3 330  330    0    0  275  449  174
 2 1993  28.8 18.6 18.0  0.6   3  22.8   26.1 335  328  526  198  258  534  276
 3 1994  51.9 23.1 21.6  1.5   6  58.6   84.6 359  346  544  198  272  602  330
 4 1995  72.3 20.4 19.5  0.9   4  79.6  164.2 358  349  550  201  278  571  293
 5 1996  90.6 18.3 18.3  0.0   0  93.7  257.9 354  354    0    0  282  495  213
 6 1997 109.8 19.2 19.2  0.0   0 120.9  378.8 332  332    0    0  247  468  221
 7 1998 123.0 13.2 12.9  0.3   2  96.5  475.3 352  348  518  170  262  518  256
 8 1999 135.6 12.6 12.3  0.3   2 102.4  577.7 337  332  517  185  257  517  260
 9 2000 143.7  8.1  7.5  0.6   7  71.1  648.7 334  320  512  192  259  521  262
10 2001 148.8  5.1  4.5  0.6  11  46.9  695.6 368  350  509  159  237  512  275
11 2002 153.9  5.1  3.9  1.2  23  48.5  744.1 377  334  517  183  265  528  263
12 2003 159.0  5.1  5.1  0.0   0  50.1  794.2 361  361    0    0  253  499  246
13 2004 162.0  3.0  2.7  0.3  10  30.3  824.5 390  372  553  181  303  553  250
14 2005 164.4  2.4  1.8  0.6  24  24.6  849.1 394  352  522  170  311  529  218
15 2006 166.2  1.8  1.8  0.0   0  18.7  867.8 352  352    0    0  288  446  158
16 2007 167.4  1.2  0.6  0.6  50  12.6  880.4 441  364  519  155  316  524  208
17 2008 168.3  0.9  0.9  0.0   0   9.5  889.9 424  424    0    0  380  469   89
18 2009 169.5  1.2  0.9  0.3  25  12.7  902.6 410  375  516  141  351  516  165

Core Length:  169.5 mm
Core Density: 367 kg/m3
Cross-sectional Density:  354 kg/m3
Early/Latewood Threshold: 500 kg/m3
Attenuation Constant: 3.07

ÄÄÄÄÄÄÄÄÄÄÄÄÄÄÄÄÄÄÄÄÄÄÄÄÄÄÄÄÄÄÄÄÄÄÄÄÄÄÄÄÄÄÄÄÄÄÄÄÄÄÄÄÄÄÄÄÄÄÄÄÄÄÄÄÄÄÄÄÄÄÄÄÄÄÄÄÄÄÄ
Core : 23
ÄÄÄÄÄÄÄÂÄÄÄÄÄÄÄÄÄÄÄÄÄÄÄÄÄÄÄÄÄÄÄÄÄÂÄÄÄÄÄÄÄÄÄÄÂÄÄÄÄÄÄÄÄÄÄÄÄÄÄÄÄÄÄÄÄÄÄÄÄÄÄÄÄÄÄÄÄÄÄ
       ³Widths (mm)              ³ Areas    ³ Densities (kg/m3)
       ³                         ³ (cmý)    ³
Ring   ³Outer Ring Erly Late   % ³Incr Total³Ring E/Wd L/Wd Unif  Min  Max  Rng
 # Year³ Rad.      Wood Wood  LW ³          ³mean mean mean
ÄÄÄÄÄÄÄÁÄÄÄÄÄÄÄÄÄÄÄÄÄÄÄÄÄÄÄÄÄÄÄÄÄÁÄÄÄÄÄÄÄÄÄÄÁÄÄÄÄÄÄÄÄÄÄÄÄÄÄÄÄÄÄÄÄÄÄÄÄÄÄÄÄÄÄÄÄÄÄ

 3 1993  19.2 19.2 15.9  0.3   1  11.6   11.6 338  335  503  168  294  503  209
 4 1994  44.4 25.2 24.3  0.9   3  50.4   61.9 334  327  522  195  262  530  268
 5 1995  69.6 25.2 24.6  0.6   2  90.3  152.2 365  360  567  207  283  585  302
 6 1996  93.6 24.0 22.5  1.5   6 123.0  275.2 357  346  519  173  273  562  289
 7 1997 115.2 21.6 21.3  0.3   1 141.7  416.9 346  344  508  164  261  508  247
 8 1998 138.6 23.4 23.4  0.0   0 186.6  603.5 354  354    0    0  284  482  198
 9 1999 158.4 19.8 19.8  0.0   0 184.7  788.2 338  338    0    0  274  458  184
10 2000 170.7 12.3 12.3  0.0   0 127.2  915.4 331  331    0    0  267  478  211
11 2001 180.3  9.6  9.3  0.3   3 105.9 1021.3 322  316  500  184  233  500  267
12 2002 187.5  7.2  6.9  0.3   4  83.2 1104.5 346  339  504  165  239  504  265
13 2003 195.9  8.4  6.9  1.5  17 101.2 1205.6 378  349  512  163  285  528  243
14 2004 204.6  8.7  8.4  0.3   3 109.5 1315.1 364  359  512  153  271  512  241
15 2005 212.1  7.5  6.0  1.5  20  98.2 1413.3 367  318  566  248  272  586  314
16 2006 218.1  6.0  4.2  1.8  30  81.1 1494.4 416  350  570  220  288  603  315
17 2007 225.3  7.2  5.4  1.8  25 100.3 1594.7 410  352  586  234  296  626  330
18 2008 230.7  5.4  4.2  1.2  22  77.4 1672.0 413  361  595  234  327  655  328
19 2009 234.3  3.6  2.7  0.9  25  52.6 1724.6 423  362  606  244  303  645  342
20 2010 236.7  2.4  1.8  0.6  24  35.5 1760.1 404  362  532  170  304  541  237
21 2011 237.6  0.9  0.6  0.3  33  13.4 1773.5 429  380  529  149  367  529  162
22 2012 238.5  0.9  0.9  0.0   0  13.5 1787.0 384  384    0    0  344  463  119
23 2013 240.3  1.8  1.8  0.0   0  27.1 1814.1 368  368    0    0  323  479  156
24 2014 241.8  1.5  1.2  0.3  20  22.7 1836.8 389  361  502  141  301  502  201

Core Length:  239.1 mm
Core Density: 371 kg/m3
Cross-sectional Density:  363 kg/m3
Early/Latewood Threshold: 500 kg/m3
Attenuation Constant: 3.07

ÄÄÄÄÄÄÄÄÄÄÄÄÄÄÄÄÄÄÄÄÄÄÄÄÄÄÄÄÄÄÄÄÄÄÄÄÄÄÄÄÄÄÄÄÄÄÄÄÄÄÄÄÄÄÄÄÄÄÄÄÄÄÄÄÄÄÄÄÄÄÄÄÄÄÄÄÄÄÄ
Core : 27
ÄÄÄÄÄÄÄÂÄÄÄÄÄÄÄÄÄÄÄÄÄÄÄÄÄÄÄÄÄÄÄÄÄÂÄÄÄÄÄÄÄÄÄÄÂÄÄÄÄÄÄÄÄÄÄÄÄÄÄÄÄÄÄÄÄÄÄÄÄÄÄÄÄÄÄÄÄÄÄ
       ³Widths (mm)              ³ Areas    ³ Densities (kg/m3)
       ³                         ³ (cmý)    ³
Ring   ³Outer Ring Erly Late   % ³Incr Total³Ring E/Wd L/Wd Unif  Min  Max  Rng
 # Year³ Rad.      Wood Wood  LW ³          ³mean mean mean
ÄÄÄÄÄÄÄÁÄÄÄÄÄÄÄÄÄÄÄÄÄÄÄÄÄÄÄÄÄÄÄÄÄÁÄÄÄÄÄÄÄÄÄÄÁÄÄÄÄÄÄÄÄÄÄÄÄÄÄÄÄÄÄÄÄÄÄÄÄÄÄÄÄÄÄÄÄÄÄ

 3 1993  14.3 14.3  6.3  0.0   0   6.4    6.4 357  357    0    0  318  402   84
 4 1994  33.8 19.5 19.5  0.0   0  29.5   35.9 310  310    0    0  245  445  200
 5 1995  59.0 25.2 25.2  0.0   0  73.5  109.4 297  297    0    0  229  459  230
 6 1996  85.7 26.7 26.4  0.3   1 121.4  230.7 324  321  548  227  234  548  314
 7 1997 109.7 24.0 23.7  0.3   1 147.3  378.1 326  324  501  177  231  501  270
 8 1998 129.2 19.5 19.5  0.0   0 146.4  524.4 333  333    0    0  248  468  220
 9 1999 150.8 21.6 21.3  0.3   1 190.0  714.4 329  326  500  174  252  500  248
10 2000 167.0 16.2 16.2  0.0   0 161.7  876.2 318  318    0    0  245  433  188
11 2001 181.4 14.4 14.4  0.0   0 157.6 1033.8 296  296    0    0  218  442  224
12 2002 191.9 10.5 10.5  0.0   0 123.1 1156.9 303  303    0    0  230  404  174
13 2003 197.9  6.0  5.7  0.3   5  73.5 1230.4 327  316  528  212  233  528  295
14 2004 205.1  7.2  7.2  0.0   0  91.2 1321.5 349  349    0    0  269  476  207
15 2005 211.1  6.0  6.0  0.0   0  78.5 1400.0 327  327    0    0  254  489  235
16 2006 215.3  4.2  3.9  0.3   7  56.3 1456.3 319  304  519  215  258  519  261
17 2007 218.3  3.0  3.0  0.0   0  40.9 1497.1 374  374    0    0  305  481  176
18 2008 221.9  3.6  3.3  0.3   8  49.8 1546.9 352  336  523  187  286  523  237
19 2009 223.7  1.8  1.8  0.0   0  25.2 1572.1 385  385    0    0  296  472  176
20 2010 225.2  1.5  1.2  0.3  20  21.2 1593.3 472  447  569  122  413  569  156
21 2011 226.1  0.9  0.6  0.3  33  12.8 1606.0 412  364  509  145  348  509  161
22 2012 227.3  1.2  0.9  0.3  25  17.1 1623.1 380  324  549  225  306  549  243
23 2013 228.5  1.2  0.6  0.6  49  17.2 1640.3 456  369  543  174  355  544  189
24 2014 230.0  1.5  0.9  0.6  40  21.6 1661.9 464  387  580  193  297  600  303

Core Length:  222.3 mm
Core Density: 355 kg/m3
Cross-sectional Density:  330 kg/m3
Early/Latewood Threshold: 500 kg/m3
Attenuation Constant: 3.07

ÄÄÄÄÄÄÄÄÄÄÄÄÄÄÄÄÄÄÄÄÄÄÄÄÄÄÄÄÄÄÄÄÄÄÄÄÄÄÄÄÄÄÄÄÄÄÄÄÄÄÄÄÄÄÄÄÄÄÄÄÄÄÄÄÄÄÄÄÄÄÄÄÄÄÄÄÄÄÄ
Core : 28
ÄÄÄÄÄÄÄÂÄÄÄÄÄÄÄÄÄÄÄÄÄÄÄÄÄÄÄÄÄÄÄÄÄÂÄÄÄÄÄÄÄÄÄÄÂÄÄÄÄÄÄÄÄÄÄÄÄÄÄÄÄÄÄÄÄÄÄÄÄÄÄÄÄÄÄÄÄÄÄ
       ³Widths (mm)              ³ Areas    ³ Densities (kg/m3)
       ³                         ³ (cmý)    ³
Ring   ³Outer Ring Erly Late   % ³Incr Total³Ring E/Wd L/Wd Unif  Min  Max  Rng
 # Year³ Rad.      Wood Wood  LW ³          ³mean mean mean
ÄÄÄÄÄÄÄÁÄÄÄÄÄÄÄÄÄÄÄÄÄÄÄÄÄÄÄÄÄÄÄÄÄÁÄÄÄÄÄÄÄÄÄÄÁÄÄÄÄÄÄÄÄÄÄÄÄÄÄÄÄÄÄÄÄÄÄÄÄÄÄÄÄÄÄÄÄÄÄ

 1 1992   3.9  3.9  3.9  0.0   0   0.5    0.5 348  348    0    0  299  415  116
 2 1993  15.6 11.7 11.7  0.0   0   7.2    7.6 340  340    0    0  283  488  205
 3 1994  31.5 15.9 15.6  0.3   1  23.5   31.2 326  323  510  187  270  510  240
 4 1995  51.0 19.5 19.5  0.0   0  50.5   81.7 340  340    0    0  293  483  190
 5 1996  68.7 17.7 17.7  0.0   0  66.6  148.3 330  330    0    0  272  489  217
 6 1997  81.9 13.2 13.2  0.0   0  62.5  210.7 364  364    0    0  299  480  181
 7 1998  97.2 15.3 15.0  0.3   1  86.1  296.8 353  350  500  150  299  500  201
 8 1999 109.5 12.3 11.1  1.2   9  79.9  376.7 362  344  528  184  296  542  246
 9 2000 117.0  7.5  6.9  0.6   8  53.4  430.1 369  356  519  163  283  530  247
10 2001 123.3  6.3  5.7  0.6   9  47.6  477.6 347  329  520  191  276  529  253
11 2002 128.1  4.8  4.2  0.6  12  37.9  515.5 368  344  542  198  257  568  311
12 2003 133.5  5.4  4.2  1.2  22  44.4  559.9 398  354  552  198  307  626  319
13 2004 139.8  6.3  3.9  2.4  38  54.1  614.0 438  370  549  179  320  573  253
14 2005 145.2  5.4  3.6  1.8  33  48.3  662.3 453  387  586  199  319  599  280
15 2006 150.3  5.1  3.3  1.8  35  47.3  709.7 446  381  565  184  321  623  302
16 2007 155.1  4.8  3.3  1.5  31  46.1  755.7 451  376  615  239  327  668  341
17 2008 158.4  3.3  1.2  2.1  63  32.5  788.2 521  375  605  230  353  698  345
18 2009 161.4  3.0  2.4  0.6  20  30.1  818.4 445  403  613  210  304  681  377
19 2010 162.9  1.5  0.9  0.6  40  15.3  833.7 457  400  544  144  336  566  230
20 2011 165.3  2.4  1.5  0.9  37  24.7  858.4 470  410  569  159  354  624  270
21 2012 168.0  2.7  0.9  1.8  66  28.3  886.7 533  421  589  168  404  636  232
22 2013 170.4  2.4  1.2  1.2  49  25.5  912.2 473  379  568  189  366  606  240
23 2014 172.5  2.1  0.9  1.2  57  22.6  934.8 493  373  583  210  347  605  258

Core Length:  172.8 mm
Core Density: 409 kg/m3
Cross-sectional Density:  400 kg/m3
Early/Latewood Threshold: 500 kg/m3
Attenuation Constant: 3.07

ÄÄÄÄÄÄÄÄÄÄÄÄÄÄÄÄÄÄÄÄÄÄÄÄÄÄÄÄÄÄÄÄÄÄÄÄÄÄÄÄÄÄÄÄÄÄÄÄÄÄÄÄÄÄÄÄÄÄÄÄÄÄÄÄÄÄÄÄÄÄÄÄÄÄÄÄÄÄÄ
Core : 30
ÄÄÄÄÄÄÄÂÄÄÄÄÄÄÄÄÄÄÄÄÄÄÄÄÄÄÄÄÄÄÄÄÄÂÄÄÄÄÄÄÄÄÄÄÂÄÄÄÄÄÄÄÄÄÄÄÄÄÄÄÄÄÄÄÄÄÄÄÄÄÄÄÄÄÄÄÄÄÄ
       ³Widths (mm)              ³ Areas    ³ Densities (kg/m3)
       ³                         ³ (cmý)    ³
Ring   ³Outer Ring Erly Late   % ³Incr Total³Ring E/Wd L/Wd Unif  Min  Max  Rng
 # Year³ Rad.      Wood Wood  LW ³          ³mean mean mean
ÄÄÄÄÄÄÄÁÄÄÄÄÄÄÄÄÄÄÄÄÄÄÄÄÄÄÄÄÄÄÄÄÄÁÄÄÄÄÄÄÄÄÄÄÁÄÄÄÄÄÄÄÄÄÄÄÄÄÄÄÄÄÄÄÄÄÄÄÄÄÄÄÄÄÄÄÄÄÄ

 2 1992  10.5 10.5  4.5  0.0   0   3.5    3.5 348  348    0    0  247  383  136
 3 1993  25.8 15.3 15.3  0.0   0  17.4   20.9 314  314    0    0  255  390  135
 4 1994  45.9 20.1 20.1  0.0   0  45.3   66.2 300  300    0    0  240  409  169
 5 1995  69.9 24.0 24.0  0.0   0  87.3  153.5 310  310    0    0  238  453  215
 6 1996  93.3 23.4 23.4  0.0   0 120.0  273.5 329  329    0    0  263  472  209
 7 1997 115.8 22.5 22.5  0.0   0 147.8  421.3 330  330    0    0  288  413  125
 8 1998 135.0 19.2 19.2  0.0   0 151.3  572.6 315  315    0    0  254  437  183
 9 1999 152.4 17.4 17.4  0.0   0 157.1  729.7 318  318    0    0  230  396  166
10 2000 161.4  9.0  9.0  0.0   0  88.7  818.4 326  326    0    0  242  476  234
11 2001 170.1  8.7  8.7  0.0   0  90.6  909.0 334  334    0    0  257  497  240
12 2002 177.3  7.2  7.2  0.0   0  78.6  987.6 333  333    0    0  244  441  197
13 2003 183.0  5.7  5.4  0.3   5  64.5 1052.1 377  370  507  137  262  507  245
14 2004 189.0  6.0  6.0  0.0   0  70.1 1122.2 366  366    0    0  277  447  170
15 2005 193.2  4.2  3.9  0.3   7  50.4 1172.6 374  363  511  148  273  511  238
16 2006 197.4  4.2  4.2  0.0   0  51.5 1224.2 368  368    0    0  264  488  224
17 2007 200.7  3.3  2.7  0.6  18  41.3 1265.4 387  345  573  228  277  580  303
18 2008 204.9  4.2  2.4  1.8  42  53.5 1319.0 453  369  565  196  297  596  299
19 2009 210.6  5.7  4.5  1.2  21  74.4 1393.4 413  379  539  160  305  562  257
20 2010 214.5  3.9  3.0  0.9  23  52.1 1445.5 411  367  557  190  305  600  295
21 2011 218.7  4.2  2.4  1.8  42  57.2 1502.6 452  382  545  163  312  594  282
22 2012 221.4  2.7  1.8  0.9  33  37.3 1539.9 463  410  569  159  340  626  286
23 2013 223.8  2.4  1.5  0.9  37  33.6 1573.5 445  380  554  174  346  594  248
24 2014 226.5  2.7  0.9  1.8  66  38.2 1611.7 490  420  525  105  412  544  132

Core Length:  220.8 mm
Core Density: 372 kg/m3
Cross-sectional Density:  357 kg/m3
Early/Latewood Threshold: 500 kg/m3
Attenuation Constant: 3.07

ÄÄÄÄÄÄÄÄÄÄÄÄÄÄÄÄÄÄÄÄÄÄÄÄÄÄÄÄÄÄÄÄÄÄÄÄÄÄÄÄÄÄÄÄÄÄÄÄÄÄÄÄÄÄÄÄÄÄÄÄÄÄÄÄÄÄÄÄÄÄÄÄÄÄÄÄÄÄÄ
Core : 31
ÄÄÄÄÄÄÄÂÄÄÄÄÄÄÄÄÄÄÄÄÄÄÄÄÄÄÄÄÄÄÄÄÄÂÄÄÄÄÄÄÄÄÄÄÂÄÄÄÄÄÄÄÄÄÄÄÄÄÄÄÄÄÄÄÄÄÄÄÄÄÄÄÄÄÄÄÄÄÄ
       ³Widths (mm)              ³ Areas    ³ Densities (kg/m3)
       ³                         ³ (cmý)    ³
Ring   ³Outer Ring Erly Late   % ³Incr Total³Ring E/Wd L/Wd Unif  Min  Max  Rng
 # Year³ Rad.      Wood Wood  LW ³          ³mean mean mean
ÄÄÄÄÄÄÄÁÄÄÄÄÄÄÄÄÄÄÄÄÄÄÄÄÄÄÄÄÄÄÄÄÄÁÄÄÄÄÄÄÄÄÄÄÁÄÄÄÄÄÄÄÄÄÄÄÄÄÄÄÄÄÄÄÄÄÄÄÄÄÄÄÄÄÄÄÄÄÄ

 3 1993  27.8 27.8 19.2  0.6   2  24.3   24.3 325  319  524  205  272  530  258
 4 1994  51.5 23.7 22.5  1.2   5  59.0   83.3 330  319  530  211  257  546  289
 5 1995  77.3 25.8 24.3  1.5   5 104.4  187.7 373  364  525  161  301  546  245
 6 1996  99.2 21.9 20.7  1.2   5 121.4  309.2 371  361  529  168  285  545  260
 7 1997 120.5 21.3 20.1  1.2   5 147.0  456.2 387  378  534  156  321  549  228
 8 1998 146.0 25.5 24.3  1.2   4 213.5  669.7 351  343  510  167  262  522  260
 9 1999 170.3 24.3 21.9  2.4   9 241.5  911.1 387  374  513  139  294  532  238
10 2000 187.7 17.4 14.7  2.7  15 195.7 1106.8 373  347  513  166  266  531  265
11 2001 202.1 14.4 13.5  0.9   6 176.3 1283.2 365  354  534  180  255  555  300
12 2002 213.2 11.1  9.0  2.1  18 144.8 1428.0 383  345  548  203  248  587  339
13 2003 223.7 10.5  7.2  3.3  31 144.1 1572.1 410  338  569  231  297  596  299
14 2004 232.7  9.0  6.9  2.1  23 129.0 1701.2 391  341  555  214  269  585  316
15 2005 239.9  7.2  4.8  2.4  33 106.9 1808.0 404  336  540  204  271  584  313
16 2006 247.4  7.5  7.2  0.3   4 114.8 1922.9 383  377  533  156  260  533  273
17 2007 253.7  6.3  4.8  1.5  23  99.2 2022.0 412  345  626  281  273  637  364
18 2008 261.5  7.8  4.8  3.0  38 126.2 2148.3 447  355  594  239  286  640  354
19 2009 267.2  5.7  4.2  1.5  26  94.7 2243.0 420  351  614  263  285  667  382
20 2010 272.6  5.4  3.3  2.1  38  91.6 2334.5 435  341  582  241  290  680  390
21 2011 278.3  5.7  3.0  2.7  47  98.7 2433.2 476  376  586  210  302  637  335
22 2012 283.4  5.1  3.9  1.2  23  90.0 2523.2 430  368  632  264  302  643  341
23 2013 288.5  5.1  3.3  1.8  35  91.6 2614.8 439  362  580  218  316  652  336
24 2014 292.7  4.2  2.4  1.8  42  76.7 2691.5 497  395  635  240  313  688  375

Core Length:  285.9 mm
Core Density: 399 kg/m3
Cross-sectional Density:  396 kg/m3
Early/Latewood Threshold: 500 kg/m3
Attenuation Constant: 3.07

ÄÄÄÄÄÄÄÄÄÄÄÄÄÄÄÄÄÄÄÄÄÄÄÄÄÄÄÄÄÄÄÄÄÄÄÄÄÄÄÄÄÄÄÄÄÄÄÄÄÄÄÄÄÄÄÄÄÄÄÄÄÄÄÄÄÄÄÄÄÄÄÄÄÄÄÄÄÄÄ
Core : 35
ÄÄÄÄÄÄÄÂÄÄÄÄÄÄÄÄÄÄÄÄÄÄÄÄÄÄÄÄÄÄÄÄÄÂÄÄÄÄÄÄÄÄÄÄÂÄÄÄÄÄÄÄÄÄÄÄÄÄÄÄÄÄÄÄÄÄÄÄÄÄÄÄÄÄÄÄÄÄÄ
       ³Widths (mm)              ³ Areas    ³ Densities (kg/m3)
       ³                         ³ (cmý)    ³
Ring   ³Outer Ring Erly Late   % ³Incr Total³Ring E/Wd L/Wd Unif  Min  Max  Rng
 # Year³ Rad.      Wood Wood  LW ³          ³mean mean mean
ÄÄÄÄÄÄÄÁÄÄÄÄÄÄÄÄÄÄÄÄÄÄÄÄÄÄÄÄÄÄÄÄÄÁÄÄÄÄÄÄÄÄÄÄÁÄÄÄÄÄÄÄÄÄÄÄÄÄÄÄÄÄÄÄÄÄÄÄÄÄÄÄÄÄÄÄÄÄÄ

 3 1993   5.3  5.3  3.3  0.0   0   0.9    0.9 350  350    0    0  257  405  148
 4 1994  17.6 12.3 11.7  0.6   4   8.8    9.7 362  354  515  161  301  524  223
 5 1995  40.4 22.8 21.9  0.9   3  41.5   51.3 352  344  556  212  269  585  316
 6 1996  62.0 21.6 21.0  0.6   2  69.5  120.8 354  348  537  189  276  546  270
 7 1997  81.5 19.5 19.5  0.0   0  87.9  208.7 361  361    0    0  280  473  193
 8 1998 101.0 19.5 19.5  0.0   0 111.8  320.5 354  354    0    0  266  495  229
 9 1999 120.2 19.2 18.6  0.6   3 133.4  453.9 375  371  505  134  263  509  246
10 2000 134.0 13.8 11.7  2.1  15 110.2  564.1 383  359  515  156  283  527  244
11 2001 144.8 10.8 10.2  0.6   5  94.6  658.7 376  367  531  164  271  533  262
12 2002 151.7  6.9  3.9  3.0  43  64.3  723.0 427  355  521  166  296  552  256
13 2003 160.7  9.0  6.9  2.1  23  88.3  811.3 412  376  529  153  309  547  238
14 2004 166.7  6.0  5.4  0.6  10  61.7  873.0 381  368  501  133  278  501  223
15 2005 170.9  4.2  3.3  0.9  21  44.5  917.6 409  371  551  180  307  574  267
16 2006 174.8  3.9  2.1  1.8  46  42.4  959.9 477  403  565  162  356  609  253
17 2007 177.8  3.0  2.4  0.6  20  33.2  993.1 415  375  575  200  334  609  275
18 2008 181.4  3.6  1.8  1.8  49  40.6 1033.8 483  375  591  216  341  654  313
19 2009 183.5  2.1  1.5  0.6  28  24.1 1057.8 454  400  590  190  346  625  279
20 2010 185.3  1.8  1.2  0.6  33  20.9 1078.7 487  426  610  184  364  647  283
21 2011 187.4  2.1  1.2  0.9  42  24.6 1103.3 478  406  574  168  358  631  273
22 2012 189.2  1.8  0.9  0.9  49  21.3 1124.6 455  367  543  176  333  613  280
23 2013 191.3  2.1  1.2  0.9  42  25.1 1149.7 459  376  570  194  347  610  263
24 2014 193.7  2.4  1.5  0.9  37  29.0 1178.7 480  416  588  172  358  609  251

Core Length:  191.7 mm
Core Density: 412 kg/m3
Cross-sectional Density:  397 kg/m3
Early/Latewood Threshold: 500 kg/m3
Attenuation Constant: 3.07

ÄÄÄÄÄÄÄÄÄÄÄÄÄÄÄÄÄÄÄÄÄÄÄÄÄÄÄÄÄÄÄÄÄÄÄÄÄÄÄÄÄÄÄÄÄÄÄÄÄÄÄÄÄÄÄÄÄÄÄÄÄÄÄÄÄÄÄÄÄÄÄÄÄÄÄÄÄÄÄ
Core : 36
ÄÄÄÄÄÄÄÂÄÄÄÄÄÄÄÄÄÄÄÄÄÄÄÄÄÄÄÄÄÄÄÄÄÂÄÄÄÄÄÄÄÄÄÄÂÄÄÄÄÄÄÄÄÄÄÄÄÄÄÄÄÄÄÄÄÄÄÄÄÄÄÄÄÄÄÄÄÄÄ
       ³Widths (mm)              ³ Areas    ³ Densities (kg/m3)
       ³                         ³ (cmý)    ³
Ring   ³Outer Ring Erly Late   % ³Incr Total³Ring E/Wd L/Wd Unif  Min  Max  Rng
 # Year³ Rad.      Wood Wood  LW ³          ³mean mean mean
ÄÄÄÄÄÄÄÁÄÄÄÄÄÄÄÄÄÄÄÄÄÄÄÄÄÄÄÄÄÄÄÄÄÁÄÄÄÄÄÄÄÄÄÄÁÄÄÄÄÄÄÄÄÄÄÄÄÄÄÄÄÄÄÄÄÄÄÄÄÄÄÄÄÄÄÄÄÄÄ

 1 1992   3.5  3.5  1.2  0.3   8   0.4    0.4 424  398  530  132  314  530  216
 2 1993  17.6 14.1 14.1  0.0   0   9.3    9.7 362  362    0    0  288  461  173
 3 1994  36.8 19.2 18.0  1.2   6  32.8   42.5 345  333  535  202  259  546  287
 4 1995  59.9 23.1 21.0  2.1   9  70.2  112.7 366  348  546  198  271  577  306
 5 1996  80.0 20.1 19.5  0.6   2  88.3  201.1 365  360  516  156  304  526  222
 6 1997  96.2 16.2 15.0  1.2   7  89.7  290.7 379  369  508  139  296  522  226
 7 1998 111.8 15.6 12.9  2.7  17 101.9  392.7 385  357  520  163  289  561  272
 8 1999 126.5 14.7 11.4  3.3  22 110.1  502.7 416  383  529  146  316  558  242
 9 2000 139.7 13.2 11.4  1.8  13 110.4  613.1 371  347  526  179  273  545  272
10 2001 148.1  8.4  7.5  0.9  10  75.9  689.1 376  360  512  152  290  528  238
11 2002 155.9  7.8  7.5  0.3   3  74.5  763.6 373  368  501  133  254  501  247
12 2003 163.7  7.8  7.2  0.6   7  78.3  841.9 388  376  533  157  296  538  242
13 2004 171.2  7.5  7.2  0.3   4  78.9  920.8 358  352  504  152  273  504  231
14 2005 177.8  6.6  5.4  1.2  18  72.4  993.1 387  354  537  183  278  564  286
15 2006 182.3  4.5  3.9  0.6  13  50.9 1044.1 390  364  559  195  298  572  274
16 2007 185.6  3.3  2.4  0.9  27  38.1 1082.2 401  351  537  186  308  564  256
17 2008 187.4  1.8  1.2  0.6  33  21.1 1103.3 424  337  597  260  318  611  293
18 2009 189.5  2.1  2.1  0.0   0  24.9 1128.2 396  396    0    0  300  481  181

Core Length:  188.4 mm
Core Density: 383 kg/m3
Cross-sectional Density:  380 kg/m3
Early/Latewood Threshold: 500 kg/m3
Attenuation Constant: 3.07

ÄÄÄÄÄÄÄÄÄÄÄÄÄÄÄÄÄÄÄÄÄÄÄÄÄÄÄÄÄÄÄÄÄÄÄÄÄÄÄÄÄÄÄÄÄÄÄÄÄÄÄÄÄÄÄÄÄÄÄÄÄÄÄÄÄÄÄÄÄÄÄÄÄÄÄÄÄÄÄ
Core : 38
ÄÄÄÄÄÄÄÂÄÄÄÄÄÄÄÄÄÄÄÄÄÄÄÄÄÄÄÄÄÄÄÄÄÂÄÄÄÄÄÄÄÄÄÄÂÄÄÄÄÄÄÄÄÄÄÄÄÄÄÄÄÄÄÄÄÄÄÄÄÄÄÄÄÄÄÄÄÄÄ
       ³Widths (mm)              ³ Areas    ³ Densities (kg/m3)
       ³                         ³ (cmý)    ³
Ring   ³Outer Ring Erly Late   % ³Incr Total³Ring E/Wd L/Wd Unif  Min  Max  Rng
 # Year³ Rad.      Wood Wood  LW ³          ³mean mean mean
ÄÄÄÄÄÄÄÁÄÄÄÄÄÄÄÄÄÄÄÄÄÄÄÄÄÄÄÄÄÄÄÄÄÁÄÄÄÄÄÄÄÄÄÄÁÄÄÄÄÄÄÄÄÄÄÄÄÄÄÄÄÄÄÄÄÄÄÄÄÄÄÄÄÄÄÄÄÄÄ

 1 1992  13.4 13.4 11.4  0.0   0   5.6    5.6 360  360    0    0  297  480  183
 2 1993  20.0  6.6  6.6  0.0   0   6.9   12.6 374  374    0    0  314  459  145
 3 1994  44.6 24.6 24.6  0.0   0  49.9   62.5 301  301    0    0  236  440  204
 4 1995  70.7 26.1 25.2  0.9   3  94.5  157.0 312  305  512  207  259  520  261
 5 1996  95.0 24.3 23.7  0.6   2 126.5  283.5 312  307  529  222  236  534  298
 6 1997 116.9 21.9 21.9  0.0   0 145.8  429.3 319  319    0    0  241  480  239
 7 1998 140.9 24.0 23.7  0.3   1 194.4  623.7 318  315  508  193  236  508  272
 8 1999 160.7 19.8 19.8  0.0   0 187.6  811.3 345  345    0    0  267  491  224
 9 2000 174.5 13.8 13.8  0.0   0 145.3  956.6 325  325    0    0  228  492  264
10 2001 185.9 11.4 11.4  0.0   0 129.1 1085.7 320  320    0    0  238  485  247
11 2002 194.9  9.0  9.0  0.0   0 107.7 1193.4 351  351    0    0  229  496  267
12 2003 206.6 11.7 11.4  0.3   2 147.6 1340.9 350  346  501  155  271  501  230
13 2004 215.3  8.7  8.7  0.0   0 115.3 1456.3 312  312    0    0  233  467  234
14 2005 226.7 11.4 11.4  0.0   0 158.3 1614.6 331  331    0    0  228  493  265
15 2006 234.5  7.8  7.8  0.0   0 113.0 1727.6 359  359    0    0  253  490  237
16 2007 241.4  6.9  6.0  0.9  13 103.2 1830.7 367  344  518  174  269  525  256
17 2008 246.2  4.8  3.9  0.9  18  73.5 1904.3 356  314  537  223  283  566  283
18 2009 250.4  4.2  3.3  0.9  21  65.5 1969.8 389  349  532  183  303  567  264
19 2010 254.3  3.9  3.3  0.6  15  61.8 2031.6 377  348  533  185  298  536  238
20 2011 257.9  3.6  2.7  0.9  24  57.9 2089.5 416  375  538  163  309  544  235
21 2012 262.4  4.5  3.6  0.9  20  73.6 2163.1 351  309  518  209  263  529  266
22 2013 266.9  4.5  3.6  0.9  20  74.8 2237.9 388  356  515  159  305  526  221
23 2014 270.8  3.9  3.3  0.6  15  65.9 2303.8 387  361  534  173  305  559  254

Core Length:  269.7 mm
Core Density: 348 kg/m3
Cross-sectional Density:  341 kg/m3
Early/Latewood Threshold: 500 kg/m3
Attenuation Constant: 3.07

ÄÄÄÄÄÄÄÄÄÄÄÄÄÄÄÄÄÄÄÄÄÄÄÄÄÄÄÄÄÄÄÄÄÄÄÄÄÄÄÄÄÄÄÄÄÄÄÄÄÄÄÄÄÄÄÄÄÄÄÄÄÄÄÄÄÄÄÄÄÄÄÄÄÄÄÄÄÄÄ
Core : 40
ÄÄÄÄÄÄÄÂÄÄÄÄÄÄÄÄÄÄÄÄÄÄÄÄÄÄÄÄÄÄÄÄÄÂÄÄÄÄÄÄÄÄÄÄÂÄÄÄÄÄÄÄÄÄÄÄÄÄÄÄÄÄÄÄÄÄÄÄÄÄÄÄÄÄÄÄÄÄÄ
       ³Widths (mm)              ³ Areas    ³ Densities (kg/m3)
       ³                         ³ (cmý)    ³
Ring   ³Outer Ring Erly Late   % ³Incr Total³Ring E/Wd L/Wd Unif  Min  Max  Rng
 # Year³ Rad.      Wood Wood  LW ³          ³mean mean mean
ÄÄÄÄÄÄÄÁÄÄÄÄÄÄÄÄÄÄÄÄÄÄÄÄÄÄÄÄÄÄÄÄÄÁÄÄÄÄÄÄÄÄÄÄÁÄÄÄÄÄÄÄÄÄÄÄÄÄÄÄÄÄÄÄÄÄÄÄÄÄÄÄÄÄÄÄÄÄÄ

 3 1993  26.2 26.2 19.2  0.0   0  21.6   21.6 295  295    0    0  237  426  189
 4 1994  47.5 21.3 21.3  0.0   0  49.3   70.9 319  319    0    0  251  465  214
 5 1995  73.3 25.8 24.9  0.9   3  97.9  168.8 352  346  516  170  283  533  250
 6 1996 100.0 26.7 25.8  0.9   3 145.4  314.2 370  364  533  169  288  539  251
 7 1997 124.3 24.3 24.3  0.0   0 171.2  485.4 378  378    0    0  313  477  164
 8 1998 149.8 25.5 25.5  0.0   0 219.6  705.0 368  368    0    0  320  447  127
 9 1999 175.6 25.8 25.8  0.0   0 263.7  968.7 371  371    0    0  286  460  174
10 2000 193.9 18.3 18.3  0.0   0 212.4 1181.2 372  372    0    0  280  483  203
11 2001 208.6 14.7 12.0  2.7  18 185.9 1367.0 415  389  528  139  295  545  250
12 2002 226.9 18.3 18.3  0.0   0 250.4 1617.4 401  401    0    0  298  487  189
13 2003 240.4 13.5 10.8  2.7  20 198.2 1815.6 420  395  519  124  328  536  208
14 2004 251.8 11.4 10.2  1.2  10 176.3 1991.9 413  401  518  117  337  546  209
15 2005 260.8  9.0  7.8  1.2  13 144.9 2136.8 406  390  513  123  317  526  209
16 2006 268.6  7.8  7.5  0.3   3 129.7 2266.5 413  410  508   98  303  508  205
17 2007 274.6  6.0  4.2  1.8  30 102.4 2368.9 409  352  541  189  305  551  246
18 2008 282.4  7.8  4.8  3.0  38 136.5 2505.4 433  376  524  148  312  550  238
19 2009 287.5  5.1  3.3  1.8  35  91.3 2596.7 437  367  564  197  317  593  276
20 2010 290.8  3.3  2.7  0.6  18  60.0 2656.7 404  367  570  203  310  631  321
21 2011 293.5  2.7  1.5  1.2  44  49.6 2706.2 441  338  568  230  323  608  285
22 2012 295.6  2.1  1.8  0.3  14  38.9 2745.1 407  382  559  177  306  559  253
23 2013 297.7  2.1  1.5  0.6  28  39.1 2784.2 441  382  587  205  333  607  274
24 2014 300.1  2.4  1.2  1.2  50  45.1 2829.3 473  362  585  223  339  649  310

Core Length:  293.4 mm
Core Density: 397 kg/m3
Cross-sectional Density:  395 kg/m3
Early/Latewood Threshold: 500 kg/m3
Attenuation Constant: 3.07

ÄÄÄÄÄÄÄÄÄÄÄÄÄÄÄÄÄÄÄÄÄÄÄÄÄÄÄÄÄÄÄÄÄÄÄÄÄÄÄÄÄÄÄÄÄÄÄÄÄÄÄÄÄÄÄÄÄÄÄÄÄÄÄÄÄÄÄÄÄÄÄÄÄÄÄÄÄÄÄ
Core : 46
ÄÄÄÄÄÄÄÂÄÄÄÄÄÄÄÄÄÄÄÄÄÄÄÄÄÄÄÄÄÄÄÄÄÂÄÄÄÄÄÄÄÄÄÄÂÄÄÄÄÄÄÄÄÄÄÄÄÄÄÄÄÄÄÄÄÄÄÄÄÄÄÄÄÄÄÄÄÄÄ
       ³Widths (mm)              ³ Areas    ³ Densities (kg/m3)
       ³                         ³ (cmý)    ³
Ring   ³Outer Ring Erly Late   % ³Incr Total³Ring E/Wd L/Wd Unif  Min  Max  Rng
 # Year³ Rad.      Wood Wood  LW ³          ³mean mean mean
ÄÄÄÄÄÄÄÁÄÄÄÄÄÄÄÄÄÄÄÄÄÄÄÄÄÄÄÄÄÄÄÄÄÁÄÄÄÄÄÄÄÄÄÄÁÄÄÄÄÄÄÄÄÄÄÄÄÄÄÄÄÄÄÄÄÄÄÄÄÄÄÄÄÄÄÄÄÄÄ

 2 1992  11.2 11.2  4.2  0.0   0   3.9    3.9 359  359    0    0  306  424  118
 3 1993  22.0 10.8 10.8  0.0   0  11.3   15.2 334  334    0    0  295  448  153
 4 1994  42.7 20.7 19.8  0.9   4  42.1   57.3 327  318  517  199  262  526  264
 5 1995  68.2 25.5 24.3  1.2   4  88.8  146.1 351  342  540  198  272  569  297
 6 1996  94.6 26.4 25.5  0.9   3 135.0  281.1 356  349  544  195  268  572  304
 7 1997 118.0 23.4 23.4  0.0   0 156.3  437.4 364  364    0    0  296  485  189
 8 1998 139.0 21.0 20.7  0.3   1 169.6  607.0 362  360  508  148  284  508  224
 9 1999 157.9 18.9 17.4  1.5   7 176.3  783.3 368  356  507  151  289  522  233
10 2000 172.0 14.1 14.1  0.0   0 146.1  929.4 344  344    0    0  282  460  178
11 2001 182.5 10.5 10.5  0.0   0 116.9 1046.3 348  348    0    0  259  495  236
12 2002 191.2  8.7  8.4  0.3   3 102.1 1148.5 350  344  532  188  252  532  280
13 2003 200.5  9.3  8.1  1.2  12 114.4 1262.9 377  356  522  166  289  550  261
14 2004 209.5  9.0  7.8  1.2  13 115.9 1378.9 363  336  537  201  268  566  298
15 2005 217.0  7.5  6.0  1.5  20 100.5 1479.3 398  370  511  141  275  529  254
16 2006 221.8  4.8  4.5  0.3   6  66.2 1545.5 329  316  527  211  262  527  265
17 2007 225.7  3.9  2.7  1.2  30  54.8 1600.3 404  330  571  241  283  607  324
18 2008 229.3  3.6  3.0  0.6  16  51.5 1651.8 381  333  623  290  287  639  352
19 2009 232.6  3.3  2.7  0.6  18  47.9 1699.7 408  369  583  214  279  595  316
20 2010 235.3  2.7  2.7  0.0   0  39.7 1739.4 367  367    0    0  301  491  190
21 2011 238.6  3.3  3.0  0.3   9  49.1 1788.5 394  383  510  127  313  510  197

Core Length:  231.6 mm
Core Density: 364 kg/m3
Cross-sectional Density:  363 kg/m3
Early/Latewood Threshold: 500 kg/m3
Attenuation Constant: 3.07
