Repository: StevenDovey/Densiometry

# Densiometry

R reimplementation of the **EDITOR** data-processing pipeline for the
FRI Direct-Scanning X-Ray Densitometer (Cown & Clement 1983; system software
upgraded in the 1990s), maintained at BSI (formerly Forest Research Institute),
Rotorua, NZ.

---

## Background

The FRI densitometer uses a Fe-55 radioisotopic source and a scintillation
detector to measure wood density at 0.3 mm spatial resolution along machined
increment cores (2 mm thick, 5 mm increment).  Raw count data are written to
`.SCN` files by the SCANNA acquisition program.

The original **EDITOR** program reads `.SCN` files, lets the operator check and

File: trials completed/FR121_2_Kinleith_finished/Densitometry/Densitometer files/ATIA3.DAT
File : C:\DENSITOM\KINLEI~1\ATIA3.DAT
Cores :
1
12
18
23
24
30
34
36
39
41
43
49

ÄÄÄÄÄÄÄÄÄÄÄÄÄÄÄÄÄÄÄÄÄÄÄÄÄÄÄÄÄÄÄÄÄÄÄÄÄÄÄÄÄÄÄÄÄÄÄÄÄÄÄÄÄÄÄÄÄÄÄÄÄÄÄÄÄÄÄÄÄÄÄÄÄÄÄÄÄÄÄ
Core : 1
ÄÄÄÄÄÄÄÂÄÄÄÄÄÄÄÄÄÄÄÄÄÄÄÄÄÄÄÄÄÄÄÄÄÂÄÄÄÄÄÄÄÄÄÄÂÄÄÄÄÄÄÄÄÄÄÄÄÄÄÄÄÄÄÄÄÄÄÄÄÄÄÄÄÄÄÄÄÄÄ
       ³Widths (mm)              ³ Areas    ³ Densities (kg/m3)
       ³                         ³ (cmý)    ³
Ring   ³Outer Ring Erly Late   % ³Incr Total³Ring E/Wd L/Wd Unif  Min  Max  Rng
 # Year³ Rad.      Wood Wood  LW ³          ³mean mean mean
ÄÄÄÄÄÄÄÁÄÄÄÄÄÄÄÄÄÄÄÄÄÄÄÄÄÄÄÄÄÄÄÄÄÁÄÄÄÄÄÄÄÄÄÄÁÄÄÄÄÄÄÄÄÄÄÄÄÄÄÄÄÄÄÄÄÄÄÄÄÄÄÄÄÄÄÄÄÄÄ

 4 1995  23.8 23.8 19.8  0.0   0  17.8   17.8 339  339    0    0  294  461  167
 5 1996  45.7 21.9 21.9  0.0   0  47.8   65.6 327  327    0    0  264  499  235
 6 1997  66.1 20.4 18.9  1.5   7  71.7  137.3 366  352  542  190  262  585  323
 7 1998  86.2 20.1 18.3  1.8   8  96.2  233.4 373  357  535  178  295  594  299
 8 1999 105.1 18.9 17.1  1.8   9 113.6  347.0 381  366  524  158  295  543  248
 9 2000 123.1 18.0 16.2  1.8  10 129.0  476.1 388  373  529  156  316  560  244
10 2001 141.4 18.3 14.7  3.6  19 152.1  628.1 414  385  532  147  317  558  241
11 2002 155.5 14.1 12.6  1.5  10 131.5  759.6 384  368  513  145  302  536  234
12 2003 168.4 12.9 12.3  0.6   4 131.3  890.9 400  392  555  163  282  567  285
13 2004 178.0  9.6  7.5  2.1  21 104.5  995.4 406  360  568  208  291  614  323
14 2005 188.2 10.2  7.8  2.4  23 117.3 1112.7 409  373  526  153  303  550  247
15 2006 194.2  6.0  4.8  1.2  20  72.1 1184.8 388  347  553  206  298  573  275
16 2007 198.7  4.5  3.3  1.2  26  55.5 1240.4 425  360  604  244  300  636  336
17 2008 203.5  4.8  3.0  1.8  37  60.7 1301.0 449  393  542  149  321  573  252
18 2009 206.8  3.3  2.4  0.9  27  42.5 1343.5 433  372  598  226  328  649  321
19 2010 208.9  2.1  1.5  0.6  28  27.4 1371.0 486  420  654  234  376  700  324
20 2011 211.0  2.1  1.5  0.6  28  27.7 1398.7 425  368  566  198  344  628  284
21 2012 211.9  0.9  0.3  0.6  66  12.0 1410.6 491  411  531  120  411  543  132
22 2013 212.8  0.9  0.3  0.6  66  12.0 1422.6 537  464  574  110  464  577  113
23 2014 214.0  1.2  0.6  0.6  49  16.1 1438.7 458  284  632  348  147  672  525

Core Length:  210.0 mm
Core Density: 413 kg/m3
Cross-sectional Density:  400 kg/m3
Early/Latewood Threshold: 500 kg/m3
Attenuation Constant: 3.07

ÄÄÄÄÄÄÄÄÄÄÄÄÄÄÄÄÄÄÄÄÄÄÄÄÄÄÄÄÄÄÄÄÄÄÄÄÄÄÄÄÄÄÄÄÄÄÄÄÄÄÄÄÄÄÄÄÄÄÄÄÄÄÄÄÄÄÄÄÄÄÄÄÄÄÄÄÄÄÄ
Core : 12
ÄÄÄÄÄÄÄÂÄÄÄÄÄÄÄÄÄÄÄÄÄÄÄÄÄÄÄÄÄÄÄÄÄÂÄÄÄÄÄÄÄÄÄÄÂÄÄÄÄÄÄÄÄÄÄÄÄÄÄÄÄÄÄÄÄÄÄÄÄÄÄÄÄÄÄÄÄÄÄ
       ³Widths (mm)              ³ Areas    ³ Densities (kg/m3)
       ³                         ³ (cmý)    ³
Ring   ³Outer Ring Erly Late   % ³Incr Total³Ring E/Wd L/Wd Unif  Min  Max  Rng
 # Year³ Rad.      Wood Wood  LW ³          ³mean mean mean
ÄÄÄÄÄÄÄÁÄÄÄÄÄÄÄÄÄÄÄÄÄÄÄÄÄÄÄÄÄÄÄÄÄÁÄÄÄÄÄÄÄÄÄÄÁÄÄÄÄÄÄÄÄÄÄÄÄÄÄÄÄÄÄÄÄÄÄÄÄÄÄÄÄÄÄÄÄÄÄ

 1 1992   2.7  2.7  2.7  0.0   0   0.2    0.2 296  296    0    0  207  371  164
 2 1993   8.7  6.0  6.0  0.0   0   2.1    2.4 292  292    0    0  237  395  158
 3 1994  27.3 18.6 18.6  0.0   0  21.0   23.4 286  286    0    0  232  464  232
 4 1995  51.0 23.7 22.8  0.9   3  58.3   81.7 318  311  511  200  231  529  298
 5 1996  75.3 24.3 23.1  1.2   4  96.4  178.1 325  314  538  224  265  563  298
 6 1997  94.5 19.2 18.0  1.2   6 102.4  280.6 348  336  525  189  251  565  314
 7 1998 116.1 21.6 21.6  0.0   0 142.9  423.5 360  360    0    0  277  496  219
 8 1999 139.5 23.4 23.4  0.0   0 187.9  611.4 343  343    0    0  250  486  236
 9 2000 159.6 20.1 19.2  0.9   4 188.9  800.2 356  347  532  185  243  552  309
10 2001 176.4 16.8 15.6  1.2   7 177.3  977.6 374  363  523  160  277  533  256
11 2002 192.6 16.2 13.5  2.7  16 187.8 1165.4 388  361  526  165  279  557  278
12 2003 208.8 16.2 13.8  2.4  14 204.3 1369.7 386  363  516  153  282  535  253
13 2004 221.7 12.9 10.8  2.1  16 174.5 1544.1 404  382  516  134  289  530  241
14 2005 234.3 12.6 12.6  0.0   0 180.5 1724.6 363  363    0    0  274  498  224
15 2006 243.9  9.6  7.2  2.4  24 144.2 1868.8 376  325  527  202  266  555  289
16 2007 251.1  7.2  6.6  0.6   8 112.0 1980.8 384  373  512  139  271  517  246
17 2008 255.0  3.9  3.3  0.6  15  62.0 2042.8 399  357  627  270  286  677  391
18 2009 258.6  3.6  2.7  0.9  25  58.1 2100.9 440  395  577  182  318  622  304
19 2010 261.3  2.7  1.2  1.5  55  44.1 2145.0 481  362  577  215  318  641  323
20 2011 262.8  1.5  0.9  0.6  40  24.7 2169.7 441  369  548  179  335  569  234
21 2012 263.4  0.6  0.3  0.3  49   9.9 2179.6 428  322  535  213  322  535  213
22 2013 264.6  1.2  0.9  0.3  25  19.9 2199.5 439  378  624  246  328  624  296
23 2014 265.8  1.2  0.3  0.9  74  20.0 2219.5 532  349  594  245  349  656  307

Core Length:  265.8 mm
Core Density: 380 kg/m3
Cross-sectional Density:  375 kg/m3
Early/Latewood Threshold: 500 kg/m3
Attenuation Constant: 3.07

ÄÄÄÄÄÄÄÄÄÄÄÄÄÄÄÄÄÄÄÄÄÄÄÄÄÄÄÄÄÄÄÄÄÄÄÄÄÄÄÄÄÄÄÄÄÄÄÄÄÄÄÄÄÄÄÄÄÄÄÄÄÄÄÄÄÄÄÄÄÄÄÄÄÄÄÄÄÄÄ
Core : 18
ÄÄÄÄÄÄÄÂÄÄÄÄÄÄÄÄÄÄÄÄÄÄÄÄÄÄÄÄÄÄÄÄÄÂÄÄÄÄÄÄÄÄÄÄÂÄÄÄÄÄÄÄÄÄÄÄÄÄÄÄÄÄÄÄÄÄÄÄÄÄÄÄÄÄÄÄÄÄÄ
       ³Widths (mm)              ³ Areas    ³ Densities (kg/m3)
       ³                         ³ (cmý)    ³
Ring   ³Outer Ring Erly Late   % ³Incr Total³Ring E/Wd L/Wd Unif  Min  Max  Rng
 # Year³ Rad.      Wood Wood  LW ³          ³mean mean mean
ÄÄÄÄÄÄÄÁÄÄÄÄÄÄÄÄÄÄÄÄÄÄÄÄÄÄÄÄÄÄÄÄÄÁÄÄÄÄÄÄÄÄÄÄÁÄÄÄÄÄÄÄÄÄÄÄÄÄÄÄÄÄÄÄÄÄÄÄÄÄÄÄÄÄÄÄÄÄÄ

 1 1991   2.4  2.4  2.4  0.0   0   0.2    0.2 348  348    0    0  248  430  182
 2 1992  11.4  9.0  9.0  0.0   0   3.9    4.1 329  329    0    0  265  454  189
 3 1993  30.0 18.6 18.6  0.0   0  24.2   28.3 314  314    0    0  228  488  260
 4 1994  51.3 21.3 20.1  1.2   5  54.4   82.7 320  308  535  227  253  553  300
 5 1995  72.9 21.6 21.3  0.3   1  84.3  167.0 333  330  530  200  253  530  277
 6 1996  93.6 20.7 20.4  0.3   1 108.3  275.2 343  341  516  175  259  516  257
 7 1997 112.8 19.2 18.0  1.2   6 124.5  399.7 360  350  509  159  269  513  244
 8 1998 128.4 15.6 15.3  0.3   1 118.2  517.9 358  355  533  178  282  533  251
 9 1999 142.8 14.4 13.8  0.6   4 122.7  640.6 362  355  507  152  261  512  251
10 2000 152.4  9.6  9.6  0.0   0  89.0  729.7 339  339    0    0  243  497  254
11 2001 159.9  7.5  6.9  0.6   8  73.6  803.2 366  351  537  186  251  557  306
12 2002 169.2  9.3  8.1  1.2  12  96.2  899.4 365  342  523  181  234  532  298
13 2003 179.4 10.2  7.8  2.4  23 111.7 1011.1 374  330  515  185  262  536  274
14 2004 186.3  6.9  6.0  0.9  13  79.3 1090.4 376  356  513  157  262  521  259
15 2005 194.4  8.1  6.9  1.2  14  96.9 1187.3 370  342  533  191  261  557  296
16 2006 199.5  5.1  4.5  0.6  11  63.1 1250.4 367  343  547  204  269  572  303
17 2007 203.4  3.9  3.6  0.3   7  49.4 1299.7 383  365  611  246  294  611  317
18 2008 207.9  4.5  3.6  0.9  20  58.1 1357.9 408  359  607  248  293  657  364
19 2009 211.5  3.6  3.0  0.6  16  47.4 1405.3 400  358  606  248  300  624  324
20 2010 216.3  4.8  3.3  1.5  31  64.5 1469.8 423  371  539  168  314  598  284
21 2011 221.1  4.8  2.7  2.1  43  66.0 1535.8 446  347  572  225  314  651  337
22 2012 224.7  3.6  3.0  0.6  16  50.4 1586.2 431  389  639  250  318  684  366
23 2013 228.9  4.2  3.3  0.9  21  59.9 1646.0 421  372  601  229  322  683  361
24 2014 232.5  3.6  2.7  0.9  24  52.2 1698.2 420  358  605  247  311  663  352

Core Length:  233.1 mm
Core Density: 373 kg/m3
Cross-sectional Density:  372 kg/m3
Early/Latewood Threshold: 500 kg/m3
Attenuation Constant: 3.07

ÄÄÄÄÄÄÄÄÄÄÄÄÄÄÄÄÄÄÄÄÄÄÄÄÄÄÄÄÄÄÄÄÄÄÄÄÄÄÄÄÄÄÄÄÄÄÄÄÄÄÄÄÄÄÄÄÄÄÄÄÄÄÄÄÄÄÄÄÄÄÄÄÄÄÄÄÄÄÄ
Core : 23
ÄÄÄÄÄÄÄÂÄÄÄÄÄÄÄÄÄÄÄÄÄÄÄÄÄÄÄÄÄÄÄÄÄÂÄÄÄÄÄÄÄÄÄÄÂÄÄÄÄÄÄÄÄÄÄÄÄÄÄÄÄÄÄÄÄÄÄÄÄÄÄÄÄÄÄÄÄÄÄ
       ³Widths (mm)              ³ Areas    ³ Densities (kg/m3)
       ³                         ³ (cmý)    ³
Ring   ³Outer Ring Erly Late   % ³Incr Total³Ring E/Wd L/Wd Unif  Min  Max  Rng
 # Year³ Rad.      Wood Wood  LW ³          ³mean mean mean
ÄÄÄÄÄÄÄÁÄÄÄÄÄÄÄÄÄÄÄÄÄÄÄÄÄÄÄÄÄÄÄÄÄÁÄÄÄÄÄÄÄÄÄÄÁÄÄÄÄÄÄÄÄÄÄÄÄÄÄÄÄÄÄÄÄÄÄÄÄÄÄÄÄÄÄÄÄÄÄ

 2 1992   9.2  9.2  7.2  0.0   0   2.7    2.7 346  346    0    0  277  451  174
 3 1993  29.0 19.8 19.8  0.0   0  23.8   26.4 324  324    0    0  262  496  234
 4 1994  51.5 22.5 21.3  1.2   5  56.9   83.3 331  321  514  193  259  522  263
 5 1995  76.1 24.6 23.7  0.9   3  98.6  181.9 349  342  537  195  279  563  284
 6 1996 100.1 24.0 22.2  1.8   7 132.9  314.8 364  350  538  188  291  570  279
 7 1997 123.8 23.7 21.6  2.1   8 166.7  481.5 385  371  523  152  306  548  242
 8 1998 151.7 27.9 26.1  1.8   6 241.5  723.0 398  390  514  124  275  528  253
 9 1999 179.3 27.6 27.0  0.6   2 287.0 1010.0 376  373  514  141  258  528  270
10 2000 195.5 16.2 14.4  1.8  11 190.8 1200.7 378  361  512  151  289  542  253
11 2001 209.0 13.5 12.9  0.6   4 171.6 1372.3 362  355  529  174  284  553  269
12 2002 222.2 13.2 12.0  1.2   9 178.8 1551.1 384  372  505  133  294  510  216
13 2003 235.7 13.5 11.4  2.1  15 194.2 1745.3 415  395  523  128  323  550  227
14 2004 243.2  7.5  6.3  1.2  16 112.8 1858.1 398  366  561  195  301  580  279
15 2005 251.9  8.7  6.6  2.1  24 135.3 1993.5 413  378  526  148  313  545  232
16 2006 258.2  6.3  4.2  2.1  33 101.0 2094.4 436  370  568  198  304  602  298
17 2007 263.6  5.4  4.2  1.2  22  88.5 2182.9 453  398  643  245  344  650  306
18 2008 269.0  5.4  3.9  1.5  27  90.4 2273.3 437  380  586  206  337  639  302
19 2009 272.9  3.9  2.7  1.2  30  66.4 2339.7 454  385  607  222  336  642  306
20 2010 277.1  4.2  2.7  1.5  35  72.6 2412.3 437  361  574  213  319  679  360
21 2011 280.4  3.3  2.4  0.9  27  57.8 2470.1 411  348  580  232  322  623  301
22 2012 283.4  3.0  2.4  0.6  20  53.1 2523.2 407  361  590  229  300  595  295
23 2013 287.3  3.9  2.7  1.2  30  69.9 2593.1 458  383  628  245  327  660  333
24 2014 290.9  3.6  2.1  1.5  41  65.4 2658.5 470  361  624  263  319  681  362

Core Length:  289.8 mm
Core Density: 399 kg/m3
Cross-sectional Density:  397 kg/m3
Early/Latewood Threshold: 500 kg/m3
Attenuation Constant: 3.07

ÄÄÄÄÄÄÄÄÄÄÄÄÄÄÄÄÄÄÄÄÄÄÄÄÄÄÄÄÄÄÄÄÄÄÄÄÄÄÄÄÄÄÄÄÄÄÄÄÄÄÄÄÄÄÄÄÄÄÄÄÄÄÄÄÄÄÄÄÄÄÄÄÄÄÄÄÄÄÄ
Core : 24
ÄÄÄÄÄÄÄÂÄÄÄÄÄÄÄÄÄÄÄÄÄÄÄÄÄÄÄÄÄÄÄÄÄÂÄÄÄÄÄÄÄÄÄÄÂÄÄÄÄÄÄÄÄÄÄÄÄÄÄÄÄÄÄÄÄÄÄÄÄÄÄÄÄÄÄÄÄÄÄ
       ³Widths (mm)              ³ Areas    ³ Densities (kg/m3)
       ³                         ³ (cmý)    ³
Ring   ³Outer Ring Erly Late   % ³Incr Total³Ring E/Wd L/Wd Unif  Min  Max  Rng
 # Year³ Rad.      Wood Wood  LW ³          ³mean mean mean
ÄÄÄÄÄÄÄÁÄÄÄÄÄÄÄÄÄÄÄÄÄÄÄÄÄÄÄÄÄÄÄÄÄÁÄÄÄÄÄÄÄÄÄÄÁÄÄÄÄÄÄÄÄÄÄÄÄÄÄÄÄÄÄÄÄÄÄÄÄÄÄÄÄÄÄÄÄÄÄ

 1 1991   5.2  5.2  4.2  0.0   0   0.8    0.8 321  321    0    0  192  424  232
 2 1992  14.8  9.6  9.6  0.0   0   6.0    6.9 351  351    0    0  313  440  127
 3 1993  32.8 18.0 18.0  0.0   0  26.9   33.8 308  308    0    0  260  454  194
 4 1994  56.8 24.0 23.1  0.9   3  67.6  101.4 301  293  507  214  232  515  283
 5 1995  78.4 21.6 21.0  0.6   2  91.7  193.1 325  319  518  199  258  529  271
 6 1996  97.0 18.6 17.7  0.9   4 102.5  295.6 336  327  514  187  244  520  276
 7 1997 114.7 17.7 17.7  0.0   0 117.7  413.3 355  355    0    0  256  494  238
 8 1998 135.7 21.0 21.0  0.0   0 165.2  578.5 348  348    0    0  250  492  242
 9 1999 152.8 17.1 16.5  0.6   3 155.0  733.5 381  377  507  130  254  513  259
10 2000 166.3 13.5 13.5  0.0   0 135.3  868.8 338  338    0    0  248  461  213
11 2001 174.4  8.1  7.8  0.3   3  86.7  955.5 353  347  502  155  241  502  261
12 2002 183.4  9.0  7.2  1.8  20 101.2 1056.7 381  347  518  171  247  529  282
13 2003 192.7  9.3  7.2  2.1  22 109.9 1166.6 378  338  516  178  267  524  257
14 2004 199.9  7.2  6.9  0.3   4  88.8 1255.4 365  359  505  146  267  505  238
15 2005 205.6  5.7  3.6  2.1  36  72.6 1328.0 408  331  539  208  289  556  267
16 2006 211.3  5.7  3.9  1.8  31  74.7 1402.6 429  379  538  159  286  576  290
17 2007 216.1  4.8  3.3  1.5  31  64.5 1467.1 428  361  576  215  307  606  299
18 2008 221.2  5.1  3.3  1.8  35  70.1 1537.2 467  393  604  211  340  677  337
19 2009 224.5  3.3  2.4  0.9  27  46.2 1583.4 454  401  596  195  366  610  244
20 2010 227.5  3.0  2.4  0.6  20  42.6 1626.0 448  416  578  162  384  587  203
21 2011 228.7  1.2  0.9  0.3  25  17.2 1643.2 450  409  573  164  358  573  215
22 2012 229.6  0.9  0.6  0.3  33  13.0 1656.1 492  445  585  140  429  585  156
23 2013 230.5  0.9  0.6  0.3  33  13.0 1669.1 486  408  643  235  402  643  241
24 2014 231.7  1.2  0.6  0.6  50  17.4 1686.6 509  445  573  128  396  636  240

Core Length:  231.0 mm
Core Density: 392 kg/m3
Cross-sectional Density:  375 kg/m3
Early/Latewood Threshold: 500 kg/m3
Attenuation Constant: 3.07

ÄÄÄÄÄÄÄÄÄÄÄÄÄÄÄÄÄÄÄÄÄÄÄÄÄÄÄÄÄÄÄÄÄÄÄÄÄÄÄÄÄÄÄÄÄÄÄÄÄÄÄÄÄÄÄÄÄÄÄÄÄÄÄÄÄÄÄÄÄÄÄÄÄÄÄÄÄÄÄ
Core : 30
ÄÄÄÄÄÄÄÂÄÄÄÄÄÄÄÄÄÄÄÄÄÄÄÄÄÄÄÄÄÄÄÄÄÂÄÄÄÄÄÄÄÄÄÄÂÄÄÄÄÄÄÄÄÄÄÄÄÄÄÄÄÄÄÄÄÄÄÄÄÄÄÄÄÄÄÄÄÄÄ
       ³Widths (mm)              ³ Areas    ³ Densities (kg/m3)
       ³                         ³ (cmý)    ³
Ring   ³Outer Ring Erly Late   % ³Incr Total³Ring E/Wd L/Wd Unif  Min  Max  Rng
 # Year³ Rad.      Wood Wood  LW ³          ³mean mean mean
ÄÄÄÄÄÄÄÁÄÄÄÄÄÄÄÄÄÄÄÄÄÄÄÄÄÄÄÄÄÄÄÄÄÁÄÄÄÄÄÄÄÄÄÄÁÄÄÄÄÄÄÄÄÄÄÄÄÄÄÄÄÄÄÄÄÄÄÄÄÄÄÄÄÄÄÄÄÄÄ

 4 1994  31.0 31.0 21.0  0.0   0  30.2   30.2 316  316    0    0  260  498  238
 5 1995  58.3 27.3 26.1  1.2   4  76.6  106.8 339  331  525  194  284  558  274
 6 1996  81.4 23.1 22.5  0.6   2 101.4  208.2 355  349  556  207  273  574  301
 7 1997 105.1 23.7 23.4  0.3   1 138.9  347.0 359  357  519  162  303  519  216
 8 1998 125.8 20.7 20.4  0.3   1 150.2  497.2 360  358  506  148  304  506  202
 9 1999 143.5 17.7 17.7  0.0   0 149.7  646.9 359  359    0    0  295  486  191
10 2000 153.7 10.2  9.6  0.6   5  95.2  742.2 348  338  509  171  287  511  224
11 2001 163.0  9.3  9.3  0.0   0  92.5  834.7 370  370    0    0  299  498  199
12 2002 171.7  8.7  8.1  0.6   6  91.5  926.2 372  361  522  161  287  533  246
13 2003 180.7  9.0  7.8  1.2  13  99.6 1025.8 395  373  535  162  316  558  242
14 2004 187.3  6.6  6.3  0.3   4  76.3 1102.1 384  377  531  154  289  531  242
15 2005 194.8  7.5  5.7  1.8  24  90.0 1192.1 416  376  542  166  325  572  247
16 2006 203.2  8.4  7.2  1.2  14 105.0 1297.2 418  401  520  119  298  544  246
17 2007 208.9  5.7  4.5  1.2  21  73.8 1371.0 415  371  579  208  339  619  280
18 2008 213.7  4.8  3.6  1.2  24  63.7 1434.7 433  391  559  168  359  597  238
19 2009 218.2  4.5  3.0  1.5  33  61.1 1495.8 461  402  580  178  373  627  254
20 2010 223.0  4.8  3.6  1.2  24  66.5 1562.3 466  412  630  218  371  663  292
21 2011 227.5  4.5  3.0  1.5  33  63.7 1626.0 472  422  573  151  384  606  222
22 2012 231.1  3.6  2.1  1.5  41  51.9 1677.8 496  419  604  185  384  647  263
23 2013 235.6  4.5  3.0  1.5  33  66.0 1743.8 485  443  571  128  412  653  241
24 2014 239.5  3.9  2.1  1.8  46  58.2 1802.0 513  442  596  154  371  654  283

Core Length:  230.1 mm
Core Density: 406 kg/m3
Cross-sectional Density:  397 kg/m3
Early/Latewood Threshold: 500 kg/m3
Attenuation Constant: 3.07

ÄÄÄÄÄÄÄÄÄÄÄÄÄÄÄÄÄÄÄÄÄÄÄÄÄÄÄÄÄÄÄÄÄÄÄÄÄÄÄÄÄÄÄÄÄÄÄÄÄÄÄÄÄÄÄÄÄÄÄÄÄÄÄÄÄÄÄÄÄÄÄÄÄÄÄÄÄÄÄ
Core : 34
ÄÄÄÄÄÄÄÂÄÄÄÄÄÄÄÄÄÄÄÄÄÄÄÄÄÄÄÄÄÄÄÄÄÂÄÄÄÄÄÄÄÄÄÄÂÄÄÄÄÄÄÄÄÄÄÄÄÄÄÄÄÄÄÄÄÄÄÄÄÄÄÄÄÄÄÄÄÄÄ
       ³Widths (mm)              ³ Areas    ³ Densities (kg/m3)
       ³                         ³ (cmý)    ³
Ring   ³Outer Ring Erly Late   % ³Incr Total³Ring E/Wd L/Wd Unif  Min  Max  Rng
 # Year³ Rad.      Wood Wood  LW ³          ³mean mean mean
ÄÄÄÄÄÄÄÁÄÄÄÄÄÄÄÄÄÄÄÄÄÄÄÄÄÄÄÄÄÄÄÄÄÁÄÄÄÄÄÄÄÄÄÄÁÄÄÄÄÄÄÄÄÄÄÄÄÄÄÄÄÄÄÄÄÄÄÄÄÄÄÄÄÄÄÄÄÄÄ

 3 1993  22.9 22.9  9.9  0.0   0  16.5   16.5 337  337    0    0  292  418  126
 4 1994  39.4 16.5 16.5  0.0   0  32.3   48.8 334  334    0    0  267  491  224
 5 1995  55.0 15.6 15.0  0.6   3  46.3   95.0 349  342  522  180  268  534  266
 6 1996  77.2 22.2 21.9  0.3   1  92.2  187.2 379  377  518  141  291  518  227
 7 1997 100.9 23.7 23.7  0.0   0 132.6  319.8 329  329    0    0  276  456  180
 8 1998 122.8 21.9 21.9  0.0   0 153.9  473.7 330  330    0    0  261  446  185
 9 1999 144.7 21.9 21.9  0.0   0 184.0  657.8 325  325    0    0  253  412  159
10 2000 160.9 16.2 16.2  0.0   0 155.5  813.3 328  328    0    0  257  440  183
11 2001 171.7 10.8 10.5  0.3   2 112.8  926.2 339  335  503  168  256  503  247
12 2002 182.8 11.1 11.1  0.0   0 123.6 1049.8 348  348    0    0  258  463  205
13 2003 194.2 11.4 11.1  0.3   2 135.0 1184.8 373  369  506  137  277  506  229
14 2004 201.1  6.9  6.9  0.0   0  85.7 1270.5 352  352    0    0  256  464  208
15 2005 206.5  5.4  4.8  0.6  11  69.1 1339.6 363  344  514  170  284  520  236
16 2006 210.4  3.9  3.3  0.6  15  51.1 1390.7 388  363  521  158  300  540  240
17 2007 214.3  3.9  3.0  0.9  23  52.0 1442.8 393  352  532  180  316  540  224
18 2008 217.6  3.3  1.8  1.5  45  44.8 1487.5 436  344  547  203  325  592  267
19 2009 220.9  3.3  1.2  2.1  63  45.5 1533.0 476  377  533  156  332  566  234
20 2010 226.9  6.0  4.8  1.2  20  84.4 1617.4 412  371  575  204  324  602  278
21 2011 229.9  3.0  2.1  0.9  30  43.1 1660.5 414  362  537  175  312  564  252
22 2012 231.4  1.5  0.9  0.6  40  21.7 1682.2 442  375  543  168  313  568  255
23 2013 234.1  2.7  1.5  1.2  44  39.5 1721.7 443  349  562  213  323  615  292
24 2014 238.3  4.2  2.1  2.1  50  62.3 1784.0 461  376  547  171  352  597  245

Core Length:  225.9 mm
Core Density: 379 kg/m3
Cross-sectional Density:  364 kg/m3
Early/Latewood Threshold: 500 kg/m3
Attenuation Constant: 3.07

ÄÄÄÄÄÄÄÄÄÄÄÄÄÄÄÄÄÄÄÄÄÄÄÄÄÄÄÄÄÄÄÄÄÄÄÄÄÄÄÄÄÄÄÄÄÄÄÄÄÄÄÄÄÄÄÄÄÄÄÄÄÄÄÄÄÄÄÄÄÄÄÄÄÄÄÄÄÄÄ
Core : 36
ÄÄÄÄÄÄÄÂÄÄÄÄÄÄÄÄÄÄÄÄÄÄÄÄÄÄÄÄÄÄÄÄÄÂÄÄÄÄÄÄÄÄÄÄÂÄÄÄÄÄÄÄÄÄÄÄÄÄÄÄÄÄÄÄÄÄÄÄÄÄÄÄÄÄÄÄÄÄÄ
       ³Widths (mm)              ³ Areas    ³ Densities (kg/m3)
       ³                         ³ (cmý)    ³
Ring   ³Outer Ring Erly Late   % ³Incr Total³Ring E/Wd L/Wd Unif  Min  Max  Rng
 # Year³ Rad.      Wood Wood  LW ³          ³mean mean mean
ÄÄÄÄÄÄÄÁÄÄÄÄÄÄÄÄÄÄÄÄÄÄÄÄÄÄÄÄÄÄÄÄÄÁÄÄÄÄÄÄÄÄÄÄÁÄÄÄÄÄÄÄÄÄÄÄÄÄÄÄÄÄÄÄÄÄÄÄÄÄÄÄÄÄÄÄÄÄÄ

 3 1993  23.8 23.8 13.5  0.3   1  17.8   17.8 365  362  500  138  305  500  195
 4 1994  51.4 27.6 26.4  1.2   4  65.2   83.0 331  323  509  186  254  517  263
 5 1995  74.2 22.8 21.6  1.2   5  90.0  173.0 344  334  525  191  276  558  282
 6 1996  89.5 15.3 14.1  1.2   7  78.7  251.6 360  347  516  169  278  536  258
 7 1997 111.1 21.6 20.4  1.2   5 136.1  387.8 358  349  512  163  276  520  244
 8 1998 136.6 25.5 25.5  0.0   0 198.4  586.2 359  359    0    0  284  493  209
 9 1999 153.4 16.8 16.8  0.0   0 153.1  739.3 366  366    0    0  277  493  216
10 2000 164.8 11.4 11.4  0.0   0 114.0  853.2 338  338    0    0  277  476  199
11 2001 177.1 12.3 10.2  2.1  17 132.1  985.3 375  344  525  181  268  567  299
12 2002 190.9 13.8 11.4  2.4  17 159.5 1144.9 384  351  536  185  284  572  288
13 2003 204.4 13.5 11.1  2.4  17 167.7 1312.5 407  377  548  171  306  577  271
14 2004 215.2 10.8  8.7  2.1  19 142.4 1454.9 387  347  552  205  296  588  292
15 2005 225.4 10.2  7.2  3.0  29 141.2 1596.1 415  357  555  198  314  610  296
16 2006 237.4 12.0  9.9  2.1  17 174.5 1770.6 396  371  518  147  300  550  250
17 2007 245.2  7.8  6.0  1.8  23 118.3 1888.8 420  365  604  239  322  639  317
18 2008 252.1  6.9  4.5  2.4  34 107.8 1996.6 449  380  580  200  329  610  281
19 2009 259.3  7.2  4.8  2.4  33 115.7 2112.3 424  369  532  163  325  551  226
20 2010 266.5  7.2  5.4  1.8  25 118.9 2231.2 434  385  581  196  306  639  333
21 2011 271.3  4.8  2.7  2.1  43  81.1 2312.3 460  379  565  186  344  588  244
22 2012 274.9  3.6  2.4  1.2  33  61.8 2374.1 452  382  592  210  324  633  309
23 2013 278.5  3.6  2.4  1.2  33  62.6 2436.7 466  386  627  241  356  672  316
24 2014 282.1  3.6  2.1  1.5  41  63.4 2500.1 501  404  636  232  376  674  298

Core Length:  272.7 mm
Core Density: 399 kg/m3
Cross-sectional Density:  395 kg/m3
Early/Latewood Threshold: 500 kg/m3
Attenuation Constant: 3.07

ÄÄÄÄÄÄÄÄÄÄÄÄÄÄÄÄÄÄÄÄÄÄÄÄÄÄÄÄÄÄÄÄÄÄÄÄÄÄÄÄÄÄÄÄÄÄÄÄÄÄÄÄÄÄÄÄÄÄÄÄÄÄÄÄÄÄÄÄÄÄÄÄÄÄÄÄÄÄÄ
Core : 39
ÄÄÄÄÄÄÄÂÄÄÄÄÄÄÄÄÄÄÄÄÄÄÄÄÄÄÄÄÄÄÄÄÄÂÄÄÄÄÄÄÄÄÄÄÂÄÄÄÄÄÄÄÄÄÄÄÄÄÄÄÄÄÄÄÄÄÄÄÄÄÄÄÄÄÄÄÄÄÄ
       ³Widths (mm)              ³ Areas    ³ Densities (kg/m3)
       ³                         ³ (cmý)    ³
Ring   ³Outer Ring Erly Late   % ³Incr Total³Ring E/Wd L/Wd Unif  Min  Max  Rng
 # Year³ Rad.      Wood Wood  LW ³          ³mean mean mean
ÄÄÄÄÄÄÄÁÄÄÄÄÄÄÄÄÄÄÄÄÄÄÄÄÄÄÄÄÄÄÄÄÄÁÄÄÄÄÄÄÄÄÄÄÁÄÄÄÄÄÄÄÄÄÄÄÄÄÄÄÄÄÄÄÄÄÄÄÄÄÄÄÄÄÄÄÄÄÄ

 1 1992   5.4  5.4  5.4  0.0   0   0.9    0.9 333  333    0    0  300  408  108
 2 1993  10.8  5.4  5.4  0.0   0   2.7    3.7 366  366    0    0  321  457  136
 3 1994  28.2 17.4 16.8  0.6   3  21.3   25.0 350  344  531  187  288  542  254
 4 1995  45.6 17.4 16.8  0.6   3  40.3   65.3 351  345  520  175  305  524  219
 5 1996  66.3 20.7 20.7  0.0   0  72.8  138.1 310  310    0    0  262  484  222
 6 1997  88.5 22.2 20.7  1.5   6 108.0  246.1 320  305  516  211  245  549  304
 7 1998 111.3 22.8 22.8  0.0   0 143.1  389.2 326  326    0    0  235  487  252
 8 1999 133.5 22.2 22.2  0.0   0 170.7  559.9 317  317    0    0  241  468  227
 9 2000 148.5 15.0 13.2  1.8  12 132.9  692.8 333  309  510  201  225  518  293
10 2001 165.3 16.8 16.8  0.0   0 165.6  858.4 302  302    0    0  229  472  243
11 2002 180.3 15.0 15.0  0.0   0 162.9 1021.3 303  303    0    0  218  467  249
12 2003 198.3 18.0 18.0  0.0   0 214.1 1235.4 321  321    0    0  232  452  220
13 2004 210.0 11.7 11.7  0.0   0 150.1 1385.4 321  321    0    0  245  454  209
14 2005 222.0 12.0 12.0  0.0   0 162.9 1548.3 318  318    0    0  241  480  239
15 2006 232.2 10.2 10.2  0.0   0 145.5 1693.8 320  320    0    0  238  465  227
16 2007 239.1  6.9  6.3  0.6   8 102.2 1796.0 327  307  529  222  243  555  312
17 2008 246.0  6.9  5.7  1.2  17 105.2 1901.2 354  318  527  209  252  580  328
18 2009 252.0  6.0  5.4  0.6  10  93.9 1995.0 364  348  506  158  265  509  244
19 2010 258.6  6.6  6.0  0.6   9 105.9 2100.9 360  337  585  248  276  601  325
20 2011 262.2  3.6  2.7  0.9  24  58.9 2159.8 390  331  569  238  282  634  352
21 2012 266.1  3.9  2.7  1.2  30  64.7 2224.5 411  345  558  213  286  580  294
22 2013 270.6  4.5  3.0  1.5  33  75.9 2300.4 409  335  555  220  281  585  304
23 2014 273.9  3.3  2.4  0.9  27  56.5 2356.9 413  359  556  197  268  584  316

Core Length:  274.5 mm
Core Density: 344 kg/m3
Cross-sectional Density:  333 kg/m3
Early/Latewood Threshold: 500 kg/m3
Attenuation Constant: 3.07

ÄÄÄÄÄÄÄÄÄÄÄÄÄÄÄÄÄÄÄÄÄÄÄÄÄÄÄÄÄÄÄÄÄÄÄÄÄÄÄÄÄÄÄÄÄÄÄÄÄÄÄÄÄÄÄÄÄÄÄÄÄÄÄÄÄÄÄÄÄÄÄÄÄÄÄÄÄÄÄ
Core : 41
ÄÄÄÄÄÄÄÂÄÄÄÄÄÄÄÄÄÄÄÄÄÄÄÄÄÄÄÄÄÄÄÄÄÂÄÄÄÄÄÄÄÄÄÄÂÄÄÄÄÄÄÄÄÄÄÄÄÄÄÄÄÄÄÄÄÄÄÄÄÄÄÄÄÄÄÄÄÄÄ
       ³Widths (mm)              ³ Areas    ³ Densities (kg/m3)
       ³                         ³ (cmý)    ³
Ring   ³Outer Ring Erly Late   % ³Incr Total³Ring E/Wd L/Wd Unif  Min  Max  Rng
 # Year³ Rad.      Wood Wood  LW ³          ³mean mean mean
ÄÄÄÄÄÄÄÁÄÄÄÄÄÄÄÄÄÄÄÄÄÄÄÄÄÄÄÄÄÄÄÄÄÁÄÄÄÄÄÄÄÄÄÄÁÄÄÄÄÄÄÄÄÄÄÄÄÄÄÄÄÄÄÄÄÄÄÄÄÄÄÄÄÄÄÄÄÄÄ

 3 1993  22.2 22.2 10.2  0.0   0  15.5   15.5 333  333    0    0  295  463  168
 4 1994  42.6 20.4 20.1  0.3   1  41.5   57.0 306  303  505  202  243  505  262
 5 1995  66.0 23.4 22.5  0.9   3  79.8  136.8 336  328  552  224  265  565  300
 6 1996  90.9 24.9 24.9  0.0   0 122.7  259.6 330  330    0    0  260  496  236
 7 1997 111.6 20.7 20.7  0.0   0 131.7  391.3 327  327    0    0  269  490  221
 8 1998 132.9 21.3 21.0  0.3   1 163.6  554.9 331  329  500  171  261  500  239
 9 1999 152.7 19.8 19.8  0.0   0 177.7  732.5 333  333    0    0  259  495  236
10 2000 166.2 13.5 13.2  0.3   2 135.3  867.8 344  340  514  174  246  514  268
11 2001 176.1  9.9  9.9  0.0   0 106.5  974.2 334  334    0    0  256  491  235
12 2002 189.6 13.5 13.5  0.0   0 155.1 1129.3 324  324    0    0  237  483  246
13 2003 202.5 12.9 12.9  0.0   0 158.9 1288.2 327  327    0    0  247  470  223
14 2004 213.3 10.8 10.8  0.0   0 141.1 1429.3 336  336    0    0  257  489  232
15 2005 223.8 10.5 10.5  0.0   0 144.2 1573.5 344  344    0    0  265  488  223
16 2006 232.5  8.7  8.7  0.0   0 124.7 1698.2 338  338    0    0  262  449  187
17 2007 238.8  6.3  6.0  0.3   4  93.3 1791.5 370  364  510  146  274  510  236
18 2008 247.8  9.0  6.9  2.1  23 137.6 1929.1 390  352  517  165  282  538  256
19 2009 254.7  6.9  6.3  0.6   8 108.9 2038.0 386  373  523  150  285  524  239
20 2010 260.4  5.7  4.8  0.9  15  92.2 2130.3 384  355  538  183  281  556  275
21 2011 264.6  4.2  3.6  0.6  14  69.3 2199.5 387  365  520  155  310  539  229
22 2012 267.6  3.0  2.7  0.3  10  50.2 2249.7 364  348  509  161  282  509  227
23 2013 271.5  3.9  3.3  0.6  15  66.1 2315.7 400  375  535  160  290  558  268
24 2014 274.5  3.0  2.4  0.6  20  51.5 2367.2 414  388  521  133  305  527  222

Core Length:  262.8 mm
Core Density: 351 kg/m3
Cross-sectional Density:  347 kg/m3
Early/Latewood Threshold: 500 kg/m3
Attenuation Constant: 3.07

ÄÄÄÄÄÄÄÄÄÄÄÄÄÄÄÄÄÄÄÄÄÄÄÄÄÄÄÄÄÄÄÄÄÄÄÄÄÄÄÄÄÄÄÄÄÄÄÄÄÄÄÄÄÄÄÄÄÄÄÄÄÄÄÄÄÄÄÄÄÄÄÄÄÄÄÄÄÄÄ
Core : 43
ÄÄÄÄÄÄÄÂÄÄÄÄÄÄÄÄÄÄÄÄÄÄÄÄÄÄÄÄÄÄÄÄÄÂÄÄÄÄÄÄÄÄÄÄÂÄÄÄÄÄÄÄÄÄÄÄÄÄÄÄÄÄÄÄÄÄÄÄÄÄÄÄÄÄÄÄÄÄÄ
       ³Widths (mm)              ³ Areas    ³ Densities (kg/m3)
       ³                         ³ (cmý)    ³
Ring   ³Outer Ring Erly Late   % ³Incr Total³Ring E/Wd L/Wd Unif  Min  Max  Rng
 # Year³ Rad.      Wood Wood  LW ³          ³mean mean mean
ÄÄÄÄÄÄÄÁÄÄÄÄÄÄÄÄÄÄÄÄÄÄÄÄÄÄÄÄÄÄÄÄÄÁÄÄÄÄÄÄÄÄÄÄÁÄÄÄÄÄÄÄÄÄÄÄÄÄÄÄÄÄÄÄÄÄÄÄÄÄÄÄÄÄÄÄÄÄÄ

 3 1993  23.4 23.4 11.4  0.0   0  17.2   17.2 341  341    0    0  288  433  145
 4 1994  47.7 24.3 23.7  0.6   2  54.3   71.5 311  306  508  202  235  514  279
 5 1995  70.8 23.1 22.2  0.9   3  86.0  157.5 353  345  533  188  271  554  283
 6 1996  92.4 21.6 20.7  0.9   4 110.7  268.2 358  349  555  206  268  567  299
 7 1997 111.3 18.9 17.7  1.2   6 120.9  389.2 377  367  521  154  293  547  254
 8 1998 125.4 14.1 13.8  0.3   2 104.8  494.0 348  344  525  181  223  525  302
 9 1999 138.9 13.5 11.1  2.4  17 112.1  606.1 378  346  526  180  235  552  317
10 2000 149.4 10.5  8.7  1.8  17  95.1  701.2 352  314  534  220  239  552  313
11 2001 157.5  8.1  6.6  1.5  18  78.1  779.3 373  337  528  191  268  548  280
12 2002 165.3  7.8  6.6  1.2  15  79.1  858.4 358  327  532  205  233  578  345
13 2003 175.8 10.5  7.5  3.0  28 112.5  970.9 411  356  548  192  289  599  310
14 2004 182.1  6.3  4.5  1.8  28  70.8 1041.8 415  362  548  186  310  575  265
15 2005 188.1  6.0  4.8  1.2  20  69.8 1111.5 435  399  580  181  339  624  285
16 2006 192.3  4.2  2.7  1.5  35  50.2 1161.7 458  398  565  167  319  594  275
17 2007 195.9  3.6  2.7  0.9  24  43.9 1205.6 425  375  577  202  322  620  298
18 2008 198.3  2.4  1.8  0.6  25  29.7 1235.4 468  430  582  152  390  665  275
19 2009 201.0  2.7  1.2  1.5  55  33.9 1269.2 516  420  594  174  381  646  265
20 2010 204.6  3.6  2.1  1.5  41  45.9 1315.1 533  459  636  177  437  687  250
21 2011 206.1  1.5  0.9  0.6  40  19.4 1334.5 476  420  561  141  383  598  215
22 2012 208.8  2.7  0.9  1.8  66  35.2 1369.7 520  420  570  150  411  626  215
23 2013 211.2  2.4  1.2  1.2  49  31.7 1401.3 534  452  616  164  417  657  240
24 2014 215.4  4.2  1.2  3.0  71  56.3 1457.6 565  446  613  167  419  679  260

Core Length:  204.0 mm
Core Density: 422 kg/m3
Cross-sectional Density:  403 kg/m3
Early/Latewood Threshold: 500 kg/m3
Attenuation Constant: 3.07

ÄÄÄÄÄÄÄÄÄÄÄÄÄÄÄÄÄÄÄÄÄÄÄÄÄÄÄÄÄÄÄÄÄÄÄÄÄÄÄÄÄÄÄÄÄÄÄÄÄÄÄÄÄÄÄÄÄÄÄÄÄÄÄÄÄÄÄÄÄÄÄÄÄÄÄÄÄÄÄ
Core : 49
ÄÄÄÄÄÄÄÂÄÄÄÄÄÄÄÄÄÄÄÄÄÄÄÄÄÄÄÄÄÄÄÄÄÂÄÄÄÄÄÄÄÄÄÄÂÄÄÄÄÄÄÄÄÄÄÄÄÄÄÄÄÄÄÄÄÄÄÄÄÄÄÄÄÄÄÄÄÄÄ
       ³Widths (mm)              ³ Areas    ³ Densities (kg/m3)
       ³                         ³ (cmý)    ³
Ring   ³Outer Ring Erly Late   % ³Incr Total³Ring E/Wd L/Wd Unif  Min  Max  Rng
 # Year³ Rad.      Wood Wood  LW ³          ³mean mean mean
ÄÄÄÄÄÄÄÁÄÄÄÄÄÄÄÄÄÄÄÄÄÄÄÄÄÄÄÄÄÄÄÄÄÁÄÄÄÄÄÄÄÄÄÄÁÄÄÄÄÄÄÄÄÄÄÄÄÄÄÄÄÄÄÄÄÄÄÄÄÄÄÄÄÄÄÄÄÄÄ

 4 1994  30.6 30.6 17.7  0.9   2  29.4   29.4 329  320  509  189  259  511  252
 5 1995  47.7 17.1 16.5  0.6   3  42.1   71.5 350  344  525  181  272  544  272
 6 1996  67.5 19.8 19.2  0.6   3  71.7  143.1 341  335  516  181  261  532  271
 7 1997  89.1 21.6 21.6  0.0   0 106.3  249.4 362  362    0    0  287  460  173
 8 1998 113.4 24.3 24.3  0.0   0 154.6  404.0 348  348    0    0  253  471  218
 9 1999 131.7 18.3 17.7  0.6   3 140.9  544.9 367  362  512  150  263  516  253
10 2000 146.4 14.7 14.1  0.6   4 128.4  673.3 361  355  512  157  290  514  224
11 2001 152.7  6.3  5.4  0.9  14  59.2  732.5 396  373  536  163  297  562  265
12 2002 160.2  7.5  6.6  0.9  12  73.7  806.3 379  356  545  189  279  565  286
13 2003 170.7 10.5  9.6  0.9   8 109.2  915.4 392  381  514  133  297  521  224
14 2004 179.4  8.7  7.2  1.5  17  95.7 1011.1 372  341  520  179  271  532  261
15 2005 187.5  8.1  7.2  0.9  11  93.4 1104.5 370  349  537  188  290  552  262
16 2006 194.1  6.6  5.7  0.9  13  79.1 1183.6 391  371  524  153  276  568  292
17 2007 199.5  5.4  4.2  1.2  22  66.8 1250.4 395  353  542  189  312  554  242
18 2008 202.2  2.7  2.1  0.6  22  34.1 1284.4 379  331  547  216  298  553  255
19 2009 204.3  2.1  1.8  0.3  14  26.8 1311.3 442  416  594  178  350  594  244
20 2010 206.7  2.4  2.4  0.0   0  31.0 1342.2 394  394    0    0  312  478  166
21 2011 209.1  2.4  2.1  0.3  12  31.4 1373.6 410  387  577  190  304  577  273
22 2012 211.5  2.4  1.5  0.9  37  31.7 1405.3 421  344  550  206  327  579  252
23 2013 213.3  1.8  0.9  0.9  50  24.0 1429.3 478  384  571  187  331  596  265
24 2014 215.7  2.4  1.2  1.2  49  32.3 1461.7 490  368  611  243  341  654  313

Core Length:  204.0 mm
Core Density: 388 kg/m3
Cross-sectional Density:  377 kg/m3
Early/Latewood Threshold: 500 kg/m3
Attenuation Constant: 3.07
