Repository: StevenDovey/Densiometry

# Densiometry

R reimplementation of the **EDITOR** data-processing pipeline for the
FRI Direct-Scanning X-Ray Densitometer (Cown & Clement 1983; system software
upgraded in the 1990s), maintained at BSI (formerly Forest Research Institute),
Rotorua, NZ.

---

## Background

The FRI densitometer uses a Fe-55 radioisotopic source and a scintillation
detector to measure wood density at 0.3 mm spatial resolution along machined
increment cores (2 mm thick, 5 mm increment).  Raw count data are written to
`.SCN` files by the SCANNA acquisition program.

The original **EDITOR** program reads `.SCN` files, lets the operator check and

File: trials completed/FR121_2_Kinleith_finished/Densitometry/Densitometer files/ATIA31.DAT
File : C:\DENSITOM\KINLEI~1\ATIA31.DAT
Cores :
4
17
20
26
40
42
47
50
57
61
66
72

ÄÄÄÄÄÄÄÄÄÄÄÄÄÄÄÄÄÄÄÄÄÄÄÄÄÄÄÄÄÄÄÄÄÄÄÄÄÄÄÄÄÄÄÄÄÄÄÄÄÄÄÄÄÄÄÄÄÄÄÄÄÄÄÄÄÄÄÄÄÄÄÄÄÄÄÄÄÄÄ
Core : 4
ÄÄÄÄÄÄÄÂÄÄÄÄÄÄÄÄÄÄÄÄÄÄÄÄÄÄÄÄÄÄÄÄÄÂÄÄÄÄÄÄÄÄÄÄÂÄÄÄÄÄÄÄÄÄÄÄÄÄÄÄÄÄÄÄÄÄÄÄÄÄÄÄÄÄÄÄÄÄÄ
       ³Widths (mm)              ³ Areas    ³ Densities (kg/m3)
       ³                         ³ (cmý)    ³
Ring   ³Outer Ring Erly Late   % ³Incr Total³Ring E/Wd L/Wd Unif  Min  Max  Rng
 # Year³ Rad.      Wood Wood  LW ³          ³mean mean mean
ÄÄÄÄÄÄÄÁÄÄÄÄÄÄÄÄÄÄÄÄÄÄÄÄÄÄÄÄÄÄÄÄÄÁÄÄÄÄÄÄÄÄÄÄÁÄÄÄÄÄÄÄÄÄÄÄÄÄÄÄÄÄÄÄÄÄÄÄÄÄÄÄÄÄÄÄÄÄÄ

 2 1992  19.4 19.4 11.4  0.0   0  11.8   11.8 374  374    0    0  325  429  104
 3 1993  34.1 14.7 14.7  0.0   0  24.7   36.5 344  344    0    0  288  449  161
 4 1994  56.6 22.5 21.9  0.6   2  64.1  100.6 350  346  507  161  270  510  240
 5 1995  80.6 24.0 23.4  0.6   2 103.4  204.1 367  363  521  158  267  531  264
 6 1996 104.3 23.7 23.1  0.6   2 137.7  341.8 378  374  516  142  281  532  251
 7 1997 129.2 24.9 24.9  0.0   0 182.7  524.4 373  373    0    0  292  490  198
 8 1998 151.7 22.5 22.2  0.3   1 198.6  723.0 356  354  508  154  281  508  227
 9 1999 169.7 18.0 18.0  0.0   0 181.7  904.7 367  367    0    0  281  499  218
10 2000 181.7 12.0 11.7  0.3   2 132.5 1037.2 366  362  505  143  270  505  235
11 2001 191.9 10.2 10.2  0.0   0 119.7 1156.9 345  345    0    0  251  458  207
12 2002 200.6  8.7  8.4  0.3   3 107.3 1264.2 360  355  505  150  238  505  267
13 2003 210.2  9.6  9.3  0.3   3 123.9 1388.1 366  361  516  155  271  516  245
14 2004 215.9  5.7  5.7  0.0   0  76.3 1464.4 350  350    0    0  268  468  200
15 2005 221.3  5.4  5.4  0.0   0  74.2 1538.6 352  352    0    0  268  447  179
16 2006 224.9  3.6  3.6  0.0   0  50.5 1589.0 350  350    0    0  253  434  181
17 2007 228.5  3.6  2.4  1.2  33  51.3 1640.3 401  338  528  190  280  549  269
18 2008 234.2  5.7  4.2  1.5  26  82.9 1723.2 403  355  539  184  295  556  261
19 2009 238.7  4.5  3.6  0.9  20  66.9 1790.0 396  365  519  154  293  530  237
20 2010 242.0  3.3  2.7  0.6  18  49.8 1839.8 395  361  551  190  289  572  283
21 2011 245.0  3.0  2.7  0.3  10  45.9 1885.7 407  392  542  150  289  542  253
22 2012 247.7  2.7  2.1  0.6  22  41.8 1927.5 386  345  530  185  304  537  233
23 2013 250.7  3.0  1.8  1.2  40  47.0 1974.5 446  365  568  203  308  602  294
24 2014 254.9  4.2  2.7  1.5  35  66.7 2041.2 448  398  539  141  323  573  250

Core Length:  247.5 mm
Core Density: 377 kg/m3
Cross-sectional Density:  372 kg/m3
Early/Latewood Threshold: 500 kg/m3
Attenuation Constant: 3.07

ÄÄÄÄÄÄÄÄÄÄÄÄÄÄÄÄÄÄÄÄÄÄÄÄÄÄÄÄÄÄÄÄÄÄÄÄÄÄÄÄÄÄÄÄÄÄÄÄÄÄÄÄÄÄÄÄÄÄÄÄÄÄÄÄÄÄÄÄÄÄÄÄÄÄÄÄÄÄÄ
Core : 17
ÄÄÄÄÄÄÄÂÄÄÄÄÄÄÄÄÄÄÄÄÄÄÄÄÄÄÄÄÄÄÄÄÄÂÄÄÄÄÄÄÄÄÄÄÂÄÄÄÄÄÄÄÄÄÄÄÄÄÄÄÄÄÄÄÄÄÄÄÄÄÄÄÄÄÄÄÄÄÄ
       ³Widths (mm)              ³ Areas    ³ Densities (kg/m3)
       ³                         ³ (cmý)    ³
Ring   ³Outer Ring Erly Late   % ³Incr Total³Ring E/Wd L/Wd Unif  Min  Max  Rng
 # Year³ Rad.      Wood Wood  LW ³          ³mean mean mean
ÄÄÄÄÄÄÄÁÄÄÄÄÄÄÄÄÄÄÄÄÄÄÄÄÄÄÄÄÄÄÄÄÄÁÄÄÄÄÄÄÄÄÄÄÁÄÄÄÄÄÄÄÄÄÄÄÄÄÄÄÄÄÄÄÄÄÄÄÄÄÄÄÄÄÄÄÄÄÄ

 2 1992  12.3 12.3  4.2  5.1  41   4.8    4.8 506  480  528   48  465  580  115
 3 1993  28.2 15.9  5.1 10.8  67  20.2   25.0 518  489  532   43  475  644  169
 4 1994  48.9 20.7 15.9  4.8  23  50.1   75.1 478  457  547   90  414  602  188
 5 1995  73.8 24.9 13.8 11.1  44  96.0  171.1 488  448  538   90  383  636  253
 6 1996  97.8 24.0 12.9 11.1  46 129.4  300.5 480  422  548  126  361  612  251
 7 1997 120.3 22.5 16.8  5.7  25 154.2  454.7 428  397  517  120  315  536  221
 8 1998 140.1 19.8 18.3  1.5   7 162.0  616.6 383  372  521  149  265  560  295
 9 1999 154.5 14.4 13.2  1.2   8 133.3  749.9 381  369  519  150  295  529  234
10 2000 168.3 13.8 13.5  0.3   2 139.9  889.9 362  359  518  159  291  518  227
11 2001 177.9  9.6  9.3  0.3   3 104.4  994.3 356  351  504  153  276  504  228
12 2002 186.3  8.4  6.3  2.1  25  96.1 1090.4 389  333  557  224  280  594  314
13 2003 194.4  8.1  6.6  1.5  18  96.9 1187.3 406  364  591  227  322  631  309
14 2004 200.4  6.0  4.5  1.5  25  74.4 1261.7 407  352  570  218  302  588  286
15 2005 205.8  5.4  4.5  0.9  16  68.9 1330.6 383  345  569  224  303  594  291
16 2006 210.3  4.5  3.9  0.6  13  58.8 1389.4 407  383  559  176  299  567  268
17 2007 213.9  3.6  3.0  0.6  16  48.0 1437.4 400  361  594  233  321  620  299
18 2008 218.1  4.2  3.0  1.2  28  57.0 1494.4 436  373  594  221  348  654  306
19 2009 221.1  3.0  2.1  0.9  30  41.4 1535.8 473  407  628  221  356  666  310
20 2010 226.8  5.7  4.2  1.5  26  80.2 1616.0 437  385  582  197  318  656  338
21 2011 232.2  5.4  3.6  1.8  33  77.9 1693.8 476  411  606  195  375  661  286
22 2012 237.3  5.1  3.9  1.2  23  75.2 1769.1 448  392  632  240  358  656  298
23 2013 242.4  5.1  3.6  1.5  29  76.9 1845.9 468  399  635  236  365  680  315
24 2014 248.1  5.7  3.0  2.7  47  87.8 1933.8 466  372  571  199  324  606  282

Core Length:  246.6 mm
Core Density: 433 kg/m3
Cross-sectional Density:  422 kg/m3
Early/Latewood Threshold: 500 kg/m3
Attenuation Constant: 3.07

ÄÄÄÄÄÄÄÄÄÄÄÄÄÄÄÄÄÄÄÄÄÄÄÄÄÄÄÄÄÄÄÄÄÄÄÄÄÄÄÄÄÄÄÄÄÄÄÄÄÄÄÄÄÄÄÄÄÄÄÄÄÄÄÄÄÄÄÄÄÄÄÄÄÄÄÄÄÄÄ
Core : 20
ÄÄÄÄÄÄÄÂÄÄÄÄÄÄÄÄÄÄÄÄÄÄÄÄÄÄÄÄÄÄÄÄÄÂÄÄÄÄÄÄÄÄÄÄÂÄÄÄÄÄÄÄÄÄÄÄÄÄÄÄÄÄÄÄÄÄÄÄÄÄÄÄÄÄÄÄÄÄÄ
       ³Widths (mm)              ³ Areas    ³ Densities (kg/m3)
       ³                         ³ (cmý)    ³
Ring   ³Outer Ring Erly Late   % ³Incr Total³Ring E/Wd L/Wd Unif  Min  Max  Rng
 # Year³ Rad.      Wood Wood  LW ³          ³mean mean mean
ÄÄÄÄÄÄÄÁÄÄÄÄÄÄÄÄÄÄÄÄÄÄÄÄÄÄÄÄÄÄÄÄÄÁÄÄÄÄÄÄÄÄÄÄÁÄÄÄÄÄÄÄÄÄÄÄÄÄÄÄÄÄÄÄÄÄÄÄÄÄÄÄÄÄÄÄÄÄÄ

 3 1993  22.0 22.0 15.0  0.0   0  15.2   15.2 323  323    0    0  266  449  183
 4 1994  43.0 21.0 21.0  0.0   0  42.9   58.1 332  332    0    0  246  451  205
 5 1995  67.0 24.0 22.8  1.2   5  82.9  141.0 351  342  513  171  263  536  273
 6 1996  91.0 24.0 24.0  0.0   0 119.1  260.2 345  345    0    0  274  461  187
 7 1997 112.0 21.0 21.0  0.0   0 133.9  394.1 312  312    0    0  243  447  204
 8 1998 131.5 19.5 19.5  0.0   0 149.2  543.3 312  312    0    0  245  447  202
 9 1999 147.4 15.9 15.9  0.0   0 139.3  682.6 334  334    0    0  240  448  208
10 2000 157.3  9.9  9.9  0.0   0  94.8  777.3 335  335    0    0  240  465  225
11 2001 166.9  9.6  9.6  0.0   0  97.8  875.1 327  327    0    0  239  411  172
12 2002 175.0  8.1  8.1  0.0   0  87.0  962.1 317  317    0    0  205  465  260
13 2003 183.7  8.7  8.7  0.0   0  98.0 1060.2 351  351    0    0  247  469  222
14 2004 192.1  8.4  8.4  0.0   0  99.2 1159.3 316  316    0    0  239  452  213
15 2005 198.4  6.3  6.3  0.0   0  77.3 1236.6 338  338    0    0  234  493  259
16 2006 204.4  6.0  6.0  0.0   0  75.9 1312.5 318  318    0    0  219  429  210
17 2007 208.6  4.2  4.2  0.0   0  54.5 1367.0 344  344    0    0  230  495  265
18 2008 214.3  5.7  4.2  1.5  26  75.7 1442.8 373  317  532  215  250  574  324
19 2009 218.5  4.2  3.6  0.6  14  57.1 1499.9 363  329  562  233  272  578  306
20 2010 221.8  3.3  2.7  0.6  18  45.6 1545.5 377  338  554  216  272  576  304
21 2011 223.9  2.1  1.8  0.3  14  29.4 1574.9 379  350  556  206  294  556  262
22 2012 225.4  1.5  1.5  0.0   0  21.2 1596.1 364  364    0    0  281  473  192
23 2013 226.9  1.5  1.2  0.3  20  21.3 1617.4 381  341  539  198  317  539  222
24 2014 228.7  1.8  1.5  0.3  16  25.8 1643.2 398  371  530  159  304  530  226

Core Length:  222.0 mm
Core Density: 345 kg/m3
Cross-sectional Density:  336 kg/m3
Early/Latewood Threshold: 500 kg/m3
Attenuation Constant: 3.07

ÄÄÄÄÄÄÄÄÄÄÄÄÄÄÄÄÄÄÄÄÄÄÄÄÄÄÄÄÄÄÄÄÄÄÄÄÄÄÄÄÄÄÄÄÄÄÄÄÄÄÄÄÄÄÄÄÄÄÄÄÄÄÄÄÄÄÄÄÄÄÄÄÄÄÄÄÄÄÄ
Core : 26
ÄÄÄÄÄÄÄÂÄÄÄÄÄÄÄÄÄÄÄÄÄÄÄÄÄÄÄÄÄÄÄÄÄÂÄÄÄÄÄÄÄÄÄÄÂÄÄÄÄÄÄÄÄÄÄÄÄÄÄÄÄÄÄÄÄÄÄÄÄÄÄÄÄÄÄÄÄÄÄ
       ³Widths (mm)              ³ Areas    ³ Densities (kg/m3)
       ³                         ³ (cmý)    ³
Ring   ³Outer Ring Erly Late   % ³Incr Total³Ring E/Wd L/Wd Unif  Min  Max  Rng
 # Year³ Rad.      Wood Wood  LW ³          ³mean mean mean
ÄÄÄÄÄÄÄÁÄÄÄÄÄÄÄÄÄÄÄÄÄÄÄÄÄÄÄÄÄÄÄÄÄÁÄÄÄÄÄÄÄÄÄÄÁÄÄÄÄÄÄÄÄÄÄÄÄÄÄÄÄÄÄÄÄÄÄÄÄÄÄÄÄÄÄÄÄÄÄ

 3 1993  23.9 23.9 15.9  0.0   0  17.9   17.9 296  296    0    0  247  442  195
 4 1994  48.8 24.9 24.9  0.0   0  56.9   74.8 282  282    0    0  224  471  247
 5 1995  75.2 26.4 26.4  0.0   0 102.8  177.7 303  303    0    0  223  473  250
 6 1996  99.2 24.0 24.0  0.0   0 131.5  309.2 302  302    0    0  250  476  226
 7 1997 119.0 19.8 19.8  0.0   0 135.7  444.9 331  331    0    0  273  470  197
 8 1998 134.3 15.3 15.3  0.0   0 121.8  566.6 334  334    0    0  255  448  193
 9 1999 150.5 16.2 16.2  0.0   0 144.9  711.6 342  342    0    0  282  469  187
10 2000 165.2 14.7 14.7  0.0   0 145.8  857.4 334  334    0    0  262  460  198
11 2001 176.6 11.4 11.1  0.3   2 122.4  979.8 348  343  525  182  240  525  285
12 2002 189.8 13.2 13.2  0.0   0 151.9 1131.7 342  342    0    0  247  476  229
13 2003 202.1 12.3 12.3  0.0   0 151.4 1283.2 332  332    0    0  259  470  211
14 2004 210.8  8.7  8.7  0.0   0 112.9 1396.0 321  321    0    0  261  434  173
15 2005 218.6  7.8  7.8  0.0   0 105.2 1501.2 333  333    0    0  248  484  236
16 2006 223.7  5.1  5.1  0.0   0  70.9 1572.1 338  338    0    0  266  491  225
17 2007 228.2  4.5  4.2  0.3   6  63.9 1636.0 341  329  509  180  276  509  233
18 2008 232.7  4.5  4.2  0.3   6  65.2 1701.2 355  343  526  183  273  526  253
19 2009 236.9  4.2  3.3  0.9  21  62.0 1763.1 354  307  526  219  278  541  263
20 2010 240.5  3.6  3.3  0.3   8  54.0 1817.1 368  347  603  256  277  603  326
21 2011 244.4  3.9  3.3  0.6  15  59.4 1876.5 394  357  599  242  279  602  323
22 2012 248.3  3.9  3.3  0.6  15  60.4 1936.9 386  356  551  195  277  554  277
23 2013 252.2  3.9  3.3  0.6  15  61.3 1998.2 373  340  551  211  266  564  298
24 2014 254.6  2.4  1.8  0.6  25  38.2 2036.4 404  359  539  180  285  562  277

Core Length:  246.9 mm
Core Density: 341 kg/m3
Cross-sectional Density:  337 kg/m3
Early/Latewood Threshold: 500 kg/m3
Attenuation Constant: 3.07

ÄÄÄÄÄÄÄÄÄÄÄÄÄÄÄÄÄÄÄÄÄÄÄÄÄÄÄÄÄÄÄÄÄÄÄÄÄÄÄÄÄÄÄÄÄÄÄÄÄÄÄÄÄÄÄÄÄÄÄÄÄÄÄÄÄÄÄÄÄÄÄÄÄÄÄÄÄÄÄ
Core : 40
ÄÄÄÄÄÄÄÂÄÄÄÄÄÄÄÄÄÄÄÄÄÄÄÄÄÄÄÄÄÄÄÄÄÂÄÄÄÄÄÄÄÄÄÄÂÄÄÄÄÄÄÄÄÄÄÄÄÄÄÄÄÄÄÄÄÄÄÄÄÄÄÄÄÄÄÄÄÄÄ
       ³Widths (mm)              ³ Areas    ³ Densities (kg/m3)
       ³                         ³ (cmý)    ³
Ring   ³Outer Ring Erly Late   % ³Incr Total³Ring E/Wd L/Wd Unif  Min  Max  Rng
 # Year³ Rad.      Wood Wood  LW ³          ³mean mean mean
ÄÄÄÄÄÄÄÁÄÄÄÄÄÄÄÄÄÄÄÄÄÄÄÄÄÄÄÄÄÄÄÄÄÁÄÄÄÄÄÄÄÄÄÄÁÄÄÄÄÄÄÄÄÄÄÄÄÄÄÄÄÄÄÄÄÄÄÄÄÄÄÄÄÄÄÄÄÄÄ

 1 1992   6.7  6.7  5.7  0.0   0   1.4    1.4 369  369    0    0  331  432  101
 2 1993  20.8 14.1 14.1  0.0   0  12.2   13.6 362  362    0    0  300  473  173
 3 1994  39.1 18.3 17.4  0.9   4  34.4   48.0 371  363  512  149  294  527  233
 4 1995  58.0 18.9 18.0  0.9   4  57.7  105.7 387  379  528  149  304  564  260
 5 1996  76.3 18.3 16.8  1.5   8  77.2  182.9 392  380  518  138  310  536  226
 6 1997  93.1 16.8 16.2  0.6   3  89.4  272.3 399  395  504  109  312  507  195
 7 1998 108.4 15.3 15.0  0.3   1  96.9  369.2 389  386  503  117  300  503  203
 8 1999 121.9 13.5 13.2  0.3   2  97.7  466.8 395  392  515  123  285  515  230
 9 2000 134.2 12.3 10.8  1.5  12  99.0  565.8 377  358  508  150  274  525  251
10 2001 145.0 10.8  8.7  2.1  19  94.7  660.5 393  365  511  146  289  528  239
11 2002 154.9  9.9  8.1  1.8  18  93.3  753.8 414  384  550  166  286  579  293
12 2003 165.1 10.2  8.4  1.8  17 102.5  856.3 430  401  563  162  341  626  285
13 2004 172.9  7.8  6.0  1.8  23  82.8  939.2 425  388  549  161  332  577  245
14 2005 178.6  5.7  4.2  1.5  26  62.9 1002.1 430  386  556  170  334  568  234
15 2006 183.7  5.1  3.9  1.2  23  58.0 1060.2 439  410  532  122  347  548  201
16 2007 188.2  4.5  3.3  1.2  26  52.6 1112.7 442  400  561  161  353  606  253
17 2008 191.5  3.3  2.1  1.2  36  39.4 1152.1 472  421  560  139  373  636  263
18 2009 194.8  3.3  1.8  1.5  45  40.0 1192.1 475  394  573  179  378  643  265
19 2010 197.8  3.0  1.5  1.5  50  37.0 1229.1 485  409  562  153  370  656  286
20 2011 199.6  1.8  1.2  0.6  33  22.5 1251.6 467  404  593  189  370  596  226
21 2012 201.1  1.5  1.2  0.3  20  18.9 1270.5 468  432  614  182  374  614  240
22 2013 202.6  1.5  1.2  0.3  20  19.0 1289.5 454  417  604  187  382  604  222
23 2014 204.7  2.1  1.2  0.9  42  26.9 1316.4 483  410  580  170  373  631  258

Core Length:  204.0 mm
Core Density: 422 kg/m3
Cross-sectional Density:  415 kg/m3
Early/Latewood Threshold: 500 kg/m3
Attenuation Constant: 3.07

ÄÄÄÄÄÄÄÄÄÄÄÄÄÄÄÄÄÄÄÄÄÄÄÄÄÄÄÄÄÄÄÄÄÄÄÄÄÄÄÄÄÄÄÄÄÄÄÄÄÄÄÄÄÄÄÄÄÄÄÄÄÄÄÄÄÄÄÄÄÄÄÄÄÄÄÄÄÄÄ
Core : 42
ÄÄÄÄÄÄÄÂÄÄÄÄÄÄÄÄÄÄÄÄÄÄÄÄÄÄÄÄÄÄÄÄÄÂÄÄÄÄÄÄÄÄÄÄÂÄÄÄÄÄÄÄÄÄÄÄÄÄÄÄÄÄÄÄÄÄÄÄÄÄÄÄÄÄÄÄÄÄÄ
       ³Widths (mm)              ³ Areas    ³ Densities (kg/m3)
       ³                         ³ (cmý)    ³
Ring   ³Outer Ring Erly Late   % ³Incr Total³Ring E/Wd L/Wd Unif  Min  Max  Rng
 # Year³ Rad.      Wood Wood  LW ³          ³mean mean mean
ÄÄÄÄÄÄÄÁÄÄÄÄÄÄÄÄÄÄÄÄÄÄÄÄÄÄÄÄÄÄÄÄÄÁÄÄÄÄÄÄÄÄÄÄÁÄÄÄÄÄÄÄÄÄÄÄÄÄÄÄÄÄÄÄÄÄÄÄÄÄÄÄÄÄÄÄÄÄÄ

 3 1993  20.6 20.6 14.7  0.9   4  13.3   13.3 369  359  531  172  328  544  216
 4 1994  41.6 21.0 19.5  1.5   7  41.0   54.4 366  352  547  195  296  566  270
 5 1995  67.7 26.1 24.6  1.5   5  89.6  144.0 365  355  531  176  275  559  284
 6 1996  93.5 25.8 24.0  1.8   6 130.7  274.6 380  369  531  162  305  564  259
 7 1997 115.7 22.2 18.6  3.6  16 145.9  420.5 386  361  516  155  307  550  243
 8 1998 131.3 15.6 15.3  0.3   1 121.1  541.6 398  396  519  123  324  519  195
 9 1999 146.0 14.7 12.9  1.8  12 128.1  669.7 399  381  527  146  291  549  258
10 2000 158.0 12.0  9.3  2.7  22 114.6  784.3 398  363  519  156  289  538  249
11 2001 167.9  9.9  8.7  1.2  12 101.4  885.6 396  381  509  128  293  517  224
12 2002 175.1  7.2  4.5  2.7  37  77.6  963.2 423  354  539  185  274  571  297
13 2003 186.2 11.1  8.7  2.4  21 126.0 1089.2 416  387  519  132  320  536  216
14 2004 197.9 11.7 11.4  0.3   2 141.2 1230.4 397  393  528  135  301  528  227
15 2005 207.8  9.9  8.7  1.2  12 126.2 1356.6 389  368  544  176  276  579  303
16 2006 216.2  8.4  7.2  1.2  14 111.9 1468.5 391  368  531  163  283  540  257
17 2007 221.9  5.7  4.2  1.5  26  78.5 1546.9 413  342  612  270  301  639  338
18 2008 227.6  5.7  3.9  1.8  31  80.5 1627.4 438  351  627  276  307  664  357
19 2009 232.7  5.1  3.6  1.5  29  73.7 1701.2 449  377  622  245  320  648  328
20 2010 238.4  5.7  3.6  2.1  36  84.4 1785.5 446  374  568  194  325  644  319
21 2011 242.3  3.9  2.1  1.8  46  58.9 1844.4 460  377  557  180  328  580  252
22 2012 245.3  3.0  2.4  0.6  20  46.0 1890.4 371  328  542  214  283  549  266
23 2013 248.9  3.6  2.7  0.9  24  55.9 1946.3 411  374  520  146  313  536  223
24 2014 251.3  2.4  1.5  0.9  37  37.7 1984.0 436  362  560  198  321  611  290

Core Length:  246.9 mm
Core Density: 404 kg/m3
Cross-sectional Density:  403 kg/m3
Early/Latewood Threshold: 500 kg/m3
Attenuation Constant: 3.07

ÄÄÄÄÄÄÄÄÄÄÄÄÄÄÄÄÄÄÄÄÄÄÄÄÄÄÄÄÄÄÄÄÄÄÄÄÄÄÄÄÄÄÄÄÄÄÄÄÄÄÄÄÄÄÄÄÄÄÄÄÄÄÄÄÄÄÄÄÄÄÄÄÄÄÄÄÄÄÄ
Core : 47
ÄÄÄÄÄÄÄÂÄÄÄÄÄÄÄÄÄÄÄÄÄÄÄÄÄÄÄÄÄÄÄÄÄÂÄÄÄÄÄÄÄÄÄÄÂÄÄÄÄÄÄÄÄÄÄÄÄÄÄÄÄÄÄÄÄÄÄÄÄÄÄÄÄÄÄÄÄÄÄ
       ³Widths (mm)              ³ Areas    ³ Densities (kg/m3)
       ³                         ³ (cmý)    ³
Ring   ³Outer Ring Erly Late   % ³Incr Total³Ring E/Wd L/Wd Unif  Min  Max  Rng
 # Year³ Rad.      Wood Wood  LW ³          ³mean mean mean
ÄÄÄÄÄÄÄÁÄÄÄÄÄÄÄÄÄÄÄÄÄÄÄÄÄÄÄÄÄÄÄÄÄÁÄÄÄÄÄÄÄÄÄÄÁÄÄÄÄÄÄÄÄÄÄÄÄÄÄÄÄÄÄÄÄÄÄÄÄÄÄÄÄÄÄÄÄÄÄ

 2 1992  12.5 12.5 10.5  0.0   0   4.9    4.9 273  273    0    0  227  376  149
 3 1993  29.3 16.8 16.8  0.0   0  22.1   27.0 311  311    0    0  253  434  181
 4 1994  50.9 21.6 21.6  0.0   0  54.4   81.4 299  299    0    0  224  468  244
 5 1995  73.7 22.8 22.5  0.3   1  89.2  170.6 333  330  516  186  242  516  274
 6 1996  97.1 23.4 23.4  0.0   0 125.6  296.2 320  320    0    0  260  495  235
 7 1997 119.6 22.5 22.5  0.0   0 153.2  449.4 332  332    0    0  256  469  213
 8 1998 139.7 20.1 19.8  0.3   1 163.7  613.1 336  333  507  174  257  507  250
 9 1999 154.4 14.7 14.7  0.0   0 135.8  748.9 360  360    0    0  266  495  229
10 2000 164.3  9.9  8.7  1.2  12  99.1  848.1 351  327  531  204  245  547  302
11 2001 172.1  7.8  7.2  0.6   7  82.4  930.5 375  363  519  156  254  531  277
12 2002 181.7  9.6  8.1  1.5  15 106.7 1037.2 386  359  531  172  250  544  294
13 2003 193.4 11.7  8.7  3.0  25 137.9 1175.1 405  356  548  192  295  576  281
14 2004 201.2  7.8  5.4  2.4  30  96.7 1271.8 407  347  542  195  284  573  289
15 2005 207.5  6.3  5.1  1.2  19  80.9 1352.7 410  379  539  160  263  572  309
16 2006 211.1  3.6  2.7  0.9  25  47.3 1400.0 447  416  541  125  319  554  235
17 2007 215.3  4.2  3.0  1.2  28  56.3 1456.3 409  343  573  230  273  599  326
18 2008 219.8  4.5  2.4  2.1  46  61.5 1517.8 460  352  584  232  290  652  362
19 2009 223.7  3.9  2.1  1.8  46  54.3 1572.1 460  358  578  220  306  640  334
20 2010 226.7  3.0  2.1  0.9  30  42.4 1614.6 465  397  624  227  329  678  349
21 2011 229.7  3.0  1.8  1.2  40  43.0 1657.6 482  424  569  145  370  606  236
22 2012 232.1  2.4  1.8  0.6  25  34.8 1692.4 445  407  558  151  355  587  232
23 2013 235.4  3.3  2.4  0.9  27  48.5 1740.9 441  402  544  142  345  577  232
24 2014 237.5  2.1  0.9  1.2  57  31.2 1772.1 519  433  584  151  414  656  242

Core Length:  236.1 mm
Core Density: 392 kg/m3
Cross-sectional Density:  381 kg/m3
Early/Latewood Threshold: 500 kg/m3
Attenuation Constant: 3.07

ÄÄÄÄÄÄÄÄÄÄÄÄÄÄÄÄÄÄÄÄÄÄÄÄÄÄÄÄÄÄÄÄÄÄÄÄÄÄÄÄÄÄÄÄÄÄÄÄÄÄÄÄÄÄÄÄÄÄÄÄÄÄÄÄÄÄÄÄÄÄÄÄÄÄÄÄÄÄÄ
Core : 50
ÄÄÄÄÄÄÄÂÄÄÄÄÄÄÄÄÄÄÄÄÄÄÄÄÄÄÄÄÄÄÄÄÄÂÄÄÄÄÄÄÄÄÄÄÂÄÄÄÄÄÄÄÄÄÄÄÄÄÄÄÄÄÄÄÄÄÄÄÄÄÄÄÄÄÄÄÄÄÄ
       ³Widths (mm)              ³ Areas    ³ Densities (kg/m3)
       ³                         ³ (cmý)    ³
Ring   ³Outer Ring Erly Late   % ³Incr Total³Ring E/Wd L/Wd Unif  Min  Max  Rng
 # Year³ Rad.      Wood Wood  LW ³          ³mean mean mean
ÄÄÄÄÄÄÄÁÄÄÄÄÄÄÄÄÄÄÄÄÄÄÄÄÄÄÄÄÄÄÄÄÄÁÄÄÄÄÄÄÄÄÄÄÁÄÄÄÄÄÄÄÄÄÄÄÄÄÄÄÄÄÄÄÄÄÄÄÄÄÄÄÄÄÄÄÄÄÄ

 4 1994  28.3 28.3 18.3  0.0   0  25.2   25.2 304  304    0    0  240  475  235
 5 1995  51.7 23.4 22.8  0.6   2  58.8   84.0 338  333  524  191  243  547  304
 6 1996  71.5 19.8 19.2  0.6   3  76.6  160.6 351  346  503  157  253  505  252
 7 1997  88.6 17.1 16.5  0.6   3  86.0  246.6 350  344  510  166  274  520  246
 8 1998 105.4 16.8 15.0  1.8  10 102.4  349.0 348  327  520  193  264  529  265
 9 1999 123.7 18.3 17.1  1.2   6 131.7  480.7 369  359  514  155  277  525  248
10 2000 136.9 13.2 11.1  2.1  15 108.1  588.8 375  345  530  185  290  553  263
11 2001 150.4 13.5 12.9  0.6   4 121.8  710.6 368  361  507  146  294  509  215
12 2002 162.1 11.7 10.2  1.5  12 114.9  825.5 378  357  518  161  275  533  258
13 2003 175.9 13.8 12.6  1.2   8 146.5  972.0 385  373  509  136  303  516  213
14 2004 186.1 10.2  9.6  0.6   5 116.0 1088.0 373  363  529  166  281  547  266
15 2005 194.2  8.1  7.2  0.9  11  96.8 1184.8 374  356  515  159  285  520  235
16 2006 201.4  7.2  6.3  0.9  12  89.5 1274.3 384  362  537  175  288  566  278
17 2007 206.8  5.4  4.5  0.9  16  69.2 1343.5 380  345  551  206  306  566  260
18 2008 213.1  6.3  3.9  2.4  38  83.1 1426.6 441  345  598  253  319  643  324
19 2009 218.8  5.7  4.2  1.5  26  77.3 1504.0 431  371  597  226  306  643  337
20 2010 224.2  5.4  4.5  0.9  16  75.2 1579.1 412  375  598  223  316  628  312
21 2011 229.0  4.8  3.3  1.5  31  68.3 1647.5 442  368  605  237  327  650  323
22 2012 232.6  3.6  2.7  0.9  25  52.2 1699.7 416  360  586  226  326  649  323
23 2013 235.9  3.3  2.4  0.9  27  48.6 1748.3 429  380  559  179  345  599  254
24 2014 238.3  2.4  1.5  0.9  37  35.8 1784.0 464  387  592  205  341  649  308

Core Length:  228.9 mm
Core Density: 386 kg/m3
Cross-sectional Density:  383 kg/m3
Early/Latewood Threshold: 500 kg/m3
Attenuation Constant: 3.07

ÄÄÄÄÄÄÄÄÄÄÄÄÄÄÄÄÄÄÄÄÄÄÄÄÄÄÄÄÄÄÄÄÄÄÄÄÄÄÄÄÄÄÄÄÄÄÄÄÄÄÄÄÄÄÄÄÄÄÄÄÄÄÄÄÄÄÄÄÄÄÄÄÄÄÄÄÄÄÄ
Core : 57
ÄÄÄÄÄÄÄÂÄÄÄÄÄÄÄÄÄÄÄÄÄÄÄÄÄÄÄÄÄÄÄÄÄÂÄÄÄÄÄÄÄÄÄÄÂÄÄÄÄÄÄÄÄÄÄÄÄÄÄÄÄÄÄÄÄÄÄÄÄÄÄÄÄÄÄÄÄÄÄ
       ³Widths (mm)              ³ Areas    ³ Densities (kg/m3)
       ³                         ³ (cmý)    ³
Ring   ³Outer Ring Erly Late   % ³Incr Total³Ring E/Wd L/Wd Unif  Min  Max  Rng
 # Year³ Rad.      Wood Wood  LW ³          ³mean mean mean
ÄÄÄÄÄÄÄÁÄÄÄÄÄÄÄÄÄÄÄÄÄÄÄÄÄÄÄÄÄÄÄÄÄÁÄÄÄÄÄÄÄÄÄÄÁÄÄÄÄÄÄÄÄÄÄÄÄÄÄÄÄÄÄÄÄÄÄÄÄÄÄÄÄÄÄÄÄÄÄ

 3 1993  27.7 27.7 17.7  0.0   0  24.1   24.1 314  314    0    0  260  475  215
 4 1994  49.6 21.9 20.7  1.2   5  53.2   77.3 316  304  522  218  243  550  307
 5 1995  71.5 21.9 20.7  1.2   5  83.3  160.6 350  338  567  229  257  629  372
 6 1996  91.0 19.5 18.6  0.9   4  99.5  260.2 358  349  540  191  284  558  274
 7 1997 107.5 16.5 15.0  1.5   9 102.9  363.1 384  369  542  173  294  557  263
 8 1998 122.2 14.7 12.6  2.1  14 106.1  469.1 369  340  543  203  282  555  273
 9 1999 141.7 19.5 17.7  1.8   9 161.7  630.8 371  356  519  163  285  534  249
10 2000 159.7 18.0 17.1  0.9   5 170.4  801.2 351  342  526  184  260  540  280
11 2001 174.7 15.0 14.1  0.9   6 157.6  958.8 346  334  529  195  271  543  272
12 2002 190.6 15.9 15.3  0.6   3 182.5 1141.3 346  339  508  169  261  511  250
13 2003 209.8 19.2 18.3  0.9   4 241.5 1382.8 358  351  515  164  274  527  253
14 2004 225.4 15.6 14.4  1.2   7 213.3 1596.1 363  349  524  175  277  539  262
15 2005 238.9 13.5 13.2  0.3   2 196.9 1793.0 347  343  530  187  279  530  251
16 2006 247.9  9.0  8.4  0.6   6 137.6 1930.6 379  368  532  164  279  545  266
17 2007 255.4  7.5  5.4  2.1  28 118.6 2049.2 390  327  553  226  289  586  297
18 2008 262.0  6.6  4.2  2.4  36 107.3 2156.5 433  346  586  240  304  660  356
19 2009 269.5  7.5  5.1  2.4  32 125.2 2281.7 431  367  565  198  307  602  295
20 2010 275.5  6.0  5.1  0.9  15 102.7 2384.5 414  382  596  214  316  658  342
21 2011 280.0  4.5  2.4  2.1  46  78.5 2463.0 457  360  568  208  325  651  326
22 2012 285.1  5.1  4.2  0.9  17  90.5 2553.5 392  361  536  175  295  577  282
23 2013 290.2  5.1  3.3  1.8  35  92.2 2645.7 446  372  581  209  324  667  343
24 2014 296.2  6.0  3.6  2.4  40 110.5 2756.3 455  388  557  169  327  605  278

Core Length:  287.1 mm
Core Density: 380 kg/m3
Cross-sectional Density:  377 kg/m3
Early/Latewood Threshold: 500 kg/m3
Attenuation Constant: 3.07

ÄÄÄÄÄÄÄÄÄÄÄÄÄÄÄÄÄÄÄÄÄÄÄÄÄÄÄÄÄÄÄÄÄÄÄÄÄÄÄÄÄÄÄÄÄÄÄÄÄÄÄÄÄÄÄÄÄÄÄÄÄÄÄÄÄÄÄÄÄÄÄÄÄÄÄÄÄÄÄ
Core : 61
ÄÄÄÄÄÄÄÂÄÄÄÄÄÄÄÄÄÄÄÄÄÄÄÄÄÄÄÄÄÄÄÄÄÂÄÄÄÄÄÄÄÄÄÄÂÄÄÄÄÄÄÄÄÄÄÄÄÄÄÄÄÄÄÄÄÄÄÄÄÄÄÄÄÄÄÄÄÄÄ
       ³Widths (mm)              ³ Areas    ³ Densities (kg/m3)
       ³                         ³ (cmý)    ³
Ring   ³Outer Ring Erly Late   % ³Incr Total³Ring E/Wd L/Wd Unif  Min  Max  Rng
 # Year³ Rad.      Wood Wood  LW ³          ³mean mean mean
ÄÄÄÄÄÄÄÁÄÄÄÄÄÄÄÄÄÄÄÄÄÄÄÄÄÄÄÄÄÄÄÄÄÁÄÄÄÄÄÄÄÄÄÄÁÄÄÄÄÄÄÄÄÄÄÄÄÄÄÄÄÄÄÄÄÄÄÄÄÄÄÄÄÄÄÄÄÄÄ

 1 1992   7.2  7.2  7.2  0.0   0   1.6    1.6 353  353    0    0  249  442  193
 2 1993  24.0 16.8 16.5  0.3   1  16.5   18.1 335  331  521  190  280  521  241
 3 1994  46.2 22.2 21.3  0.9   4  49.0   67.1 346  338  535  197  276  541  265
 4 1995  70.5 24.3 23.1  1.2   4  89.1  156.1 359  349  548  199  288  591  303
 5 1996  93.0 22.5 21.0  1.5   6 115.6  271.7 366  354  535  181  290  583  293
 6 1997 114.3 21.3 18.9  2.4  11 138.7  410.4 386  369  516  147  319  538  219
 7 1998 132.6 18.3 17.1  1.2   6 141.9  552.4 390  381  521  140  329  547  218
 8 1999 150.3 17.7 14.7  3.0  16 157.3  709.7 407  385  516  131  323  534  211
 9 2000 163.2 12.9 12.0  0.9   6 127.1  836.7 371  361  516  155  298  537  239
10 2001 175.5 12.3 12.3  0.0   0 130.9  967.6 342  342    0    0  275  484  209
11 2002 186.6 11.1 11.1  0.0   0 126.3 1093.9 362  362    0    0  245  482  237
12 2003 197.1 10.5 10.5  0.0   0 126.6 1220.5 365  365    0    0  293  466  173
13 2004 204.3  7.2  6.9  0.3   4  90.8 1311.3 362  356  502  146  269  502  233
14 2005 211.8  7.5  7.2  0.3   4  98.0 1409.3 362  355  533  178  278  533  255
15 2006 217.2  5.4  4.8  0.6  11  72.8 1482.1 361  341  524  183  291  546  255
16 2007 221.4  4.2  3.9  0.3   7  57.9 1539.9 358  344  546  202  283  546  263
17 2008 225.6  4.2  3.3  0.9  21  59.0 1598.9 369  320  550  230  285  579  294
18 2009 228.9  3.3  2.7  0.6  18  47.1 1646.0 379  341  554  213  302  579  277
19 2010 231.9  3.0  2.7  0.3  10  43.4 1689.5 381  356  607  251  291  607  316
20 2011 233.7  1.8  1.8  0.0   0  26.3 1715.8 344  344    0    0  292  459  167
21 2012 235.2  1.5  1.5  0.0   0  22.1 1737.9 349  349    0    0  264  477  213
22 2013 236.4  1.2  1.2  0.0   0  17.8 1755.7 339  339    0    0  275  444  169
23 2014 236.7  0.3  0.3  0.0   0   4.5 1760.1 371  371    0    0  371  371    0

Core Length:  236.7 mm
Core Density: 363 kg/m3
Cross-sectional Density:  369 kg/m3
Early/Latewood Threshold: 500 kg/m3
Attenuation Constant: 3.07

ÄÄÄÄÄÄÄÄÄÄÄÄÄÄÄÄÄÄÄÄÄÄÄÄÄÄÄÄÄÄÄÄÄÄÄÄÄÄÄÄÄÄÄÄÄÄÄÄÄÄÄÄÄÄÄÄÄÄÄÄÄÄÄÄÄÄÄÄÄÄÄÄÄÄÄÄÄÄÄ
Core : 66
ÄÄÄÄÄÄÄÂÄÄÄÄÄÄÄÄÄÄÄÄÄÄÄÄÄÄÄÄÄÄÄÄÄÂÄÄÄÄÄÄÄÄÄÄÂÄÄÄÄÄÄÄÄÄÄÄÄÄÄÄÄÄÄÄÄÄÄÄÄÄÄÄÄÄÄÄÄÄÄ
       ³Widths (mm)              ³ Areas    ³ Densities (kg/m3)
       ³                         ³ (cmý)    ³
Ring   ³Outer Ring Erly Late   % ³Incr Total³Ring E/Wd L/Wd Unif  Min  Max  Rng
 # Year³ Rad.      Wood Wood  LW ³          ³mean mean mean
ÄÄÄÄÄÄÄÁÄÄÄÄÄÄÄÄÄÄÄÄÄÄÄÄÄÄÄÄÄÄÄÄÄÁÄÄÄÄÄÄÄÄÄÄÁÄÄÄÄÄÄÄÄÄÄÄÄÄÄÄÄÄÄÄÄÄÄÄÄÄÄÄÄÄÄÄÄÄÄ

 1 1992  12.5 12.5 10.5  0.0   0   4.9    4.9 344  344    0    0  278  448  170
 2 1993  31.1 18.6 18.0  0.6   3  25.5   30.4 350  344  519  175  276  538  262
 3 1994  54.8 23.7 23.1  0.6   2  64.0   94.3 330  324  525  201  248  546  298
 4 1995  79.1 24.3 21.9  2.4   9 102.2  196.6 380  363  535  172  293  586  293
 5 1996  98.3 19.2 17.1  2.1  10 107.0  303.6 392  375  524  149  292  553  261
 6 1997 116.0 17.7 14.4  3.3  18 119.2  422.7 412  379  552  173  316  566  250
 7 1998 132.8 16.8 13.8  3.0  17 131.3  554.0 409  380  545  165  324  575  251
 8 1999 146.3 13.5 10.8  2.7  20 118.4  672.4 418  386  545  159  340  586  246
 9 2000 154.1  7.8  6.3  1.5  19  73.6  746.0 404  362  580  218  307  611  304
10 2001 162.2  8.1  6.0  2.1  25  80.5  826.5 402  354  541  187  304  571  267
11 2002 167.3  5.1  4.2  0.9  17  52.8  879.3 401  368  553  185  310  558  248
12 2003 174.5  7.2  4.5  2.7  37  77.3  956.6 453  387  563  176  355  620  265
13 2004 181.4  6.9  5.4  1.5  21  77.1 1033.8 424  381  581  200  330  612  282
14 2005 188.0  6.6  5.1  1.5  22  76.6 1110.4 425  382  571  189  327  645  318
15 2006 192.5  4.5  3.3  1.2  26  53.8 1164.2 436  385  576  191  319  615  296
16 2007 197.0  4.5  3.3  1.2  26  55.1 1219.2 439  384  590  206  340  662  322
17 2008 201.8  4.8  3.3  1.5  31  60.1 1279.4 455  386  607  221  344  660  316
18 2009 205.7  3.9  3.0  0.9  23  49.9 1329.3 443  399  590  191  352  614  262
19 2010 208.4  2.7  1.8  0.9  33  35.1 1364.4 463  416  559  143  389  617  228
20 2011 210.2  1.8  1.2  0.6  33  23.7 1388.1 461  397  590  193  352  607  255
21 2012 212.0  1.8  1.2  0.6  33  23.9 1412.0 468  424  556  132  379  604  225
22 2013 214.1  2.1  1.2  0.9  42  28.1 1440.1 490  418  586  168  400  642  242
23 2014 215.6  1.5  0.6  0.9  60  20.2 1460.3 513  399  589  190  384  649  265

Core Length:  213.9 mm
Core Density: 422 kg/m3
Cross-sectional Density:  416 kg/m3
Early/Latewood Threshold: 500 kg/m3
Attenuation Constant: 3.07

ÄÄÄÄÄÄÄÄÄÄÄÄÄÄÄÄÄÄÄÄÄÄÄÄÄÄÄÄÄÄÄÄÄÄÄÄÄÄÄÄÄÄÄÄÄÄÄÄÄÄÄÄÄÄÄÄÄÄÄÄÄÄÄÄÄÄÄÄÄÄÄÄÄÄÄÄÄÄÄ
Core : 72
ÄÄÄÄÄÄÄÂÄÄÄÄÄÄÄÄÄÄÄÄÄÄÄÄÄÄÄÄÄÄÄÄÄÂÄÄÄÄÄÄÄÄÄÄÂÄÄÄÄÄÄÄÄÄÄÄÄÄÄÄÄÄÄÄÄÄÄÄÄÄÄÄÄÄÄÄÄÄÄ
       ³Widths (mm)              ³ Areas    ³ Densities (kg/m3)
       ³                         ³ (cmý)    ³
Ring   ³Outer Ring Erly Late   % ³Incr Total³Ring E/Wd L/Wd Unif  Min  Max  Rng
 # Year³ Rad.      Wood Wood  LW ³          ³mean mean mean
ÄÄÄÄÄÄÄÁÄÄÄÄÄÄÄÄÄÄÄÄÄÄÄÄÄÄÄÄÄÄÄÄÄÁÄÄÄÄÄÄÄÄÄÄÁÄÄÄÄÄÄÄÄÄÄÄÄÄÄÄÄÄÄÄÄÄÄÄÄÄÄÄÄÄÄÄÄÄÄ

 3 1993  23.0 23.0 17.7  0.3   1  16.6   16.6 351  349  511  162  284  511  227
 4 1994  42.8 19.8 18.3  1.5   7  40.9   57.5 368  354  537  183  277  557  280
 5 1995  64.1 21.3 20.1  1.2   5  71.5  129.1 383  374  539  165  306  581  275
 6 1996  85.4 21.3 19.8  1.5   7 100.0  229.1 381  369  535  166  290  551  261
 7 1997 101.9 16.5 15.9  0.6   3  97.1  326.2 382  377  517  140  304  523  219
 8 1998 115.4 13.5 13.2  0.3   2  92.2  418.4 371  368  517  149  298  517  219
 9 1999 125.3  9.9  9.6  0.3   3  74.9  493.2 384  380  510  130  293  510  217
10 2000 132.2  6.9  6.0  0.9  13  55.8  549.1 371  344  549  205  266  587  321
11 2001 138.8  6.6  5.7  0.9  13  56.2  605.2 407  384  552  168  311  580  269
12 2002 142.7  3.9  2.7  1.2  30  34.5  639.7 437  382  560  178  313  611  298
13 2003 147.8  5.1  3.6  1.5  29  46.5  686.3 431  376  562  186  348  620  272
14 2004 150.2  2.4  1.5  0.9  37  22.5  708.7 461  386  587  201  359  617  258
15 2005 153.2  3.0  1.8  1.2  40  28.6  737.3 465  405  554  149  351  606  255
16 2006 156.5  3.3  2.4  0.9  27  32.1  769.4 460  423  558  135  377  568  191
17 2007 159.5  3.0  2.4  0.6  20  29.8  799.2 450  405  629  224  381  663  282
18 2008 161.6  2.1  1.2  0.9  42  21.2  820.4 495  431  580  149  400  646  246
19 2009 162.5  0.9  0.6  0.3  33   9.2  829.6 478  453  529   76  413  529  116
20 2010 163.7  1.2  0.6  0.6  49  12.3  841.9 461  388  535  147  379  569  190
21 2011 165.5  1.8  0.9  0.9  50  18.6  860.5 508  420  597  177  366  645  279
22 2012 167.3  1.8  1.2  0.6  33  18.8  879.3 498  455  584  129  428  635  207
23 2013 169.4  2.1  1.2  0.9  42  22.2  901.5 515  427  634  207  379  682  303
24 2014 172.1  2.7  1.5  1.2  44  29.0  930.5 518  425  636  211  371  648  277

Core Length:  167.7 mm
Core Density: 435 kg/m3
Cross-sectional Density:  411 kg/m3
Early/Latewood Threshold: 500 kg/m3
Attenuation Constant: 3.07

File: trials completed/FR121_2_Kinleith_finished/Densitometry/Densitometer files/ATIA5.DAT
File : C:\DENSITOM\KINLEI~1\ATIA5.DAT
Cores :
8
11
12
17
19
22
23
28
29
37

ÄÄÄÄÄÄÄÄÄÄÄÄÄÄÄÄÄÄÄÄÄÄÄÄÄÄÄÄÄÄÄÄÄÄÄÄÄÄÄÄÄÄÄÄÄÄÄÄÄÄÄÄÄÄÄÄÄÄÄÄÄÄÄÄÄÄÄÄÄÄÄÄÄÄÄÄÄÄÄ
Core : 8
ÄÄÄÄÄÄÄÂÄÄÄÄÄÄÄÄÄÄÄÄÄÄÄÄÄÄÄÄÄÄÄÄÄÂÄÄÄÄÄÄÄÄÄÄÂÄÄÄÄÄÄÄÄÄÄÄÄÄÄÄÄÄÄÄÄÄÄÄÄÄÄÄÄÄÄÄÄÄÄ
       ³Widths (mm)              ³ Areas    ³ Densities (kg/m3)
       ³                         ³ (cmý)    ³
Ring   ³Outer Ring Erly Late   % ³Incr Total³Ring E/Wd L/Wd Unif  Min  Max  Rng
 # Year³ Rad.      Wood Wood  LW ³          ³mean mean mean
ÄÄÄÄÄÄÄÁÄÄÄÄÄÄÄÄÄÄÄÄÄÄÄÄÄÄÄÄÄÄÄÄÄÁÄÄÄÄÄÄÄÄÄÄÁÄÄÄÄÄÄÄÄÄÄÄÄÄÄÄÄÄÄÄÄÄÄÄÄÄÄÄÄÄÄÄÄÄÄ

 3 1994  13.2 13.2  7.2  0.0   0   5.5    5.5 290  290    0    0  256  372  116
 4 1995  29.1 15.9 15.9  0.0   0  21.1   26.6 277  277    0    0  246  378  132
 5 1996  48.9 19.8 19.8  0.0   0  48.5   75.1 277  277    0    0  240  421  181
 6 1997  63.3 14.4 14.4  0.0   0  50.8  125.9 293  293    0    0  262  407  145
 7 1998  71.1  7.8  7.5  0.3   3  32.9  158.8 356  349  534  185  306  534  228
 8 1999  93.0 21.9 21.6  0.3   1 112.9  271.7 335  333  505  172  273  505  232
 9 2000 116.1 23.1 23.1  0.0   0 151.7  423.5 329  329    0    0  269  457  188
10 2001 143.4 27.3 27.3  0.0   0 222.6  646.0 315  315    0    0  258  451  193
11 2002 166.8 23.4 23.4  0.0   0 228.0  874.1 326  326    0    0  262  432  170
12 2003 187.2 20.4 20.4  0.0   0 226.9 1100.9 315  315    0    0  262  443  181
13 2004 199.5 12.3 12.0  0.3   2 149.4 1250.4 334  330  500  170  267  500  233
14 2005 210.9 11.4 11.4  0.0   0 147.0 1397.3 333  333    0    0  246  476  230
15 2006 222.6 11.7 11.7  0.0   0 159.3 1556.7 340  340    0    0  269  454  185
16 2007 234.3 11.7 11.7  0.0   0 167.9 1724.6 333  333    0    0  268  422  154
17 2008 243.6  9.3  9.3  0.0   0 139.6 1864.3 320  320    0    0  246  425  179
18 2009 251.1  7.5  7.5  0.0   0 116.6 1980.8 336  336    0    0  244  470  226
19 2010 256.2  5.1  4.5  0.6  11  81.3 2062.1 341  318  517  199  275  519  244
20 2011 259.8  3.6  3.6  0.0   0  58.4 2120.5 332  332    0    0  264  459  195
21 2012 262.2  2.4  2.1  0.3  12  39.4 2159.8 355  330  528  198  277  528  251
22 2013 263.4  1.2  0.6  0.6  49  19.8 2179.6 403  300  506  206  267  512  245
23 2014 265.2  1.8  1.8  0.0   0  29.9 2209.5 379  379    0    0  272  486  214

Core Length:  259.2 mm
Core Density: 329 kg/m3
Cross-sectional Density:  327 kg/m3
Early/Latewood Threshold: 500 kg/m3
Attenuation Constant: 3.07

ÄÄÄÄÄÄÄÄÄÄÄÄÄÄÄÄÄÄÄÄÄÄÄÄÄÄÄÄÄÄÄÄÄÄÄÄÄÄÄÄÄÄÄÄÄÄÄÄÄÄÄÄÄÄÄÄÄÄÄÄÄÄÄÄÄÄÄÄÄÄÄÄÄÄÄÄÄÄÄ
Core : 11
ÄÄÄÄÄÄÄÂÄÄÄÄÄÄÄÄÄÄÄÄÄÄÄÄÄÄÄÄÄÄÄÄÄÂÄÄÄÄÄÄÄÄÄÄÂÄÄÄÄÄÄÄÄÄÄÄÄÄÄÄÄÄÄÄÄÄÄÄÄÄÄÄÄÄÄÄÄÄÄ
       ³Widths (mm)              ³ Areas    ³ Densities (kg/m3)
       ³                         ³ (cmý)    ³
Ring   ³Outer Ring Erly Late   % ³Incr Total³Ring E/Wd L/Wd Unif  Min  Max  Rng
 # Year³ Rad.      Wood Wood  LW ³          ³mean mean mean
ÄÄÄÄÄÄÄÁÄÄÄÄÄÄÄÄÄÄÄÄÄÄÄÄÄÄÄÄÄÄÄÄÄÁÄÄÄÄÄÄÄÄÄÄÁÄÄÄÄÄÄÄÄÄÄÄÄÄÄÄÄÄÄÄÄÄÄÄÄÄÄÄÄÄÄÄÄÄÄ

 2 1992  14.4 14.4 11.4  0.0   0   6.5    6.5 322  322    0    0  269  453  184
 3 1993  31.8 17.4 17.4  0.0   0  25.3   31.8 337  337    0    0  273  442  169
 4 1994  54.3 22.5 22.5  0.0   0  60.9   92.6 330  330    0    0  270  435  165
 5 1995  64.5 10.2  9.6  0.6   5  38.1  130.7 383  375  516  141  290  522  232
 6 1996  82.8 18.3 17.1  1.2   6  84.7  215.4 401  393  510  117  327  532  205
 7 1997 102.3 19.5 18.6  0.9   4 113.4  328.8 395  389  519  130  311  533  222
 8 1998 127.2 24.9 24.9  0.0   0 179.5  508.3 367  367    0    0  295  466  171
 9 1999 148.5 21.3 21.3  0.0   0 184.5  692.8 370  370    0    0  268  492  224
10 2000 165.0 16.5 16.5  0.0   0 162.5  855.3 346  346    0    0  274  449  175
11 2001 176.7 11.7 11.7  0.0   0 125.6  980.9 334  334    0    0  252  403  151
12 2002 187.8 11.1 11.1  0.0   0 127.1 1108.0 324  324    0    0  240  373  133
13 2003 201.9 14.1 14.1  0.0   0 172.6 1280.6 325  325    0    0  251  375  124
14 2004 213.0 11.1 11.1  0.0   0 144.7 1425.3 309  309    0    0  254  406  152
15 2005 224.7 11.7 11.7  0.0   0 160.9 1586.2 315  315    0    0  237  380  143
16 2006 235.8 11.1 11.1  0.0   0 160.6 1746.8 325  325    0    0  246  395  149
17 2007 243.3  7.5  7.5  0.0   0 112.9 1859.7 322  322    0    0  259  400  141
18 2008 249.9  6.6  6.6  0.0   0 102.3 1961.9 353  353    0    0  257  438  181
19 2009 256.2  6.3  6.3  0.0   0 100.2 2062.1 350  350    0    0  272  422  150
20 2010 263.1  6.9  6.9  0.0   0 112.6 2174.7 360  360    0    0  274  460  186
21 2011 270.6  7.5  7.5  0.0   0 125.8 2300.4 391  391    0    0  292  470  178
22 2012 277.5  6.9  6.6  0.3   4 118.8 2419.2 388  382  514  132  280  514  234
23 2013 283.5  6.0  5.1  0.9  15 105.7 2525.0 408  390  506  116  288  509  221
24 2014 287.7  4.2  4.2  0.0   0  75.4 2600.3 365  365    0    0  291  487  196

Core Length:  285.9 mm
Core Density: 353 kg/m3
Cross-sectional Density:  351 kg/m3
Early/Latewood Threshold: 500 kg/m3
Attenuation Constant: 3.07

ÄÄÄÄÄÄÄÄÄÄÄÄÄÄÄÄÄÄÄÄÄÄÄÄÄÄÄÄÄÄÄÄÄÄÄÄÄÄÄÄÄÄÄÄÄÄÄÄÄÄÄÄÄÄÄÄÄÄÄÄÄÄÄÄÄÄÄÄÄÄÄÄÄÄÄÄÄÄÄ
Core : 12
ÄÄÄÄÄÄÄÂÄÄÄÄÄÄÄÄÄÄÄÄÄÄÄÄÄÄÄÄÄÄÄÄÄÂÄÄÄÄÄÄÄÄÄÄÂÄÄÄÄÄÄÄÄÄÄÄÄÄÄÄÄÄÄÄÄÄÄÄÄÄÄÄÄÄÄÄÄÄÄ
       ³Widths (mm)              ³ Areas    ³ Densities (kg/m3)
       ³                         ³ (cmý)    ³
Ring   ³Outer Ring Erly Late   % ³Incr Total³Ring E/Wd L/Wd Unif  Min  Max  Rng
 # Year³ Rad.      Wood Wood  LW ³          ³mean mean mean
ÄÄÄÄÄÄÄÁÄÄÄÄÄÄÄÄÄÄÄÄÄÄÄÄÄÄÄÄÄÄÄÄÄÁÄÄÄÄÄÄÄÄÄÄÁÄÄÄÄÄÄÄÄÄÄÄÄÄÄÄÄÄÄÄÄÄÄÄÄÄÄÄÄÄÄÄÄÄÄ

 1 1992  12.0 12.0 12.0  0.0   0   4.5    4.5 273  273    0    0  176  405  229
 2 1993  28.5 16.5 16.5  0.0   0  21.0   25.5 317  317    0    0  228  479  251
 3 1994  50.4 21.9 21.9  0.0   0  54.3   79.8 308  308    0    0  240  496  256
 4 1995  67.5 17.1 16.2  0.9   5  63.3  143.1 347  337  513  176  280  519  239
 5 1996  83.4 15.9 15.6  0.3   1  75.4  218.5 355  352  507  155  259  507  248
 6 1997 103.8 20.4 20.4  0.0   0 120.0  338.5 344  344    0    0  272  429  157
 7 1998 128.1 24.3 24.3  0.0   0 177.0  515.5 331  331    0    0  265  456  191
 8 1999 151.2 23.1 23.1  0.0   0 202.7  718.2 339  339    0    0  268  452  184
 9 2000 168.3 17.1 17.1  0.0   0 171.6  889.9 354  354    0    0  271  479  208
10 2001 188.4 20.1 20.1  0.0   0 225.2 1115.1 354  354    0    0  265  498  233
11 2002 204.9 16.5 16.5  0.0   0 203.9 1319.0 350  350    0    0  265  490  225
12 2003 219.9 15.0 15.0  0.0   0 200.2 1519.1 350  350    0    0  271  484  213
13 2004 231.0 11.1 11.1  0.0   0 157.2 1676.4 355  355    0    0  256  464  208
14 2005 240.3  9.3  8.4  0.9   9 137.7 1814.1 350  333  508  175  264  510  246
15 2006 246.3  6.0  5.7  0.3   5  91.7 1905.8 377  367  564  197  270  564  294
16 2007 251.7  5.4  4.5  0.9  16  84.5 1990.3 367  338  507  169  273  519  246
17 2008 255.0  3.3  2.4  0.9  27  52.5 2042.8 404  354  540  186  285  556  271
18 2009 258.9  3.9  2.7  1.2  30  63.0 2105.8 409  349  543  194  287  563  276
19 2010 263.7  4.8  3.9  0.9  18  78.8 2184.6 393  357  548  191  282  580  298
20 2011 270.3  6.6  3.9  2.7  40 110.7 2295.3 439  368  542  174  288  571  283
21 2012 275.4  5.1  4.2  0.9  17  87.4 2382.7 380  348  525  177  274  556  282
22 2013 279.3  3.9  2.4  1.5  38  68.0 2450.7 435  361  554  193  308  578  270
23 2014 283.2  3.9  3.0  0.9  23  68.9 2519.6 397  351  553  202  273  577  304

Core Length:  285.3 mm
Core Density: 362 kg/m3
Cross-sectional Density:  361 kg/m3
Early/Latewood Threshold: 500 kg/m3
Attenuation Constant: 3.07

ÄÄÄÄÄÄÄÄÄÄÄÄÄÄÄÄÄÄÄÄÄÄÄÄÄÄÄÄÄÄÄÄÄÄÄÄÄÄÄÄÄÄÄÄÄÄÄÄÄÄÄÄÄÄÄÄÄÄÄÄÄÄÄÄÄÄÄÄÄÄÄÄÄÄÄÄÄÄÄ
Core : 17
ÄÄÄÄÄÄÄÂÄÄÄÄÄÄÄÄÄÄÄÄÄÄÄÄÄÄÄÄÄÄÄÄÄÂÄÄÄÄÄÄÄÄÄÄÂÄÄÄÄÄÄÄÄÄÄÄÄÄÄÄÄÄÄÄÄÄÄÄÄÄÄÄÄÄÄÄÄÄÄ
       ³Widths (mm)              ³ Areas    ³ Densities (kg/m3)
       ³                         ³ (cmý)    ³
Ring   ³Outer Ring Erly Late   % ³Incr Total³Ring E/Wd L/Wd Unif  Min  Max  Rng
 # Year³ Rad.      Wood Wood  LW ³          ³mean mean mean
ÄÄÄÄÄÄÄÁÄÄÄÄÄÄÄÄÄÄÄÄÄÄÄÄÄÄÄÄÄÄÄÄÄÁÄÄÄÄÄÄÄÄÄÄÁÄÄÄÄÄÄÄÄÄÄÄÄÄÄÄÄÄÄÄÄÄÄÄÄÄÄÄÄÄÄÄÄÄÄ

 1 1992   9.8  9.8  7.8  0.0   0   3.0    3.0 312  312    0    0  266  394  128
 2 1993  24.2 14.4 13.8  0.6   4  15.4   18.4 333  324  530  206  261  537  276
 3 1994  44.9 20.7 20.1  0.6   2  44.9   63.3 335  329  558  229  252  581  329
 4 1995  63.8 18.9 18.0  0.9   4  64.5  127.9 363  354  542  188  284  592  308
 5 1996  80.9 17.1 15.6  1.5   8  77.7  205.6 385  371  528  157  277  548  271
 6 1997  98.0 17.1 16.2  0.9   5  96.1  301.7 374  364  555  191  283  589  306
 7 1998 121.4 23.4 22.2  1.2   5 161.3  463.0 385  376  539  163  291  582  291
 8 1999 142.7 21.3 20.4  0.9   4 176.7  639.7 396  391  509  118  311  520  209
 9 2000 161.0 18.3 17.7  0.6   3 174.6  814.3 388  384  529  145  288  544  256
10 2001 179.0 18.0 15.9  2.1  11 192.3 1006.6 387  366  543  177  272  590  318
11 2002 196.4 17.4 15.9  1.5   8 205.2 1211.8 375  362  518  156  273  533  260
12 2003 212.9 16.5 14.4  2.1  12 212.2 1424.0 397  378  527  149  285  549  264
13 2004 224.9 12.0  9.6  2.4  20 165.0 1589.0 381  343  534  191  276  553  277
14 2005 234.8  9.9  9.0  0.9   9 143.0 1732.0 400  388  522  134  324  526  202
15 2006 245.3 10.5  9.9  0.6   5 158.4 1890.4 387  380  513  133  290  523  233
16 2007 253.4  8.1  6.9  1.2  14 126.9 2017.3 397  374  529  155  299  547  248
17 2008 262.7  9.3  6.9  2.4  25 150.8 2168.1 404  357  539  182  297  567  270
18 2009 270.8  8.1  6.0  2.1  25 135.8 2303.8 401  351  544  193  296  580  284
19 2010 279.5  8.7  6.9  1.8  20 150.4 2454.2 398  361  539  178  302  591  289
20 2011 288.2  8.7  6.0  2.7  31 155.2 2609.4 413  365  520  155  286  558  272
21 2012 297.2  9.0  6.0  3.0  33 165.5 2774.9 419  357  543  186  287  578  291
22 2013 305.0  7.8  5.7  2.1  26 147.6 2922.5 422  375  552  177  315  649  334
23 2014 311.0  6.0  3.3  2.7  45 116.1 3038.6 465  384  563  179  339  602  263

Core Length:  310.8 mm
Core Density: 387 kg/m3
Cross-sectional Density:  395 kg/m3
Early/Latewood Threshold: 500 kg/m3
Attenuation Constant: 3.07

ÄÄÄÄÄÄÄÄÄÄÄÄÄÄÄÄÄÄÄÄÄÄÄÄÄÄÄÄÄÄÄÄÄÄÄÄÄÄÄÄÄÄÄÄÄÄÄÄÄÄÄÄÄÄÄÄÄÄÄÄÄÄÄÄÄÄÄÄÄÄÄÄÄÄÄÄÄÄÄ
Core : 19
ÄÄÄÄÄÄÄÂÄÄÄÄÄÄÄÄÄÄÄÄÄÄÄÄÄÄÄÄÄÄÄÄÄÂÄÄÄÄÄÄÄÄÄÄÂÄÄÄÄÄÄÄÄÄÄÄÄÄÄÄÄÄÄÄÄÄÄÄÄÄÄÄÄÄÄÄÄÄÄ
       ³Widths (mm)              ³ Areas    ³ Densities (kg/m3)
       ³                         ³ (cmý)    ³
Ring   ³Outer Ring Erly Late   % ³Incr Total³Ring E/Wd L/Wd Unif  Min  Max  Rng
 # Year³ Rad.      Wood Wood  LW ³          ³mean mean mean
ÄÄÄÄÄÄÄÁÄÄÄÄÄÄÄÄÄÄÄÄÄÄÄÄÄÄÄÄÄÄÄÄÄÁÄÄÄÄÄÄÄÄÄÄÁÄÄÄÄÄÄÄÄÄÄÄÄÄÄÄÄÄÄÄÄÄÄÄÄÄÄÄÄÄÄÄÄÄÄ

 3 1994  16.8 16.8 15.0  1.8  10   8.9    8.9 414  398  546  148  356  580  224
 4 1995  32.1 15.3 13.5  1.8  11  23.5   32.4 420  402  559  157  328  592  264
 5 1996  48.3 16.2 12.0  4.2  25  40.9   73.3 439  404  540  136  304  578  274
 6 1997  67.8 19.5 13.8  5.7  29  71.1  144.4 454  418  542  124  367  573  206
 7 1998  90.6 22.8 20.7  2.1   9 113.5  257.9 418  408  515  107  335  537  202
 8 1999 109.2 18.6 15.6  3.0  16 116.8  374.6 420  399  531  132  327  579  252
 9 2000 127.5 18.3 14.4  3.9  21 136.1  510.7 419  390  526  136  316  566  250
10 2001 142.2 14.7 10.2  4.5  30 124.6  635.3 430  377  551  174  326  614  288
11 2002 151.8  9.6  6.6  3.0  31  88.7  723.9 427  369  556  187  322  623  301
12 2003 161.4  9.6  7.5  2.1  21  94.5  818.4 427  384  578  194  345  626  281
13 2004 166.2  4.8  3.3  1.5  31  49.4  867.8 450  379  608  229  348  632  284
14 2005 171.3  5.1  3.6  1.5  29  54.1  921.9 449  389  593  204  352  642  290
15 2006 175.5  4.2  2.1  2.1  50  45.8  967.6 510  432  587  155  394  636  242
16 2007 179.1  3.6  3.0  0.6  16  40.1 1007.7 456  419  642  223  388  669  281
17 2008 182.1  3.0  0.9  2.1  70  34.0 1041.8 569  408  639  231  398  695  297
18 2009 185.1  3.0  0.9  2.1  70  34.6 1076.4 581  459  634  175  436  709  273
19 2010 188.1  3.0  0.9  2.1  70  35.2 1111.5 584  443  644  201  415  758  343
20 2011 190.8  2.7  0.9  1.8  66  32.1 1143.7 575  464  630  166  442  702  260
21 2012 193.2  2.4  1.2  1.2  49  29.0 1172.6 524  438  610  172  384  692  308
22 2013 195.0  1.8  0.6  1.2  66  22.0 1194.6 561  467  609  142  456  682  226
23 2014 197.1  2.1  0.3  1.8  85  25.9 1220.5 596  460  618  158  460  688  228

Core Length:  197.4 mm
Core Density: 482 kg/m3
Cross-sectional Density:  457 kg/m3
Early/Latewood Threshold: 500 kg/m3
Attenuation Constant: 3.07

ÄÄÄÄÄÄÄÄÄÄÄÄÄÄÄÄÄÄÄÄÄÄÄÄÄÄÄÄÄÄÄÄÄÄÄÄÄÄÄÄÄÄÄÄÄÄÄÄÄÄÄÄÄÄÄÄÄÄÄÄÄÄÄÄÄÄÄÄÄÄÄÄÄÄÄÄÄÄÄ
Core : 22
ÄÄÄÄÄÄÄÂÄÄÄÄÄÄÄÄÄÄÄÄÄÄÄÄÄÄÄÄÄÄÄÄÄÂÄÄÄÄÄÄÄÄÄÄÂÄÄÄÄÄÄÄÄÄÄÄÄÄÄÄÄÄÄÄÄÄÄÄÄÄÄÄÄÄÄÄÄÄÄ
       ³Widths (mm)              ³ Areas    ³ Densities (kg/m3)
       ³                         ³ (cmý)    ³
Ring   ³Outer Ring Erly Late   % ³Incr Total³Ring E/Wd L/Wd Unif  Min  Max  Rng
 # Year³ Rad.      Wood Wood  LW ³          ³mean mean mean
ÄÄÄÄÄÄÄÁÄÄÄÄÄÄÄÄÄÄÄÄÄÄÄÄÄÄÄÄÄÄÄÄÄÁÄÄÄÄÄÄÄÄÄÄÁÄÄÄÄÄÄÄÄÄÄÄÄÄÄÄÄÄÄÄÄÄÄÄÄÄÄÄÄÄÄÄÄÄÄ

 7 1997  31.7 31.7 22.2  1.5   4  31.6   31.6 398  390  515  125  324  522  198
 8 1998  53.9 22.2 21.0  1.2   5  59.7   91.3 362  353  519  166  304  531  227
 9 1999  70.4 16.5 15.3  1.2   7  64.4  155.7 394  383  532  149  322  564  242
10 2000  84.2 13.8 10.8  3.0  21  67.0  222.7 388  346  539  193  297  580  283
11 2001  95.9 11.7  9.0  2.7  23  66.2  288.9 412  368  560  192  286  644  358
12 2002 106.1 10.2  7.5  2.7  26  64.7  353.7 413  358  568  210  286  618  332
13 2003 117.8 11.7  8.7  3.0  25  82.3  436.0 415  363  566  203  307  609  302
14 2004 126.5  8.7  5.7  3.0  34  66.8  502.7 424  346  573  227  293  606  313
15 2005 135.5  9.0  6.3  2.7  30  74.1  576.8 413  360  536  176  306  574  268
16 2006 140.0  4.5  3.0  1.5  33  38.9  615.8 438  372  570  198  314  611  297
17 2007 147.2  7.2  4.5  2.7  37  65.0  680.7 467  379  614  235  332  655  323
18 2008 156.5  9.3  5.1  4.2  45  88.7  769.4 469  367  592  225  320  656  336
19 2009 164.3  7.8  5.1  2.7  34  78.6  848.1 440  370  573  203  325  615  290
20 2010 171.5  7.2  5.1  2.1  29  76.0  924.0 435  367  601  234  289  657  368
21 2011 176.6  5.1  2.7  2.4  47  55.8  979.8 487  374  615  241  317  654  337
22 2012 180.5  3.9  2.4  1.5  38  43.8 1023.5 429  343  568  225  306  619  313
23 2013 185.0  4.5  2.4  2.1  46  51.7 1075.2 484  378  604  226  320  671  351
24 2014 190.7  5.7  3.3  2.4  42  67.3 1142.5 448  376  548  172  322  606  284

Core Length:  186.0 mm
Core Density: 428 kg/m3
Cross-sectional Density:  429 kg/m3
Early/Latewood Threshold: 500 kg/m3
Attenuation Constant: 3.07

ÄÄÄÄÄÄÄÄÄÄÄÄÄÄÄÄÄÄÄÄÄÄÄÄÄÄÄÄÄÄÄÄÄÄÄÄÄÄÄÄÄÄÄÄÄÄÄÄÄÄÄÄÄÄÄÄÄÄÄÄÄÄÄÄÄÄÄÄÄÄÄÄÄÄÄÄÄÄÄ
Core : 23
ÄÄÄÄÄÄÄÂÄÄÄÄÄÄÄÄÄÄÄÄÄÄÄÄÄÄÄÄÄÄÄÄÄÂÄÄÄÄÄÄÄÄÄÄÂÄÄÄÄÄÄÄÄÄÄÄÄÄÄÄÄÄÄÄÄÄÄÄÄÄÄÄÄÄÄÄÄÄÄ
       ³Widths (mm)              ³ Areas    ³ Densities (kg/m3)
       ³                         ³ (cmý)    ³
Ring   ³Outer Ring Erly Late   % ³Incr Total³Ring E/Wd L/Wd Unif  Min  Max  Rng
 # Year³ Rad.      Wood Wood  LW ³          ³mean mean mean
ÄÄÄÄÄÄÄÁÄÄÄÄÄÄÄÄÄÄÄÄÄÄÄÄÄÄÄÄÄÄÄÄÄÁÄÄÄÄÄÄÄÄÄÄÁÄÄÄÄÄÄÄÄÄÄÄÄÄÄÄÄÄÄÄÄÄÄÄÄÄÄÄÄÄÄÄÄÄÄ

 1 1992   5.7  5.7  5.7  0.0   0   1.0    1.0 328  328    0    0  293  381   88
 2 1993  18.3 12.6 12.6  0.0   0   9.5   10.5 342  342    0    0  275  498  223
 3 1994  34.8 16.5 15.6  0.9   5  27.5   38.0 349  338  526  188  286  542  256
 4 1995  53.7 18.9 18.3  0.6   3  52.5   90.6 355  349  532  183  301  552  251
 5 1996  78.0 24.3 23.7  0.6   2 100.5  191.1 366  361  535  174  296  542  246
 6 1997 102.0 24.0 24.0  0.0   0 135.7  326.9 370  370    0    0  313  488  175
 7 1998 128.7 26.7 26.7  0.0   0 193.5  520.4 360  360    0    0  284  471  187
 8 1999 152.1 23.4 23.1  0.3   1 206.4  726.8 371  369  531  162  298  531  233
 9 2000 171.3 19.2 19.2  0.0   0 195.1  921.9 361  361    0    0  285  497  212
10 2001 186.9 15.6 15.0  0.6   3 175.5 1097.4 371  365  534  169  283  547  264
11 2002 201.9 15.0 14.7  0.3   2 183.2 1280.6 376  374  502  128  271  502  231
12 2003 215.7 13.8 13.5  0.3   2 181.0 1461.7 397  394  517  123  294  517  223
13 2004 228.9 13.2 12.6  0.6   4 184.4 1646.0 393  387  520  133  285  530  245
14 2005 239.1 10.2  9.9  0.3   2 150.0 1796.0 362  357  509  152  276  509  233
15 2006 246.3  7.2  7.2  0.0   0 109.8 1905.8 357  357    0    0  287  453  166
16 2007 250.5  4.2  4.2  0.0   0  65.6 1971.4 359  359    0    0  275  472  197
17 2008 255.0  4.5  4.2  0.3   6  71.5 2042.8 393  386  502  116  286  502  216
18 2009 258.9  3.9  3.6  0.3   7  63.0 2105.8 380  368  530  162  294  530  236
19 2010 261.6  2.7  1.8  0.9  33  44.2 2149.9 428  368  548  180  312  582  270
20 2011 264.0  2.4  1.5  0.9  37  39.6 2189.6 433  377  527  150  303  530  227
21 2012 267.3  3.3  2.4  0.9  27  55.1 2244.6 393  341  530  189  292  545  253
22 2013 271.5  4.2  3.0  1.2  28  71.1 2315.7 407  356  534  178  302  557  255
23 2014 277.8  6.3  3.0  3.3  52 108.7 2424.5 462  352  562  210  305  599  294

Core Length:  279.6 mm
Core Density: 378 kg/m3
Cross-sectional Density:  379 kg/m3
Early/Latewood Threshold: 500 kg/m3
Attenuation Constant: 3.07

ÄÄÄÄÄÄÄÄÄÄÄÄÄÄÄÄÄÄÄÄÄÄÄÄÄÄÄÄÄÄÄÄÄÄÄÄÄÄÄÄÄÄÄÄÄÄÄÄÄÄÄÄÄÄÄÄÄÄÄÄÄÄÄÄÄÄÄÄÄÄÄÄÄÄÄÄÄÄÄ
Core : 28
ÄÄÄÄÄÄÄÂÄÄÄÄÄÄÄÄÄÄÄÄÄÄÄÄÄÄÄÄÄÄÄÄÄÂÄÄÄÄÄÄÄÄÄÄÂÄÄÄÄÄÄÄÄÄÄÄÄÄÄÄÄÄÄÄÄÄÄÄÄÄÄÄÄÄÄÄÄÄÄ
       ³Widths (mm)              ³ Areas    ³ Densities (kg/m3)
       ³                         ³ (cmý)    ³
Ring   ³Outer Ring Erly Late   % ³Incr Total³Ring E/Wd L/Wd Unif  Min  Max  Rng
 # Year³ Rad.      Wood Wood  LW ³          ³mean mean mean
ÄÄÄÄÄÄÄÁÄÄÄÄÄÄÄÄÄÄÄÄÄÄÄÄÄÄÄÄÄÄÄÄÄÁÄÄÄÄÄÄÄÄÄÄÁÄÄÄÄÄÄÄÄÄÄÄÄÄÄÄÄÄÄÄÄÄÄÄÄÄÄÄÄÄÄÄÄÄÄ

 1 1992   5.1  5.1  5.1  0.0   0   0.8    0.8 353  353    0    0  212  442  230
 2 1993  21.6 16.5 16.5  0.0   0  13.8   14.7 360  360    0    0  282  469  187
 3 1994  45.6 24.0 23.1  0.9   3  50.7   65.3 375  369  513  144  284  515  231
 4 1995  67.5 21.9 21.0  0.9   4  77.8  143.1 374  368  516  148  304  517  213
 5 1996  85.8 18.3 16.5  1.8   9  88.1  231.3 409  397  525  128  300  552  252
 6 1997 106.8 21.0 20.1  0.9   4 127.1  358.3 384  378  523  145  291  549  258
 7 1998 127.8 21.0 20.7  0.3   1 154.8  513.1 369  367  501  134  292  501  209
 8 1999 145.8 18.0 18.0  0.0   0 154.7  667.8 368  368    0    0  300  467  167
 9 2000 162.0 16.2 16.2  0.0   0 156.7  824.5 358  358    0    0  279  444  165
10 2001 179.4 17.4 17.1  0.3   1 186.6 1011.1 375  373  501  128  282  501  219
11 2002 194.4 15.0 15.0  0.0   0 176.1 1187.3 364  364    0    0  269  477  208
12 2003 205.5 11.1 11.1  0.0   0 139.5 1326.7 377  377    0    0  289  466  177
13 2004 214.8  9.3  9.3  0.0   0 122.8 1449.5 367  367    0    0  280  463  183
14 2005 223.5  8.7  8.7  0.0   0 119.8 1569.3 382  382    0    0  284  454  170
15 2006 229.5  6.0  6.0  0.0   0  85.4 1654.7 386  386    0    0  294  463  169
16 2007 235.2  5.7  5.7  0.0   0  83.2 1737.9 391  391    0    0  329  485  156
17 2008 238.8  3.6  2.7  0.9  25  53.6 1791.5 433  394  550  156  324  564  240
18 2009 245.4  6.6  4.5  2.1  31 100.4 1891.9 448  395  561  166  326  609  283
19 2010 250.5  5.1  3.6  1.5  29  79.5 1971.4 427  383  534  151  340  570  230
20 2011 254.4  3.9  2.7  1.2  30  61.9 2033.2 487  438  598  160  411  646  235
21 2012 256.8  2.4  1.8  0.6  24  38.5 2071.8 425  397  508  111  365  510  145
22 2013 258.3  1.5  0.9  0.6  40  24.3 2096.0 487  451  542   91  423  571  148
23 2014 260.7  2.4  0.9  1.5  62  39.1 2135.2 530  438  584  146  401  631  230

Core Length:  260.7 mm
Core Density: 401 kg/m3
Cross-sectional Density:  389 kg/m3
Early/Latewood Threshold: 500 kg/m3
Attenuation Constant: 3.07

ÄÄÄÄÄÄÄÄÄÄÄÄÄÄÄÄÄÄÄÄÄÄÄÄÄÄÄÄÄÄÄÄÄÄÄÄÄÄÄÄÄÄÄÄÄÄÄÄÄÄÄÄÄÄÄÄÄÄÄÄÄÄÄÄÄÄÄÄÄÄÄÄÄÄÄÄÄÄÄ
Core : 29
ÄÄÄÄÄÄÄÂÄÄÄÄÄÄÄÄÄÄÄÄÄÄÄÄÄÄÄÄÄÄÄÄÄÂÄÄÄÄÄÄÄÄÄÄÂÄÄÄÄÄÄÄÄÄÄÄÄÄÄÄÄÄÄÄÄÄÄÄÄÄÄÄÄÄÄÄÄÄÄ
       ³Widths (mm)              ³ Areas    ³ Densities (kg/m3)
       ³                         ³ (cmý)    ³
Ring   ³Outer Ring Erly Late   % ³Incr Total³Ring E/Wd L/Wd Unif  Min  Max  Rng
 # Year³ Rad.      Wood Wood  LW ³          ³mean mean mean
ÄÄÄÄÄÄÄÁÄÄÄÄÄÄÄÄÄÄÄÄÄÄÄÄÄÄÄÄÄÄÄÄÄÁÄÄÄÄÄÄÄÄÄÄÁÄÄÄÄÄÄÄÄÄÄÄÄÄÄÄÄÄÄÄÄÄÄÄÄÄÄÄÄÄÄÄÄÄÄ

 1 1992  11.7 11.7 11.7  0.0   0   4.3    4.3 337  337    0    0  258  471  213
 2 1993  29.4 17.7 17.7  0.0   0  22.9   27.2 353  353    0    0  302  474  172
 3 1994  48.9 19.5 19.2  0.3   1  48.0   75.1 373  371  511  140  290  511  221
 4 1995  72.3 23.4 22.5  0.9   3  89.1  164.2 376  370  535  165  308  553  245
 5 1996  95.7 23.4 21.6  1.8   7 123.5  287.7 410  402  512  110  293  538  245
 6 1997 120.0 24.3 24.0  0.3   1 164.7  452.4 378  376  511  135  306  511  205
 7 1998 144.0 24.0 24.0  0.0   0 199.1  651.4 351  351    0    0  285  463  178
 8 1999 163.8 19.8 19.5  0.3   1 191.5  842.9 357  354  506  152  288  506  218
 9 2000 180.6 16.8 16.5  0.3   1 181.8 1024.7 341  338  520  182  259  520  261
10 2001 192.6 12.0 12.0  0.0   0 140.7 1165.4 339  339    0    0  269  498  229
11 2002 204.6 12.0 12.0  0.0   0 149.7 1315.1 345  345    0    0  257  461  204
12 2003 216.3 11.7 11.7  0.0   0 154.7 1469.8 356  356    0    0  276  454  178
13 2004 226.2  9.9  9.9  0.0   0 137.6 1607.4 340  340    0    0  259  466  207
14 2005 236.4 10.2 10.2  0.0   0 148.2 1755.7 329  329    0    0  234  462  228
15 2006 243.6  7.2  7.2  0.0   0 108.6 1864.3 337  337    0    0  270  433  163
16 2007 249.3  5.7  5.7  0.0   0  88.3 1952.5 341  341    0    0  257  454  197
17 2008 256.2  6.9  6.9  0.0   0 109.6 2062.1 392  392    0    0  282  491  209
18 2009 263.4  7.2  7.2  0.0   0 117.5 2179.6 390  390    0    0  281  495  214
19 2010 269.7  6.3  6.3  0.0   0 105.5 2285.1 380  380    0    0  295  447  152
20 2011 274.8  5.1  5.1  0.0   0  87.2 2372.4 376  376    0    0  283  460  177
21 2012 279.3  4.5  4.5  0.0   0  78.3 2450.7 370  370    0    0  275  464  189
22 2013 283.5  4.2  3.3  0.9  21  74.3 2525.0 415  386  521  135  298  533  235
23 2014 288.6  5.1  3.9  1.2  23  91.7 2616.6 441  416  525  109  319  549  230

Core Length:  290.1 mm
Core Density: 366 kg/m3
Cross-sectional Density:  364 kg/m3
Early/Latewood Threshold: 500 kg/m3
Attenuation Constant: 3.07

ÄÄÄÄÄÄÄÄÄÄÄÄÄÄÄÄÄÄÄÄÄÄÄÄÄÄÄÄÄÄÄÄÄÄÄÄÄÄÄÄÄÄÄÄÄÄÄÄÄÄÄÄÄÄÄÄÄÄÄÄÄÄÄÄÄÄÄÄÄÄÄÄÄÄÄÄÄÄÄ
Core : 37
ÄÄÄÄÄÄÄÂÄÄÄÄÄÄÄÄÄÄÄÄÄÄÄÄÄÄÄÄÄÄÄÄÄÂÄÄÄÄÄÄÄÄÄÄÂÄÄÄÄÄÄÄÄÄÄÄÄÄÄÄÄÄÄÄÄÄÄÄÄÄÄÄÄÄÄÄÄÄÄ
       ³Widths (mm)              ³ Areas    ³ Densities (kg/m3)
       ³                         ³ (cmý)    ³
Ring   ³Outer Ring Erly Late   % ³Incr Total³Ring E/Wd L/Wd Unif  Min  Max  Rng
 # Year³ Rad.      Wood Wood  LW ³          ³mean mean mean
ÄÄÄÄÄÄÄÁÄÄÄÄÄÄÄÄÄÄÄÄÄÄÄÄÄÄÄÄÄÄÄÄÄÁÄÄÄÄÄÄÄÄÄÄÁÄÄÄÄÄÄÄÄÄÄÄÄÄÄÄÄÄÄÄÄÄÄÄÄÄÄÄÄÄÄÄÄÄÄ

 1 1992   7.2  7.2  7.2  0.0   0   1.6    1.6 381  381    0    0  282  470  188
 2 1993  16.8  9.6  9.3  0.3   3   7.2    8.9 351  345  547  202  306  547  241
 3 1994  35.4 18.6 18.3  0.3   1  30.5   39.4 340  337  519  182  276  519  243
 4 1995  54.6 19.2 18.0  1.2   6  54.3   93.7 353  341  530  189  294  560  266
 5 1996  74.1 19.5 18.9  0.6   3  78.8  172.5 354  349  533  184  280  560  280
 6 1997  93.0 18.9 17.1  1.8   9  99.2  271.7 396  383  524  141  290  537  247
 7 1998 115.2 22.2 20.4  1.8   8 145.2  416.9 388  376  522  146  311  539  228
 8 1999 137.1 21.9 21.9  0.0   0 173.6  590.5 380  380    0    0  295  493  198
 9 2000 153.0 15.9 15.9  0.0   0 144.9  735.4 371  371    0    0  263  497  234
10 2001 164.1 11.1 10.8  0.3   2 110.6  846.0 363  358  536  178  274  536  262
11 2002 174.0  9.9  8.7  1.2  12 105.2  951.1 369  349  515  166  266  527  261
12 2003 188.1 14.1 14.1  0.0   0 160.4 1111.5 372  372    0    0  295  499  204
13 2004 195.6  7.5  6.9  0.6   8  90.4 1202.0 367  354  510  156  282  515  233
14 2005 203.7  8.1  6.6  1.5  18 101.6 1303.6 374  342  518  176  281  535  254
15 2006 211.5  7.8  6.9  0.9  11 101.7 1405.3 401  387  509  122  279  516  237
16 2007 217.8  6.3  4.8  1.5  23  85.0 1490.3 387  342  530  188  286  570  284
17 2008 221.4  3.6  2.7  0.9  24  49.7 1539.9 419  361  593  232  328  642  314
18 2009 224.4  3.0  2.4  0.6  20  42.0 1582.0 397  353  572  219  318  578  260
19 2010 226.2  1.8  1.5  0.3  16  25.5 1607.4 381  351  533  182  287  533  246
20 2011 228.0  1.8  1.2  0.6  33  25.7 1633.1 467  402  597  195  357  614  257
21 2012 230.1  2.1  1.2  0.9  42  30.2 1663.3 445  357  562  205  322  648  326
22 2013 231.6  1.5  1.2  0.3  20  21.8 1685.1 399  367  526  159  333  526  193
23 2014 233.1  1.5  1.2  0.3  20  21.9 1707.0 411  369  580  211  320  580  260

Core Length:  233.7 mm
Core Density: 385 kg/m3
Cross-sectional Density:  380 kg/m3
Early/Latewood Threshold: 500 kg/m3
Attenuation Constant: 3.07
