Repository: StevenDovey/Densiometry

# Densiometry

R reimplementation of the **EDITOR** data-processing pipeline for the
FRI Direct-Scanning X-Ray Densitometer (Cown & Clement 1983; system software
upgraded in the 1990s), maintained at BSI (formerly Forest Research Institute),
Rotorua, NZ.

---

## Background

The FRI densitometer uses a Fe-55 radioisotopic source and a scintillation
detector to measure wood density at 0.3 mm spatial resolution along machined
increment cores (2 mm thick, 5 mm increment).  Raw count data are written to
`.SCN` files by the SCANNA acquisition program.

The original **EDITOR** program reads `.SCN` files, lets the operator check and

File: trials completed/FR121_2_Kinleith_finished/Densitometry/Densitometer files/ATIA8.DAT
File : C:\DENSITOM\KINLEI~1\ATIA8.DAT
Cores :
1
5
10
12
15
21
25
26
30
34
40
49

ÄÄÄÄÄÄÄÄÄÄÄÄÄÄÄÄÄÄÄÄÄÄÄÄÄÄÄÄÄÄÄÄÄÄÄÄÄÄÄÄÄÄÄÄÄÄÄÄÄÄÄÄÄÄÄÄÄÄÄÄÄÄÄÄÄÄÄÄÄÄÄÄÄÄÄÄÄÄÄ
Core : 1
ÄÄÄÄÄÄÄÂÄÄÄÄÄÄÄÄÄÄÄÄÄÄÄÄÄÄÄÄÄÄÄÄÄÂÄÄÄÄÄÄÄÄÄÄÂÄÄÄÄÄÄÄÄÄÄÄÄÄÄÄÄÄÄÄÄÄÄÄÄÄÄÄÄÄÄÄÄÄÄ
       ³Widths (mm)              ³ Areas    ³ Densities (kg/m3)
       ³                         ³ (cmý)    ³
Ring   ³Outer Ring Erly Late   % ³Incr Total³Ring E/Wd L/Wd Unif  Min  Max  Rng
 # Year³ Rad.      Wood Wood  LW ³          ³mean mean mean
ÄÄÄÄÄÄÄÁÄÄÄÄÄÄÄÄÄÄÄÄÄÄÄÄÄÄÄÄÄÄÄÄÄÁÄÄÄÄÄÄÄÄÄÄÁÄÄÄÄÄÄÄÄÄÄÄÄÄÄÄÄÄÄÄÄÄÄÄÄÄÄÄÄÄÄÄÄÄÄ

 2 1992   4.5  4.5  4.5  0.0   0   0.6    0.6 363  363    0    0  184  468  284
 3 1993  18.9 14.4 12.9  1.5  10  10.6   11.2 395  377  550  173  333  584  251
 4 1994  42.0 23.1 20.4  2.7  11  44.2   55.4 387  364  561  197  308  634  326
 5 1995  62.7 20.7 19.2  1.5   7  68.1  123.5 389  375  562  187  313  631  318
 6 1996  81.6 18.9 15.9  3.0  15  85.7  209.2 428  400  576  176  334  682  348
 7 1997 100.5 18.9 15.0  3.9  20 108.1  317.3 413  381  540  159  327  589  262
 8 1998 117.9 17.4 13.5  3.9  22 119.4  436.7 415  378  542  164  305  572  267
 9 1999 128.1 10.2  6.9  3.3  32  78.8  515.5 438  375  569  194  308  606  298
10 2000 135.0  6.9  5.1  1.8  26  57.0  572.6 419  360  589  229  301  638  337
11 2001 140.7  5.7  3.9  1.8  31  49.4  621.9 435  368  580  212  309  620  311
12 2002 145.2  4.5  3.3  1.2  26  40.4  662.3 444  360  675  315  305  720  415
13 2003 150.3  5.1  2.7  2.4  47  47.3  709.7 488  395  591  196  352  665  313
14 2004 154.2  3.9  2.7  1.2  30  37.3  747.0 465  383  651  268  354  679  325
15 2005 157.8  3.6  2.4  1.2  33  35.3  782.3 469  393  622  229  338  681  343
16 2006 160.8  3.0  2.1  0.9  30  30.0  812.3 475  409  630  221  328  688  360
17 2007 162.0  1.2  0.9  0.3  25  12.2  824.5 491  431  672  241  396  672  276
18 2008 163.2  1.2  0.3  0.9  74  12.3  836.7 564  366  631  265  366  692  326
19 2009 164.7  1.5  0.9  0.6  40  15.5  852.2 536  427  700  273  393  714  321
20 2010 165.9  1.2  0.3  0.9  75  12.5  864.7 503  382  544  162  382  576  194
21 2011 167.1  1.2  0.3  0.9  75  12.6  877.2 546  478  569   91  478  598  120
22 2012 168.9  1.8  0.9  0.9  49  19.0  896.2 531  422  640  218  379  695  316
23 2013 170.7  1.8  1.2  0.6  33  19.2  915.4 510  425  682  257  354  707  353
24 2014 172.8  2.1  1.2  0.9  42  22.7  938.1 507  403  647  244  370  701  331

Core Length:  173.4 mm
Core Density: 461 kg/m3
Cross-sectional Density:  440 kg/m3
Early/Latewood Threshold: 500 kg/m3
Attenuation Constant: 3.07

ÄÄÄÄÄÄÄÄÄÄÄÄÄÄÄÄÄÄÄÄÄÄÄÄÄÄÄÄÄÄÄÄÄÄÄÄÄÄÄÄÄÄÄÄÄÄÄÄÄÄÄÄÄÄÄÄÄÄÄÄÄÄÄÄÄÄÄÄÄÄÄÄÄÄÄÄÄÄÄ
Core : 5
ÄÄÄÄÄÄÄÂÄÄÄÄÄÄÄÄÄÄÄÄÄÄÄÄÄÄÄÄÄÄÄÄÄÂÄÄÄÄÄÄÄÄÄÄÂÄÄÄÄÄÄÄÄÄÄÄÄÄÄÄÄÄÄÄÄÄÄÄÄÄÄÄÄÄÄÄÄÄÄ
       ³Widths (mm)              ³ Areas    ³ Densities (kg/m3)
       ³                         ³ (cmý)    ³
Ring   ³Outer Ring Erly Late   % ³Incr Total³Ring E/Wd L/Wd Unif  Min  Max  Rng
 # Year³ Rad.      Wood Wood  LW ³          ³mean mean mean
ÄÄÄÄÄÄÄÁÄÄÄÄÄÄÄÄÄÄÄÄÄÄÄÄÄÄÄÄÄÄÄÄÄÁÄÄÄÄÄÄÄÄÄÄÁÄÄÄÄÄÄÄÄÄÄÄÄÄÄÄÄÄÄÄÄÄÄÄÄÄÄÄÄÄÄÄÄÄÄ

 1 1992   4.6  4.6  3.6  0.0   0   0.7    0.7 440  440    0    0  367  498  131
 2 1993  32.5 27.9 27.9  0.0   0  32.5   33.2 346  346    0    0  263  499  236
 3 1994  58.6 26.1 23.7  2.4   9  74.7  107.9 363  346  528  182  275  539  264
 4 1995  83.5 24.9 22.5  2.4   9 111.2  219.0 382  365  539  174  313  579  266
 5 1996  99.7 16.2 15.0  1.2   7  93.2  312.3 393  381  534  153  325  570  245
 6 1997 113.2 13.5 10.5  3.0  22  90.3  402.6 405  368  532  164  296  595  299
 7 1998 124.9 11.7  9.0  2.7  23  87.5  490.1 402  361  539  178  270  585  315
 8 1999 138.1 13.2 12.3  0.9   6 109.1  599.2 399  390  510  120  289  518  229
 9 2000 148.6 10.5  7.8  2.7  25  94.6  693.7 407  365  529  164  285  556  271
10 2001 158.5  9.9  9.0  0.9   9  95.5  789.2 388  375  517  142  259  547  288
11 2002 168.1  9.6  7.5  2.1  21  98.5  887.7 395  351  553  202  269  582  313
12 2003 176.5  8.4  6.3  2.1  25  90.9  978.7 399  356  530  174  313  607  294
13 2004 183.4  6.9  6.6  0.3   4  78.0 1056.7 372  365  511  146  292  511  219
14 2005 190.9  7.5  6.3  1.2  16  88.2 1144.9 386  361  517  156  272  551  279
15 2006 196.0  5.1  5.1  0.0   0  62.0 1206.9 333  333    0    0  258  431  173
16 2007 200.2  4.2  4.2  0.0   0  52.3 1259.2 365  365    0    0  245  496  251
17 2008 204.7  4.5  3.6  0.9  20  57.2 1316.4 392  356  538  182  273  566  293
18 2009 210.1  5.4  5.1  0.3   5  70.4 1386.8 367  359  507  148  285  507  222
19 2010 214.0  3.9  3.6  0.3   7  52.0 1438.7 373  361  521  160  282  521  239
20 2011 216.4  2.4  2.4  0.0   0  32.5 1471.2 377  377    0    0  274  494  220
21 2012 219.1  2.7  2.4  0.3  11  36.9 1508.1 358  338  518  180  273  518  245
22 2013 221.2  2.1  1.8  0.3  14  29.0 1537.2 369  345  513  168  279  513  234
23 2014 223.6  2.4  1.8  0.6  25  33.5 1570.7 391  350  514  164  283  524  241

Core Length:  222.6 mm
Core Density: 382 kg/m3
Cross-sectional Density:  384 kg/m3
Early/Latewood Threshold: 500 kg/m3
Attenuation Constant: 3.07

ÄÄÄÄÄÄÄÄÄÄÄÄÄÄÄÄÄÄÄÄÄÄÄÄÄÄÄÄÄÄÄÄÄÄÄÄÄÄÄÄÄÄÄÄÄÄÄÄÄÄÄÄÄÄÄÄÄÄÄÄÄÄÄÄÄÄÄÄÄÄÄÄÄÄÄÄÄÄÄ
Core : 10
ÄÄÄÄÄÄÄÂÄÄÄÄÄÄÄÄÄÄÄÄÄÄÄÄÄÄÄÄÄÄÄÄÄÂÄÄÄÄÄÄÄÄÄÄÂÄÄÄÄÄÄÄÄÄÄÄÄÄÄÄÄÄÄÄÄÄÄÄÄÄÄÄÄÄÄÄÄÄÄ
       ³Widths (mm)              ³ Areas    ³ Densities (kg/m3)
       ³                         ³ (cmý)    ³
Ring   ³Outer Ring Erly Late   % ³Incr Total³Ring E/Wd L/Wd Unif  Min  Max  Rng
 # Year³ Rad.      Wood Wood  LW ³          ³mean mean mean
ÄÄÄÄÄÄÄÁÄÄÄÄÄÄÄÄÄÄÄÄÄÄÄÄÄÄÄÄÄÄÄÄÄÁÄÄÄÄÄÄÄÄÄÄÁÄÄÄÄÄÄÄÄÄÄÄÄÄÄÄÄÄÄÄÄÄÄÄÄÄÄÄÄÄÄÄÄÄÄ

 3 1993  21.8 21.8 14.1  2.7  12  14.9   14.9 423  400  543  143  357  604  247
 4 1994  43.4 21.6 18.9  2.7  12  44.2   59.2 413  396  535  139  332  574  242
 5 1995  61.4 18.0 15.6  2.4  13  59.3  118.4 421  398  571  173  328  638  310
 6 1996  77.9 16.5 12.9  3.6  21  72.2  190.6 450  419  560  141  322  621  299
 7 1997  95.0 17.1 13.5  3.6  21  92.9  283.5 436  407  545  138  318  574  256
 8 1998 108.2 13.2  9.6  3.6  27  84.3  367.8 430  390  537  147  316  579  263
 9 1999 119.0 10.8  8.7  2.1  19  77.1  444.9 429  403  538  135  327  567  240
10 2000 129.2 10.2  6.9  3.3  32  79.5  524.4 432  370  560  190  297  599  302
11 2001 135.5  6.3  4.5  1.8  28  52.4  576.8 453  399  586  187  316  622  306
12 2002 142.7  7.2  4.5  2.7  37  62.9  639.7 459  378  595  217  286  652  366
13 2003 153.5 10.8  6.3  4.5  41 100.5  740.2 466  387  576  189  339  660  321
14 2004 161.6  8.1  5.7  2.4  29  80.2  820.4 435  376  574  198  334  604  270
15 2005 169.1  7.5  5.4  2.1  28  77.9  898.3 447  393  586  193  348  639  291
16 2006 176.9  7.8  4.8  3.0  38  84.8  983.1 451  399  535  136  342  576  234
17 2007 185.0  8.1  4.8  3.3  40  92.1 1075.2 468  391  580  189  343  602  259
18 2008 194.3  9.3  4.8  4.5  48 110.8 1186.0 481  385  585  200  336  657  321
19 2009 202.7  8.4  4.8  3.6  42 104.8 1290.8 471  389  580  191  325  630  305
20 2010 210.2  7.5  4.2  3.3  44  97.3 1388.1 495  406  608  202  350  691  341
21 2011 217.4  7.2  3.9  3.3  45  96.7 1484.8 490  409  586  177  352  634  282
22 2012 221.3  3.9  2.4  1.5  38  53.8 1538.6 482  396  620  224  342  671  329
23 2013 226.1  4.8  2.1  2.7  56  67.5 1606.0 522  415  605  190  378  677  299
24 2014 230.3  4.2  0.9  3.3  78  60.2 1666.2 581  431  621  190  402  661  259

Core Length:  225.9 mm
Core Density: 460 kg/m3
Cross-sectional Density:  462 kg/m3
Early/Latewood Threshold: 500 kg/m3
Attenuation Constant: 3.07

ÄÄÄÄÄÄÄÄÄÄÄÄÄÄÄÄÄÄÄÄÄÄÄÄÄÄÄÄÄÄÄÄÄÄÄÄÄÄÄÄÄÄÄÄÄÄÄÄÄÄÄÄÄÄÄÄÄÄÄÄÄÄÄÄÄÄÄÄÄÄÄÄÄÄÄÄÄÄÄ
Core : 12
ÄÄÄÄÄÄÄÂÄÄÄÄÄÄÄÄÄÄÄÄÄÄÄÄÄÄÄÄÄÄÄÄÄÂÄÄÄÄÄÄÄÄÄÄÂÄÄÄÄÄÄÄÄÄÄÄÄÄÄÄÄÄÄÄÄÄÄÄÄÄÄÄÄÄÄÄÄÄÄ
       ³Widths (mm)              ³ Areas    ³ Densities (kg/m3)
       ³                         ³ (cmý)    ³
Ring   ³Outer Ring Erly Late   % ³Incr Total³Ring E/Wd L/Wd Unif  Min  Max  Rng
 # Year³ Rad.      Wood Wood  LW ³          ³mean mean mean
ÄÄÄÄÄÄÄÁÄÄÄÄÄÄÄÄÄÄÄÄÄÄÄÄÄÄÄÄÄÄÄÄÄÁÄÄÄÄÄÄÄÄÄÄÁÄÄÄÄÄÄÄÄÄÄÄÄÄÄÄÄÄÄÄÄÄÄÄÄÄÄÄÄÄÄÄÄÄÄ

 2 1992   8.8  8.8  1.5  0.3   3   2.4    2.4 468  458  519   61  429  519   90
 3 1993  32.8 24.0 23.4  0.6   2  31.4   33.8 406  403  527  124  348  534  186
 4 1994  50.2 17.4 16.2  1.2   6  45.4   79.2 362  349  524  175  300  570  270
 5 1995  64.9 14.7 14.4  0.3   2  53.2  132.3 362  359  548  189  303  548  245
 6 1996  79.6 14.7 13.2  1.5  10  66.7  199.1 399  384  530  146  289  564  275
 7 1997  95.5 15.9 13.5  2.4  15  87.5  286.5 401  374  552  178  311  592  281
 8 1998 112.9 17.4 14.7  2.7  15 113.9  400.4 396  371  533  162  305  554  249
 9 1999 131.2 18.3 14.1  4.2  22 140.3  540.8 421  384  544  160  312  576  264
10 2000 148.9 17.7 13.5  4.2  23 155.8  696.5 419  376  559  183  317  619  302
11 2001 163.0 14.1 11.4  2.7  19 138.2  834.7 406  374  538  164  330  560  230
12 2002 173.2 10.2  7.8  2.4  23 107.7  942.4 421  372  581  209  318  655  337
13 2003 183.4 10.2  6.3  3.9  38 114.3 1056.7 460  389  575  186  341  612  271
14 2004 190.3  6.9  4.8  2.1  30  81.0 1137.7 436  367  592  225  344  647  303
15 2005 196.3  6.0  4.5  1.5  25  72.9 1210.6 431  376  597  221  335  642  307
16 2006 200.8  4.5  3.3  1.2  26  56.1 1266.7 422  375  552  177  324  586  262
17 2007 205.0  4.2  3.3  0.9  21  53.5 1320.3 455  396  673  277  344  694  350
18 2008 210.1  5.1  3.9  1.2  23  66.5 1386.8 447  401  596  195  368  645  277
19 2009 213.7  3.6  2.4  1.2  33  47.9 1434.7 451  384  585  201  344  652  308
20 2010 216.7  3.0  2.1  0.9  30  40.6 1475.3 443  387  575  188  359  606  247
21 2011 218.5  1.8  1.5  0.3  16  24.6 1499.9 440  416  560  144  354  560  206
22 2012 219.4  0.9  0.9  0.0   0  12.4 1512.2 412  412    0    0  350  471  121
23 2013 220.9  1.5  0.9  0.6  40  20.7 1533.0 481  405  594  189  384  631  247
24 2014 222.7  1.8  0.9  0.9  49  25.1 1558.1 511  403  618  215  396  691  295

Core Length:  216.0 mm
Core Density: 428 kg/m3
Cross-sectional Density:  422 kg/m3
Early/Latewood Threshold: 500 kg/m3
Attenuation Constant: 3.07

ÄÄÄÄÄÄÄÄÄÄÄÄÄÄÄÄÄÄÄÄÄÄÄÄÄÄÄÄÄÄÄÄÄÄÄÄÄÄÄÄÄÄÄÄÄÄÄÄÄÄÄÄÄÄÄÄÄÄÄÄÄÄÄÄÄÄÄÄÄÄÄÄÄÄÄÄÄÄÄ
Core : 15
ÄÄÄÄÄÄÄÂÄÄÄÄÄÄÄÄÄÄÄÄÄÄÄÄÄÄÄÄÄÄÄÄÄÂÄÄÄÄÄÄÄÄÄÄÂÄÄÄÄÄÄÄÄÄÄÄÄÄÄÄÄÄÄÄÄÄÄÄÄÄÄÄÄÄÄÄÄÄÄ
       ³Widths (mm)              ³ Areas    ³ Densities (kg/m3)
       ³                         ³ (cmý)    ³
Ring   ³Outer Ring Erly Late   % ³Incr Total³Ring E/Wd L/Wd Unif  Min  Max  Rng
 # Year³ Rad.      Wood Wood  LW ³          ³mean mean mean
ÄÄÄÄÄÄÄÁÄÄÄÄÄÄÄÄÄÄÄÄÄÄÄÄÄÄÄÄÄÄÄÄÄÁÄÄÄÄÄÄÄÄÄÄÁÄÄÄÄÄÄÄÄÄÄÄÄÄÄÄÄÄÄÄÄÄÄÄÄÄÄÄÄÄÄÄÄÄÄ

 1 1991   3.6  3.6  3.6  0.0   0   0.4    0.4 387  387    0    0  272  452  180
 2 1992  10.2  6.6  6.6  0.0   0   2.9    3.3 345  345    0    0  281  449  168
 3 1993  29.7 19.5 19.5  0.0   0  24.4   27.7 332  332    0    0  271  444  173
 4 1994  51.9 22.2 22.2  0.0   0  56.9   84.6 325  325    0    0  249  477  228
 5 1995  72.3 20.4 20.1  0.3   1  79.6  164.2 336  333  522  189  259  522  263
 6 1996  89.1 16.8 15.9  0.9   5  85.2  249.4 368  358  533  175  260  555  295
 7 1997 104.7 15.6 14.4  1.2   7  95.0  344.4 401  389  541  152  314  565  251
 8 1998 123.0 18.3 17.4  0.9   4 130.9  475.3 384  378  507  129  307  510  203
 9 1999 137.7 14.7 12.9  1.8  12 120.4  595.7 379  357  532  175  294  552  258
10 2000 147.6  9.9  8.1  1.8  18  88.7  684.4 376  345  516  171  300  533  233
11 2001 157.8 10.2  8.1  2.1  20  97.9  782.3 401  366  536  170  313  583  270
12 2002 164.1  6.3  4.5  1.8  28  63.7  846.0 416  362  550  188  317  615  298
13 2003 170.7  6.6  4.8  1.8  27  69.4  915.4 431  385  552  167  330  569  239
14 2004 179.4  8.7  8.4  0.3   3  95.7 1011.1 374  370  500  130  303  500  197
15 2005 185.4  6.0  4.8  1.2  20  68.8 1079.9 404  374  526  152  295  568  273
16 2006 190.5  5.1  5.1  0.0   0  60.2 1140.1 397  397    0    0  307  495  188
17 2007 193.5  3.0  2.7  0.3   9  36.2 1176.3 387  373  509  136  316  509  193
18 2008 195.6  2.1  0.9  1.2  57  25.7 1202.0 504  435  555  120  369  569  200
19 2009 199.8  4.2  2.7  1.5  35  52.2 1254.1 448  411  514  103  338  522  184
20 2010 204.6  4.8  4.2  0.6  12  61.0 1315.1 430  412  558  146  311  587  276
21 2011 208.2  3.6  1.8  1.8  49  46.7 1361.8 456  385  527  142  319  548  229
22 2012 211.2  3.0  2.1  0.9  30  39.5 1401.3 416  362  543  181  309  565  256
23 2013 213.6  2.4  1.5  0.9  37  32.0 1433.4 433  356  562  206  328  587  259
24 2014 216.6  3.0  0.9  2.1  70  40.5 1473.9 489  375  538  163  336  564  228

Core Length:  217.2 mm
Core Density: 400 kg/m3
Cross-sectional Density:  396 kg/m3
Early/Latewood Threshold: 500 kg/m3
Attenuation Constant: 3.07

ÄÄÄÄÄÄÄÄÄÄÄÄÄÄÄÄÄÄÄÄÄÄÄÄÄÄÄÄÄÄÄÄÄÄÄÄÄÄÄÄÄÄÄÄÄÄÄÄÄÄÄÄÄÄÄÄÄÄÄÄÄÄÄÄÄÄÄÄÄÄÄÄÄÄÄÄÄÄÄ
Core : 21
ÄÄÄÄÄÄÄÂÄÄÄÄÄÄÄÄÄÄÄÄÄÄÄÄÄÄÄÄÄÄÄÄÄÂÄÄÄÄÄÄÄÄÄÄÂÄÄÄÄÄÄÄÄÄÄÄÄÄÄÄÄÄÄÄÄÄÄÄÄÄÄÄÄÄÄÄÄÄÄ
       ³Widths (mm)              ³ Areas    ³ Densities (kg/m3)
       ³                         ³ (cmý)    ³
Ring   ³Outer Ring Erly Late   % ³Incr Total³Ring E/Wd L/Wd Unif  Min  Max  Rng
 # Year³ Rad.      Wood Wood  LW ³          ³mean mean mean
ÄÄÄÄÄÄÄÁÄÄÄÄÄÄÄÄÄÄÄÄÄÄÄÄÄÄÄÄÄÄÄÄÄÁÄÄÄÄÄÄÄÄÄÄÁÄÄÄÄÄÄÄÄÄÄÄÄÄÄÄÄÄÄÄÄÄÄÄÄÄÄÄÄÄÄÄÄÄÄ

 2 1992  17.2 17.2 10.2  0.0   0   9.3    9.3 374  374    0    0  293  472  179
 3 1993  34.9 17.7 16.8  0.9   5  29.0   38.3 362  354  513  159  297  522  225
 4 1994  61.6 26.7 24.6  2.1   7  80.9  119.2 362  348  527  179  266  545  279
 5 1995  85.3 23.7 22.2  1.5   6 109.4  228.6 375  363  558  195  304  608  304
 6 1996 107.2 21.9 19.5  2.4  10 132.4  361.0 411  393  559  166  293  590  297
 7 1997 130.3 23.1 19.5  3.6  15 172.4  533.4 391  366  524  158  306  549  243
 8 1998 158.2 27.9 23.7  4.2  15 252.9  786.3 392  368  528  160  282  548  266
 9 1999 181.9 23.7 19.5  4.2  17 253.2 1039.5 409  383  530  147  300  559  259
10 2000 199.6 17.7 12.9  4.8  27 212.1 1251.6 414  370  533  163  294  567  273
11 2001 213.7 14.1 10.8  3.3  23 183.1 1434.7 421  379  557  178  289  587  298
12 2002 227.5 13.8 10.2  3.6  26 191.3 1626.0 425  382  545  163  285  568  283
13 2003 242.8 15.3 12.3  3.0  19 226.1 1852.0 415  386  536  150  297  554  257
14 2004 256.3 13.5 10.5  3.0  22 211.7 2063.7 413  382  518  136  292  570  278
15 2005 268.0 11.7  8.1  3.6  30 192.7 2256.4 417  365  535  170  282  597  315
16 2006 278.8 10.8  8.7  2.1  19 185.5 2441.9 414  388  522  134  298  560  262
17 2007 287.2  8.4  5.7  2.7  32 149.4 2591.3 429  359  576  217  303  618  315
18 2008 295.3  8.1  4.8  3.3  40 148.2 2739.5 461  372  590  218  313  634  321
19 2009 301.9  6.6  4.2  2.4  36 123.8 2863.4 463  387  596  209  325  626  301
20 2010 307.9  6.0  4.2  1.8  30 114.9 2978.3 441  382  578  196  313  619  306
21 2011 312.7  4.8  3.0  1.8  37  93.6 3071.9 448  375  570  195  317  592  275
22 2012 316.6  3.9  2.7  1.2  30  77.1 3149.0 441  372  598  226  313  624  311
23 2013 320.8  4.2  2.1  2.1  49  84.1 3233.1 485  384  587  203  340  643  303
24 2014 325.6  4.8  2.1  2.7  56  97.5 3330.6 485  368  576  208  326  619  293

Core Length:  319.2 mm
Core Density: 419 kg/m3
Cross-sectional Density:  419 kg/m3
Early/Latewood Threshold: 500 kg/m3
Attenuation Constant: 3.07

ÄÄÄÄÄÄÄÄÄÄÄÄÄÄÄÄÄÄÄÄÄÄÄÄÄÄÄÄÄÄÄÄÄÄÄÄÄÄÄÄÄÄÄÄÄÄÄÄÄÄÄÄÄÄÄÄÄÄÄÄÄÄÄÄÄÄÄÄÄÄÄÄÄÄÄÄÄÄÄ
Core : 25
ÄÄÄÄÄÄÄÂÄÄÄÄÄÄÄÄÄÄÄÄÄÄÄÄÄÄÄÄÄÄÄÄÄÂÄÄÄÄÄÄÄÄÄÄÂÄÄÄÄÄÄÄÄÄÄÄÄÄÄÄÄÄÄÄÄÄÄÄÄÄÄÄÄÄÄÄÄÄÄ
       ³Widths (mm)              ³ Areas    ³ Densities (kg/m3)
       ³                         ³ (cmý)    ³
Ring   ³Outer Ring Erly Late   % ³Incr Total³Ring E/Wd L/Wd Unif  Min  Max  Rng
 # Year³ Rad.      Wood Wood  LW ³          ³mean mean mean
ÄÄÄÄÄÄÄÁÄÄÄÄÄÄÄÄÄÄÄÄÄÄÄÄÄÄÄÄÄÄÄÄÄÁÄÄÄÄÄÄÄÄÄÄÁÄÄÄÄÄÄÄÄÄÄÄÄÄÄÄÄÄÄÄÄÄÄÄÄÄÄÄÄÄÄÄÄÄÄ

 1 1991  11.7 11.7  8.7  0.0   0   4.3    4.3 314  314    0    0  267  403  136
 2 1992  23.4 11.7 11.7  0.0   0  12.9   17.2 353  353    0    0  284  428  144
 3 1993  30.9  7.5  7.5  0.0   0  12.8   30.0 360  360    0    0  291  496  205
 4 1994  57.6 26.7 26.4  0.3   1  74.2  104.2 349  347  503  156  273  503  230
 5 1995  86.4 28.8 28.2  0.6   2 130.3  234.5 332  329  506  177  270  508  238
 6 1996 110.4 24.0 23.1  0.9   3 148.4  382.9 363  355  556  201  271  573  302
 7 1997 131.1 20.7 19.8  0.9   4 157.0  540.0 382  375  545  170  287  559  272
 8 1998 149.7 18.6 16.2  2.4  12 164.1  704.0 366  340  540  200  280  567  287
 9 1999 165.0 15.3 13.8  1.5   9 151.3  855.3 378  363  518  155  303  532  229
10 2000 174.9  9.9  8.4  1.5  15 105.7  961.0 364  326  573  247  276  612  336
11 2001 184.5  9.6  7.5  2.1  21 108.4 1069.4 395  355  536  181  277  571  294
12 2002 192.3  7.8  5.4  2.4  30  92.3 1161.7 396  338  526  188  269  543  274
13 2003 203.7 11.4  8.4  3.0  26 141.8 1303.6 403  354  538  184  287  564  277
14 2004 209.1  5.4  4.2  1.2  22  70.0 1373.6 379  328  555  227  294  590  296
15 2005 213.9  4.8  3.9  0.9  18  63.8 1437.4 384  350  532  182  285  581  296
16 2006 216.3  2.4  2.1  0.3  12  32.4 1469.8 389  365  558  193  304  558  254
17 2007 219.6  3.3  2.7  0.6  18  45.2 1515.0 407  376  551  175  300  577  277
18 2008 221.7  2.1  1.5  0.6  28  29.1 1544.1 457  406  585  179  319  648  329
19 2009 224.1  2.4  1.5  0.9  37  33.6 1577.7 430  354  556  202  315  584  269
20 2010 226.2  2.1  1.2  0.9  42  29.7 1607.4 443  363  549  186  327  578  251
21 2011 227.7  1.5  0.9  0.6  40  21.4 1628.8 446  350  590  240  316  594  278
22 2012 229.5  1.8  1.2  0.6  33  25.9 1654.7 436  375  559  184  337  568  231
23 2013 231.0  1.5  1.2  0.3  20  21.7 1676.4 403  361  575  214  305  575  270
24 2014 233.4  2.4  1.2  1.2  50  35.0 1711.4 483  381  585  204  324  622  298

Core Length:  230.4 mm
Core Density: 392 kg/m3
Cross-sectional Density:  382 kg/m3
Early/Latewood Threshold: 500 kg/m3
Attenuation Constant: 3.07

ÄÄÄÄÄÄÄÄÄÄÄÄÄÄÄÄÄÄÄÄÄÄÄÄÄÄÄÄÄÄÄÄÄÄÄÄÄÄÄÄÄÄÄÄÄÄÄÄÄÄÄÄÄÄÄÄÄÄÄÄÄÄÄÄÄÄÄÄÄÄÄÄÄÄÄÄÄÄÄ
Core : 26
ÄÄÄÄÄÄÄÂÄÄÄÄÄÄÄÄÄÄÄÄÄÄÄÄÄÄÄÄÄÄÄÄÄÂÄÄÄÄÄÄÄÄÄÄÂÄÄÄÄÄÄÄÄÄÄÄÄÄÄÄÄÄÄÄÄÄÄÄÄÄÄÄÄÄÄÄÄÄÄ
       ³Widths (mm)              ³ Areas    ³ Densities (kg/m3)
       ³                         ³ (cmý)    ³
Ring   ³Outer Ring Erly Late   % ³Incr Total³Ring E/Wd L/Wd Unif  Min  Max  Rng
 # Year³ Rad.      Wood Wood  LW ³          ³mean mean mean
ÄÄÄÄÄÄÄÁÄÄÄÄÄÄÄÄÄÄÄÄÄÄÄÄÄÄÄÄÄÄÄÄÄÁÄÄÄÄÄÄÄÄÄÄÁÄÄÄÄÄÄÄÄÄÄÄÄÄÄÄÄÄÄÄÄÄÄÄÄÄÄÄÄÄÄÄÄÄÄ

 3 1993  29.0 29.0 24.0  0.0   0  26.4   26.4 357  357    0    0  299  488  189
 4 1994  51.5 22.5 20.4  2.1   9  56.9   83.3 381  363  557  194  298  589  291
 5 1995  70.1 18.6 18.3  0.3   1  71.1  154.4 391  389  551  162  317  551  234
 6 1996  87.2 17.1 15.0  2.1  12  84.5  238.9 420  400  563  163  315  634  319
 7 1997 105.8 18.6 16.2  2.4  12 112.8  351.7 424  406  549  143  331  589  258
 8 1998 123.2 17.4 15.6  1.8  10 125.2  476.8 413  399  531  132  327  555  228
 9 1999 140.0 16.8 15.6  1.2   7 138.9  615.8 410  403  509  106  326  516  190
10 2000 150.8 10.8  9.6  1.2  11  98.7  714.4 404  391  507  116  290  521  231
11 2001 160.1  9.3  9.3  0.0   0  90.8  805.3 383  383    0    0  282  490  208
12 2002 168.5  8.4  5.4  3.0  35  86.7  892.0 425  372  519  147  293  533  240
13 2003 177.8  9.3  7.8  1.5  16 101.2  993.1 417  397  521  124  322  542  220
14 2004 186.5  8.7  8.1  0.6   6  99.6 1092.7 411  404  511  107  304  517  213
15 2005 193.7  7.2  5.1  2.1  29  86.0 1178.7 415  368  527  159  315  546  231
16 2006 199.4  5.7  4.2  1.5  26  70.4 1249.1 425  393  516  123  319  545  226
17 2007 205.7  6.3  4.2  2.1  33  80.2 1329.3 448  394  557  163  334  596  262
18 2008 210.8  5.1  3.3  1.8  35  66.7 1396.0 462  398  580  182  343  620  277
19 2009 215.9  5.1  3.9  1.2  23  68.4 1464.4 436  397  561  164  355  621  266
20 2010 220.4  4.5  2.7  1.8  40  61.7 1526.1 464  402  558  156  344  599  255
21 2011 224.3  3.9  2.4  1.5  38  54.5 1580.6 465  417  540  123  378  558  180
22 2012 227.0  2.7  2.4  0.3  11  38.3 1618.8 425  413  523  110  358  523  165
23 2013 229.4  2.4  1.8  0.6  25  34.4 1653.2 430  405  506  101  362  510  148
24 2014 231.5  2.1  1.2  0.9  42  30.4 1683.7 495  433  579  146  413  609  196

Core Length:  226.8 mm
Core Density: 422 kg/m3
Cross-sectional Density:  420 kg/m3
Early/Latewood Threshold: 500 kg/m3
Attenuation Constant: 3.07

ÄÄÄÄÄÄÄÄÄÄÄÄÄÄÄÄÄÄÄÄÄÄÄÄÄÄÄÄÄÄÄÄÄÄÄÄÄÄÄÄÄÄÄÄÄÄÄÄÄÄÄÄÄÄÄÄÄÄÄÄÄÄÄÄÄÄÄÄÄÄÄÄÄÄÄÄÄÄÄ
Core : 30
ÄÄÄÄÄÄÄÂÄÄÄÄÄÄÄÄÄÄÄÄÄÄÄÄÄÄÄÄÄÄÄÄÄÂÄÄÄÄÄÄÄÄÄÄÂÄÄÄÄÄÄÄÄÄÄÄÄÄÄÄÄÄÄÄÄÄÄÄÄÄÄÄÄÄÄÄÄÄÄ
       ³Widths (mm)              ³ Areas    ³ Densities (kg/m3)
       ³                         ³ (cmý)    ³
Ring   ³Outer Ring Erly Late   % ³Incr Total³Ring E/Wd L/Wd Unif  Min  Max  Rng
 # Year³ Rad.      Wood Wood  LW ³          ³mean mean mean
ÄÄÄÄÄÄÄÁÄÄÄÄÄÄÄÄÄÄÄÄÄÄÄÄÄÄÄÄÄÄÄÄÄÁÄÄÄÄÄÄÄÄÄÄÁÄÄÄÄÄÄÄÄÄÄÄÄÄÄÄÄÄÄÄÄÄÄÄÄÄÄÄÄÄÄÄÄÄÄ

 2 1992  11.1 11.1  8.1  0.0   0   3.9    3.9 351  351    0    0  279  425  146
 3 1993  26.7 15.6 15.6  0.0   0  18.5   22.4 371  371    0    0  322  457  135
 4 1994  52.5 25.8 25.5  0.3   1  64.2   86.6 344  342  506  164  290  506  216
 5 1995  78.9 26.4 25.8  0.6   2 109.0  195.6 361  357  519  162  307  525  218
 6 1996 106.2 27.3 26.7  0.6   2 158.8  354.3 364  361  534  173  288  546  258
 7 1997 129.9 23.7 23.7  0.0   0 175.8  530.1 356  356    0    0  281  488  207
 8 1998 152.1 22.2 22.2  0.0   0 196.7  726.8 338  338    0    0  241  457  216
 9 1999 168.0 15.9 15.9  0.0   0 159.9  886.7 352  352    0    0  249  498  249
10 2000 180.9 12.9 12.9  0.0   0 141.4 1028.1 337  337    0    0  250  499  249
11 2001 189.9  9.0  9.0  0.0   0 104.8 1132.9 351  351    0    0  243  487  244
12 2002 198.3  8.4  7.5  0.9  10 102.4 1235.4 356  337  513  176  228  527  299
13 2003 206.7  8.4  6.9  1.5  17 106.9 1342.2 378  349  513  164  268  530  262
14 2004 213.3  6.6  6.0  0.6   9  87.1 1429.3 364  350  508  158  255  510  255
15 2005 219.9  6.6  5.4  1.2  18  89.8 1519.1 375  335  556  221  260  575  315
16 2006 225.9  6.0  5.4  0.6  10  84.0 1603.2 371  353  536  183  251  552  301
17 2007 231.6  5.7  4.8  0.9  15  81.9 1685.1 365  332  540  208  258  547  289
18 2008 236.4  4.8  3.9  0.9  18  70.6 1755.7 396  352  587  235  284  608  324
19 2009 240.6  4.2  3.3  0.9  21  62.9 1818.6 401  349  592  243  283  597  314
20 2010 245.1  4.5  3.6  0.9  20  68.7 1887.3 405  363  570  207  300  614  314
21 2011 249.0  3.9  2.4  1.5  38  60.5 1947.8 430  356  550  194  305  583  278
22 2012 251.7  2.7  2.4  0.3  11  42.5 1990.3 374  348  585  237  281  585  304
23 2013 254.4  2.7  2.1  0.6  22  42.9 2033.2 391  342  562  220  315  567  252
24 2014 257.4  3.0  1.8  1.2  39  48.2 2081.5 443  376  543  167  313  556  243

Core Length:  255.6 mm
Core Density: 372 kg/m3
Cross-sectional Density:  365 kg/m3
Early/Latewood Threshold: 500 kg/m3
Attenuation Constant: 3.07

ÄÄÄÄÄÄÄÄÄÄÄÄÄÄÄÄÄÄÄÄÄÄÄÄÄÄÄÄÄÄÄÄÄÄÄÄÄÄÄÄÄÄÄÄÄÄÄÄÄÄÄÄÄÄÄÄÄÄÄÄÄÄÄÄÄÄÄÄÄÄÄÄÄÄÄÄÄÄÄ
Core : 34
ÄÄÄÄÄÄÄÂÄÄÄÄÄÄÄÄÄÄÄÄÄÄÄÄÄÄÄÄÄÄÄÄÄÂÄÄÄÄÄÄÄÄÄÄÂÄÄÄÄÄÄÄÄÄÄÄÄÄÄÄÄÄÄÄÄÄÄÄÄÄÄÄÄÄÄÄÄÄÄ
       ³Widths (mm)              ³ Areas    ³ Densities (kg/m3)
       ³                         ³ (cmý)    ³
Ring   ³Outer Ring Erly Late   % ³Incr Total³Ring E/Wd L/Wd Unif  Min  Max  Rng
 # Year³ Rad.      Wood Wood  LW ³          ³mean mean mean
ÄÄÄÄÄÄÄÁÄÄÄÄÄÄÄÄÄÄÄÄÄÄÄÄÄÄÄÄÄÄÄÄÄÁÄÄÄÄÄÄÄÄÄÄÁÄÄÄÄÄÄÄÄÄÄÄÄÄÄÄÄÄÄÄÄÄÄÄÄÄÄÄÄÄÄÄÄÄÄ

 2 1992   4.8  4.8  1.8  0.0   0   0.7    0.7 410  410    0    0  393  428   35
 3 1993  24.9 20.1 20.1  0.0   0  18.8   19.5 364  364    0    0  282  497  215
 4 1994  44.7 19.8 18.6  1.2   6  43.3   62.8 379  369  531  162  291  551  260
 5 1995  61.2 16.5 15.3  1.2   7  54.9  117.7 380  368  533  165  281  568  287
 6 1996  76.2 15.0 13.8  1.2   7  64.7  182.4 399  385  565  180  315  598  283
 7 1997  94.5 18.3 14.7  3.6  19  98.1  280.6 409  379  532  153  328  567  239
 8 1998 114.0 19.5 17.4  2.1  10 127.7  408.3 387  369  535  166  293  588  295
 9 1999 131.1 17.1 14.1  3.0  17 131.7  540.0 406  380  525  145  302  581  279
10 2000 143.7 12.6  9.3  3.3  26 108.8  648.7 398  352  528  176  263  585  322
11 2001 157.5 13.8 11.1  2.7  19 130.6  779.3 401  370  532  162  275  616  341
12 2002 168.6 11.1  8.7  2.4  21 113.7  893.0 393  349  553  204  269  590  321
13 2003 180.3 11.7  8.4  3.3  28 128.2 1021.3 426  374  558  184  324  608  284
14 2004 188.1  7.8  5.7  2.1  26  90.3 1111.5 420  364  572  208  302  615  313
15 2005 197.4  9.3  6.6  2.7  29 112.6 1224.2 447  396  574  178  341  593  252
16 2006 205.8  8.4  5.7  2.7  32 106.4 1330.6 439  386  552  166  315  588  273
17 2007 213.0  7.2  5.1  2.1  29  94.7 1425.3 445  381  600  219  342  629  287
18 2008 219.0  6.0  3.9  2.1  35  81.4 1506.7 470  382  634  252  335  663  328
19 2009 223.8  4.8  3.0  1.8  37  66.8 1573.5 481  391  631  240  323  694  371
20 2010 229.5  5.7  3.6  2.1  36  81.2 1654.7 492  414  624  210  354  722  368
21 2011 234.3  4.8  2.4  2.4  50  69.9 1724.6 499  387  611  224  357  680  323
22 2012 238.2  3.9  3.0  0.9  23  57.9 1782.5 448  393  631  238  324  655  331
23 2013 240.9  2.7  2.1  0.6  22  40.6 1823.2 457  400  656  256  361  673  312
24 2014 243.3  2.4  1.5  0.9  37  36.5 1859.7 461  365  622  257  338  673  335

Core Length:  240.6 mm
Core Density: 426 kg/m3
Cross-sectional Density:  425 kg/m3
Early/Latewood Threshold: 500 kg/m3
Attenuation Constant: 3.07

ÄÄÄÄÄÄÄÄÄÄÄÄÄÄÄÄÄÄÄÄÄÄÄÄÄÄÄÄÄÄÄÄÄÄÄÄÄÄÄÄÄÄÄÄÄÄÄÄÄÄÄÄÄÄÄÄÄÄÄÄÄÄÄÄÄÄÄÄÄÄÄÄÄÄÄÄÄÄÄ
Core : 40
ÄÄÄÄÄÄÄÂÄÄÄÄÄÄÄÄÄÄÄÄÄÄÄÄÄÄÄÄÄÄÄÄÄÂÄÄÄÄÄÄÄÄÄÄÂÄÄÄÄÄÄÄÄÄÄÄÄÄÄÄÄÄÄÄÄÄÄÄÄÄÄÄÄÄÄÄÄÄÄ
       ³Widths (mm)              ³ Areas    ³ Densities (kg/m3)
       ³                         ³ (cmý)    ³
Ring   ³Outer Ring Erly Late   % ³Incr Total³Ring E/Wd L/Wd Unif  Min  Max  Rng
 # Year³ Rad.      Wood Wood  LW ³          ³mean mean mean
ÄÄÄÄÄÄÄÁÄÄÄÄÄÄÄÄÄÄÄÄÄÄÄÄÄÄÄÄÄÄÄÄÄÁÄÄÄÄÄÄÄÄÄÄÁÄÄÄÄÄÄÄÄÄÄÄÄÄÄÄÄÄÄÄÄÄÄÄÄÄÄÄÄÄÄÄÄÄÄ

 3 1993  24.2 24.2 18.6  0.6   2  18.4   18.4 377  372  532  160  327  541  214
 4 1994  49.1 24.9 22.5  2.4   9  57.3   75.7 369  351  536  185  288  557  269
 5 1995  72.2 23.1 21.6  1.5   6  88.0  163.8 358  345  548  203  285  591  306
 6 1996  91.7 19.5 17.7  1.8   9 100.4  264.2 389  371  560  189  321  600  279
 7 1997 110.9 19.2 17.1  2.1  10 122.2  386.4 396  377  548  171  322  599  277
 8 1998 129.2 18.3 15.9  2.4  13 138.0  524.4 385  364  527  163  312  552  240
 9 1999 144.8 15.6 13.8  1.8  11 134.3  658.7 378  358  530  172  294  545  251
10 2000 157.7 12.9 11.1  1.8  13 122.6  781.3 392  361  584  223  308  633  325
11 2001 168.5 10.8  8.4  2.4  22 110.7  892.0 410  365  569  204  320  619  299
12 2002 178.1  9.6  8.1  1.5  15 104.5  996.5 425  396  581  185  341  625  284
13 2003 187.4  9.3  7.2  2.1  22 106.8 1103.3 440  387  621  234  349  661  312
14 2004 194.9  7.5  5.4  2.1  28  90.1 1193.4 424  364  577  213  338  635  297
15 2005 202.1  7.2  5.7  1.5  20  89.8 1283.2 429  387  586  199  332  626  294
16 2006 207.2  5.1  3.6  1.5  29  65.6 1348.7 423  372  546  174  328  582  254
17 2007 210.5  3.3  2.7  0.6  18  43.3 1392.0 410  374  571  197  346  587  241
18 2008 213.2  2.7  2.1  0.6  22  35.9 1428.0 455  406  624  218  381  653  272
19 2009 216.2  3.0  2.1  0.9  30  40.5 1468.5 465  402  613  211  355  630  275
20 2010 219.8  3.6  2.1  1.5  41  49.3 1517.8 483  415  579  164  374  644  270
21 2011 223.1  3.3  1.8  1.5  45  45.9 1563.7 481  398  581  183  365  613  248
22 2012 226.7  3.6  2.4  1.2  33  50.9 1614.6 446  374  590  216  349  646  297
23 2013 230.9  4.2  2.7  1.5  35  60.4 1674.9 467  397  593  196  360  667  307
24 2014 235.4  4.5  2.1  2.4  53  65.9 1740.9 492  403  569  166  366  610  244

Core Length:  231.6 mm
Core Density: 422 kg/m3
Cross-sectional Density:  414 kg/m3
Early/Latewood Threshold: 500 kg/m3
Attenuation Constant: 3.07

ÄÄÄÄÄÄÄÄÄÄÄÄÄÄÄÄÄÄÄÄÄÄÄÄÄÄÄÄÄÄÄÄÄÄÄÄÄÄÄÄÄÄÄÄÄÄÄÄÄÄÄÄÄÄÄÄÄÄÄÄÄÄÄÄÄÄÄÄÄÄÄÄÄÄÄÄÄÄÄ
Core : 49
ÄÄÄÄÄÄÄÂÄÄÄÄÄÄÄÄÄÄÄÄÄÄÄÄÄÄÄÄÄÄÄÄÄÂÄÄÄÄÄÄÄÄÄÄÂÄÄÄÄÄÄÄÄÄÄÄÄÄÄÄÄÄÄÄÄÄÄÄÄÄÄÄÄÄÄÄÄÄÄ
       ³Widths (mm)              ³ Areas    ³ Densities (kg/m3)
       ³                         ³ (cmý)    ³
Ring   ³Outer Ring Erly Late   % ³Incr Total³Ring E/Wd L/Wd Unif  Min  Max  Rng
 # Year³ Rad.      Wood Wood  LW ³          ³mean mean mean
ÄÄÄÄÄÄÄÁÄÄÄÄÄÄÄÄÄÄÄÄÄÄÄÄÄÄÄÄÄÄÄÄÄÁÄÄÄÄÄÄÄÄÄÄÁÄÄÄÄÄÄÄÄÄÄÄÄÄÄÄÄÄÄÄÄÄÄÄÄÄÄÄÄÄÄÄÄÄÄ

 2 1992   4.5  4.5  4.5  0.0   0   0.6    0.6 384  384    0    0  324  449  125
 3 1993  18.0 13.5 13.5  0.0   0   9.5   10.2 382  382    0    0  298  475  177
 4 1994  36.6 18.6 17.7  0.9   4  31.9   42.1 346  337  517  180  276  542  266
 5 1995  55.8 19.2 18.3  0.9   4  55.7   97.8 363  353  561  208  278  581  303
 6 1996  73.2 17.4 16.8  0.6   3  70.5  168.3 375  370  521  151  287  539  252
 7 1997  87.3 14.1 13.2  0.9   6  71.1  239.4 380  372  504  132  275  509  234
 8 1998  99.9 12.6 12.3  0.3   2  74.1  313.5 359  355  529  174  283  529  246
 9 1999 111.3 11.4 11.1  0.3   2  75.6  389.2 391  387  526  139  304  526  222
10 2000 119.1  7.8  7.2  0.6   7  56.5  445.6 357  343  521  178  265  530  265
11 2001 126.3  7.2  7.2  0.0   0  55.5  501.1 354  354    0    0  256  481  225
12 2002 133.2  6.9  6.3  0.6   8  56.3  557.4 382  370  504  134  256  508  252
13 2003 141.9  8.7  8.1  0.6   6  75.2  632.6 382  370  531  161  297  542  245
14 2004 147.3  5.4  5.1  0.3   5  49.1  681.6 366  358  504  146  282  504  222
15 2005 152.4  5.1  4.2  0.9  17  48.0  729.7 393  366  515  149  282  522  240
16 2006 156.3  3.9  3.9  0.0   0  37.8  767.5 395  395    0    0  287  491  204
17 2007 159.9  3.6  3.3  0.3   8  35.8  803.2 390  376  538  162  292  538  246
18 2008 164.4  4.5  3.3  1.2  26  45.8  849.1 405  364  521  157  305  548  243
19 2009 168.6  4.2  3.3  0.9  21  43.9  893.0 407  360  582  222  298  602  304
20 2010 171.3  2.7  2.1  0.6  22  28.8  921.9 434  391  584  193  301  665  364
21 2011 173.4  2.1  1.5  0.6  28  22.7  944.6 436  382  572  190  325  617  292
22 2012 175.2  1.8  1.5  0.3  16  19.7  964.3 408  370  600  230  328  600  272
23 2013 176.1  0.9  0.6  0.3  33   9.9  974.2 440  360  599  239  306  599  293
24 2014 177.3  1.2  0.9  0.3  25  13.3  987.6 406  347  583  236  323  583  260

Core Length:  177.6 mm
Core Density: 388 kg/m3
Cross-sectional Density:  381 kg/m3
Early/Latewood Threshold: 500 kg/m3
Attenuation Constant: 3.07

File: trials completed/FR121_2_Kinleith_finished/Densitometry/Densitometer files/ATIA9.DAT
File : C:\DENSITOM\KINLEI~1\ATIA9.DAT
Cores :
7
8
15
17
20
23
31
32
33
43
46
49

ÄÄÄÄÄÄÄÄÄÄÄÄÄÄÄÄÄÄÄÄÄÄÄÄÄÄÄÄÄÄÄÄÄÄÄÄÄÄÄÄÄÄÄÄÄÄÄÄÄÄÄÄÄÄÄÄÄÄÄÄÄÄÄÄÄÄÄÄÄÄÄÄÄÄÄÄÄÄÄ
Core : 7
ÄÄÄÄÄÄÄÂÄÄÄÄÄÄÄÄÄÄÄÄÄÄÄÄÄÄÄÄÄÄÄÄÄÂÄÄÄÄÄÄÄÄÄÄÂÄÄÄÄÄÄÄÄÄÄÄÄÄÄÄÄÄÄÄÄÄÄÄÄÄÄÄÄÄÄÄÄÄÄ
       ³Widths (mm)              ³ Areas    ³ Densities (kg/m3)
       ³                         ³ (cmý)    ³
Ring   ³Outer Ring Erly Late   % ³Incr Total³Ring E/Wd L/Wd Unif  Min  Max  Rng
 # Year³ Rad.      Wood Wood  LW ³          ³mean mean mean
ÄÄÄÄÄÄÄÁÄÄÄÄÄÄÄÄÄÄÄÄÄÄÄÄÄÄÄÄÄÄÄÄÄÁÄÄÄÄÄÄÄÄÄÄÁÄÄÄÄÄÄÄÄÄÄÄÄÄÄÄÄÄÄÄÄÄÄÄÄÄÄÄÄÄÄÄÄÄÄ

 1 1991   3.3  3.3  3.3  0.0   0   0.3    0.3 344  344    0    0  319  385   66
 2 1992  14.1 10.8 10.8  0.0   0   5.9    6.2 316  316    0    0  274  432  158
 3 1993  30.0 15.9 15.9  0.0   0  22.0   28.3 326  326    0    0  278  459  181
 4 1994  54.3 24.3 24.3  0.0   0  64.4   92.6 306  306    0    0  250  461  211
 5 1995  72.6 18.3 18.3  0.0   0  73.0  165.6 328  328    0    0  268  495  227
 6 1996  92.7 20.1 19.5  0.6   2 104.4  270.0 363  358  529  171  275  533  258
 7 1997 114.9 22.2 22.2  0.0   0 144.8  414.8 340  340    0    0  262  482  220
 8 1998 136.5 21.6 21.6  0.0   0 170.6  585.3 335  335    0    0  277  414  137
 9 1999 153.6 17.1 17.1  0.0   0 155.8  741.2 349  349    0    0  281  479  198
10 2000 167.1 13.5 13.5  0.0   0 136.0  877.2 341  341    0    0  271  457  186
11 2001 172.8  5.7  5.4  0.3   5  60.9  938.1 396  390  504  114  285  504  219
12 2002 177.0  4.2  3.3  0.9  21  46.2  984.2 386  346  534  188  273  566  293
13 2003 184.2  7.2  5.4  1.8  24  81.7 1065.9 390  351  506  155  281  518  237
14 2004 189.3  5.1  3.9  1.2  23  59.8 1125.8 391  346  540  194  278  573  295
15 2005 195.0  5.7  4.5  1.2  21  68.8 1194.6 409  368  564  196  285  571  286
16 2006 200.1  5.1  3.9  1.2  23  63.3 1257.9 401  367  515  148  292  548  256
17 2007 204.6  4.5  3.6  0.9  20  57.2 1315.1 401  357  578  221  296  604  308
18 2008 207.6  3.0  2.4  0.6  20  38.8 1354.0 421  379  591  212  318  595  277
19 2009 210.9  3.3  2.1  1.2  36  43.4 1397.3 438  352  587  235  287  618  331
20 2010 213.9  3.0  2.1  0.9  30  40.0 1437.4 454  384  618  234  308  674  366
21 2011 218.4  4.5  1.8  2.7  60  61.1 1498.5 486  379  557  178  325  596  271
22 2012 223.5  5.1  2.4  2.7  52  70.8 1569.3 489  368  598  230  300  638  338
23 2013 229.2  5.7  2.7  3.0  52  81.1 1650.4 505  391  607  216  334  646  312
24 2014 236.4  7.2  3.0  4.2  58 105.3 1755.7 514  387  604  217  329  656  327

Core Length:  237.9 mm
Core Density: 392 kg/m3
Cross-sectional Density:  389 kg/m3
Early/Latewood Threshold: 500 kg/m3
Attenuation Constant: 3.07

ÄÄÄÄÄÄÄÄÄÄÄÄÄÄÄÄÄÄÄÄÄÄÄÄÄÄÄÄÄÄÄÄÄÄÄÄÄÄÄÄÄÄÄÄÄÄÄÄÄÄÄÄÄÄÄÄÄÄÄÄÄÄÄÄÄÄÄÄÄÄÄÄÄÄÄÄÄÄÄ
Core : 8
ÄÄÄÄÄÄÄÂÄÄÄÄÄÄÄÄÄÄÄÄÄÄÄÄÄÄÄÄÄÄÄÄÄÂÄÄÄÄÄÄÄÄÄÄÂÄÄÄÄÄÄÄÄÄÄÄÄÄÄÄÄÄÄÄÄÄÄÄÄÄÄÄÄÄÄÄÄÄÄ
       ³Widths (mm)              ³ Areas    ³ Densities (kg/m3)
       ³                         ³ (cmý)    ³
Ring   ³Outer Ring Erly Late   % ³Incr Total³Ring E/Wd L/Wd Unif  Min  Max  Rng
 # Year³ Rad.      Wood Wood  LW ³          ³mean mean mean
ÄÄÄÄÄÄÄÁÄÄÄÄÄÄÄÄÄÄÄÄÄÄÄÄÄÄÄÄÄÄÄÄÄÁÄÄÄÄÄÄÄÄÄÄÁÄÄÄÄÄÄÄÄÄÄÄÄÄÄÄÄÄÄÄÄÄÄÄÄÄÄÄÄÄÄÄÄÄÄ

 3 1993  17.3 17.3 15.3  0.0   0   9.4    9.4 358  358    0    0  293  466  173
 4 1994  34.4 17.1 17.1  0.0   0  27.8   37.2 333  333    0    0  293  484  191
 5 1995  49.4 15.0 13.8  1.2   8  39.5   76.7 371  359  514  155  286  521  235
 6 1996  61.1 11.7 10.8  0.9   7  40.6  117.3 393  382  523  141  297  537  240
 7 1997  73.7 12.6 11.7  0.9   7  53.4  170.6 390  381  517  136  319  526  207
 8 1998  91.4 17.7 17.4  0.3   1  91.8  262.4 380  378  508  130  307  508  201
 9 1999 107.3 15.9 14.7  1.2   7  99.3  361.7 385  374  518  144  284  529  245
10 2000 119.9 12.6 11.1  1.5  11  89.9  451.6 374  355  513  158  281  527  246
11 2001 129.8  9.9  9.3  0.6   6  77.7  529.3 393  385  511  126  281  514  233
12 2002 138.8  9.0  7.8  1.2  13  75.9  605.2 380  356  538  182  274  569  295
13 2003 147.8  9.0  6.6  2.4  26  81.0  686.3 420  378  536  158  298  563  265
14 2004 156.8  9.0  6.6  2.4  26  86.1  772.4 416  377  522  145  299  542  243
15 2005 165.5  8.7  5.7  3.0  34  88.1  860.5 419  356  538  182  290  586  296
16 2006 171.8  6.3  4.5  1.8  28  66.8  927.2 424  373  553  180  317  617  300
17 2007 177.8  6.0  4.5  1.5  25  65.9  993.1 424  370  588  218  325  612  287
18 2008 182.3  4.5  3.6  0.9  20  50.9 1044.1 428  381  618  237  318  647  329
19 2009 186.8  4.5  2.4  2.1  46  52.2 1096.2 470  377  577  200  322  638  316
20 2010 190.4  3.6  2.4  1.2  33  42.7 1138.9 447  386  567  181  334  617  283
21 2011 194.3  3.9  1.5  2.4  61  47.1 1186.0 508  392  580  188  362  672  310
22 2012 197.0  2.7  1.8  0.9  33  33.2 1219.2 465  414  567  153  333  586  253
23 2013 199.7  2.7  1.5  1.2  44  33.6 1252.9 477  413  557  144  381  590  209
24 2014 201.2  1.5  0.9  0.6  40  18.9 1271.8 497  426  603  177  387  632  245

Core Length:  199.5 mm
Core Density: 416 kg/m3
Cross-sectional Density:  411 kg/m3
Early/Latewood Threshold: 500 kg/m3
Attenuation Constant: 3.07

ÄÄÄÄÄÄÄÄÄÄÄÄÄÄÄÄÄÄÄÄÄÄÄÄÄÄÄÄÄÄÄÄÄÄÄÄÄÄÄÄÄÄÄÄÄÄÄÄÄÄÄÄÄÄÄÄÄÄÄÄÄÄÄÄÄÄÄÄÄÄÄÄÄÄÄÄÄÄÄ
Core : 15
ÄÄÄÄÄÄÄÂÄÄÄÄÄÄÄÄÄÄÄÄÄÄÄÄÄÄÄÄÄÄÄÄÄÂÄÄÄÄÄÄÄÄÄÄÂÄÄÄÄÄÄÄÄÄÄÄÄÄÄÄÄÄÄÄÄÄÄÄÄÄÄÄÄÄÄÄÄÄÄ
       ³Widths (mm)              ³ Areas    ³ Densities (kg/m3)
       ³                         ³ (cmý)    ³
Ring   ³Outer Ring Erly Late   % ³Incr Total³Ring E/Wd L/Wd Unif  Min  Max  Rng
 # Year³ Rad.      Wood Wood  LW ³          ³mean mean mean
ÄÄÄÄÄÄÄÁÄÄÄÄÄÄÄÄÄÄÄÄÄÄÄÄÄÄÄÄÄÄÄÄÄÁÄÄÄÄÄÄÄÄÄÄÁÄÄÄÄÄÄÄÄÄÄÄÄÄÄÄÄÄÄÄÄÄÄÄÄÄÄÄÄÄÄÄÄÄÄ

 1 1991   1.8  1.8  1.2  0.6  33   0.1    0.1 456  394  582  188  291  583  292
 2 1992   3.9  2.1  1.2  0.9  42   0.4    0.5 445  387  524  137  361  540  179
 3 1993   7.5  3.6  3.3  0.3   8   1.3    1.8 419  409  529  120  356  529  173
 4 1994  18.3 10.8  9.9  0.9   8   8.8   10.5 392  379  537  158  342  566  224
 5 1995  35.4 17.1 16.2  0.9   5  28.8   39.4 382  374  534  160  327  551  224
 6 1996  59.4 24.0 22.5  1.5   6  71.5  110.8 377  364  573  209  278  614  336
 7 1997  73.2 13.8 12.0  1.8  13  57.5  168.3 414  395  542  147  323  585  262
 8 1998  88.8 15.6 14.1  1.5   9  79.4  247.7 406  394  518  124  318  531  213
 9 1999 102.6 13.8 13.2  0.6   4  83.0  330.7 391  386  502  116  321  504  183
10 2000 113.7 11.1 10.5  0.6   5  75.4  406.1 382  374  521  147  300  536  236
11 2001 122.7  9.0  8.7  0.3   3  66.8  473.0 379  373  533  160  299  533  234
12 2002 129.3  6.6  5.7  0.9  13  52.3  525.2 389  364  547  183  298  574  276
13 2003 137.4  8.1  8.1  0.0   0  67.9  593.1 376  376    0    0  330  495  165
14 2004 143.1  5.7  5.1  0.6  10  50.2  643.3 395  382  507  125  299  512  213
15 2005 148.5  5.4  4.8  0.6  11  49.5  692.8 399  384  516  132  322  526  204
16 2006 153.9  5.4  5.1  0.3   5  51.3  744.1 399  391  527  136  313  527  214
17 2007 160.8  6.9  6.3  0.6   8  68.2  812.3 396  384  525  141  324  535  211
18 2008 165.6  4.8  3.6  1.2  24  49.2  861.5 430  378  586  208  327  647  320
19 2009 170.4  4.8  3.3  1.5  31  50.7  912.2 451  401  561  160  359  583  224
20 2010 174.3  3.9  3.0  0.9  23  42.2  954.4 438  398  572  174  353  605  252
21 2011 176.1  1.8  0.9  0.9  49  19.8  974.2 483  384  582  198  333  615  282
22 2012 177.9  1.8  0.9  0.9  49  20.0  994.3 478  403  553  150  352  582  230
23 2013 179.7  1.8  1.2  0.6  33  20.2 1014.5 462  388  610  222  351  642  291
24 2014 181.5  1.8  0.9  0.9  50  20.4 1034.9 486  430  542  112  408  564  156

Core Length:  181.8 mm
Core Density: 417 kg/m3
Cross-sectional Density:  404 kg/m3
Early/Latewood Threshold: 500 kg/m3
Attenuation Constant: 3.07

ÄÄÄÄÄÄÄÄÄÄÄÄÄÄÄÄÄÄÄÄÄÄÄÄÄÄÄÄÄÄÄÄÄÄÄÄÄÄÄÄÄÄÄÄÄÄÄÄÄÄÄÄÄÄÄÄÄÄÄÄÄÄÄÄÄÄÄÄÄÄÄÄÄÄÄÄÄÄÄ
Core : 17
ÄÄÄÄÄÄÄÂÄÄÄÄÄÄÄÄÄÄÄÄÄÄÄÄÄÄÄÄÄÄÄÄÄÂÄÄÄÄÄÄÄÄÄÄÂÄÄÄÄÄÄÄÄÄÄÄÄÄÄÄÄÄÄÄÄÄÄÄÄÄÄÄÄÄÄÄÄÄÄ
       ³Widths (mm)              ³ Areas    ³ Densities (kg/m3)
       ³                         ³ (cmý)    ³
Ring   ³Outer Ring Erly Late   % ³Incr Total³Ring E/Wd L/Wd Unif  Min  Max  Rng
 # Year³ Rad.      Wood Wood  LW ³          ³mean mean mean
ÄÄÄÄÄÄÄÁÄÄÄÄÄÄÄÄÄÄÄÄÄÄÄÄÄÄÄÄÄÄÄÄÄÁÄÄÄÄÄÄÄÄÄÄÁÄÄÄÄÄÄÄÄÄÄÄÄÄÄÄÄÄÄÄÄÄÄÄÄÄÄÄÄÄÄÄÄÄÄ

 1 1992   5.7  5.7  5.7  0.0   0   1.0    1.0 316  316    0    0  240  383  143
 2 1993  22.5 16.8 16.8  0.0   0  14.9   15.9 338  338    0    0  280  452  172
 3 1994  47.7 25.2 25.2  0.0   0  55.6   71.5 341  341    0    0  281  499  218
 4 1995  70.8 23.1 22.5  0.6   2  86.0  157.5 344  339  531  192  267  540  273
 5 1996  89.7 18.9 17.4  1.5   7  95.3  252.8 389  376  531  155  302  565  263
 6 1997 109.2 19.5 18.0  1.5   7 121.8  374.6 394  382  533  151  265  558  293
 7 1998 133.5 24.3 24.3  0.0   0 185.3  559.9 362  362    0    0  292  490  198
 8 1999 149.7 16.2 16.2  0.0   0 144.1  704.0 378  378    0    0  305  497  192
 9 2000 163.5 13.8 13.5  0.3   2 135.8  839.8 354  350  506  156  280  506  226
10 2001 171.9  8.4  8.4  0.0   0  88.5  928.3 367  367    0    0  275  484  209
11 2002 180.6  8.7  8.1  0.6   6  96.3 1024.7 374  362  528  166  265  550  285
12 2003 191.7 11.1 10.5  0.6   5 129.8 1154.5 392  385  510  125  298  512  214
13 2004 201.9 10.2  9.9  0.3   2 126.1 1280.6 377  373  527  154  282  527  245
14 2005 210.6  8.7  7.2  1.5  17 112.7 1393.4 395  368  527  159  281  540  259
15 2006 217.5  6.9  6.6  0.3   4  92.8 1486.2 393  388  505  117  290  505  215
16 2007 223.8  6.3  4.8  1.5  23  87.3 1573.5 392  351  522  171  312  561  249
17 2008 228.0  4.2  2.7  1.5  35  59.6 1633.1 417  347  541  194  317  567  250
18 2009 231.0  3.0  2.7  0.3  10  43.3 1676.4 412  397  550  153  297  550  253
19 2010 233.4  2.4  2.1  0.3  12  35.0 1711.4 398  374  563  189  328  563  235
20 2011 235.5  2.1  1.2  0.9  42  30.9 1742.3 448  394  521  127  333  525  192
21 2012 237.3  1.8  0.9  0.9  50  26.7 1769.1 445  366  524  158  304  536  232
22 2013 239.4  2.1  1.5  0.6  28  31.4 1800.5 416  345  593  248  314  616  302
23 2014 241.5  2.1  1.5  0.6  28  31.7 1832.2 443  381  598  217  323  649  326

Core Length:  241.8 mm
Core Density: 386 kg/m3
Cross-sectional Density:  382 kg/m3
Early/Latewood Threshold: 500 kg/m3
Attenuation Constant: 3.07

ÄÄÄÄÄÄÄÄÄÄÄÄÄÄÄÄÄÄÄÄÄÄÄÄÄÄÄÄÄÄÄÄÄÄÄÄÄÄÄÄÄÄÄÄÄÄÄÄÄÄÄÄÄÄÄÄÄÄÄÄÄÄÄÄÄÄÄÄÄÄÄÄÄÄÄÄÄÄÄ
Core : 20
ÄÄÄÄÄÄÄÂÄÄÄÄÄÄÄÄÄÄÄÄÄÄÄÄÄÄÄÄÄÄÄÄÄÂÄÄÄÄÄÄÄÄÄÄÂÄÄÄÄÄÄÄÄÄÄÄÄÄÄÄÄÄÄÄÄÄÄÄÄÄÄÄÄÄÄÄÄÄÄ
       ³Widths (mm)              ³ Areas    ³ Densities (kg/m3)
       ³                         ³ (cmý)    ³
Ring   ³Outer Ring Erly Late   % ³Incr Total³Ring E/Wd L/Wd Unif  Min  Max  Rng
 # Year³ Rad.      Wood Wood  LW ³          ³mean mean mean
ÄÄÄÄÄÄÄÁÄÄÄÄÄÄÄÄÄÄÄÄÄÄÄÄÄÄÄÄÄÄÄÄÄÁÄÄÄÄÄÄÄÄÄÄÁÄÄÄÄÄÄÄÄÄÄÄÄÄÄÄÄÄÄÄÄÄÄÄÄÄÄÄÄÄÄÄÄÄÄ

 2 1992  15.4 15.4  8.4  0.0   0   7.5    7.5 323  323    0    0  284  372   88
 3 1993  30.1 14.7 14.7  0.0   0  21.0   28.5 319  319    0    0  254  434  180
 4 1994  50.5 20.4 20.4  0.0   0  51.7   80.1 302  302    0    0  234  456  222
 5 1995  73.6 23.1 22.5  0.6   2  90.1  170.2 311  305  536  231  229  542  313
 6 1996  93.7 20.1 18.3  1.8   8 105.6  275.8 355  339  513  174  250  545  295
 7 1997 116.5 22.8 22.8  0.0   0 150.6  426.4 338  338    0    0  271  466  195
 8 1998 141.7 25.2 25.2  0.0   0 204.4  630.8 350  350    0    0  254  492  238
 9 1999 158.8 17.1 17.1  0.0   0 161.4  792.2 342  342    0    0  266  476  210
10 2000 168.7  9.9  9.9  0.0   0 101.9  894.1 328  328    0    0  264  467  203
11 2001 171.7  3.0  2.4  0.6  20  32.1  926.2 372  334  521  187  250  530  280
12 2002 176.2  4.5  3.6  0.9  20  49.2  975.4 378  347  502  155  273  503  230
13 2003 181.9  5.7  4.8  0.9  15  64.1 1039.5 384  358  524  166  285  547  262
14 2004 186.4  4.5  3.9  0.6  13  52.1 1091.5 359  332  538  206  291  559  268
15 2005 190.3  3.9  2.4  1.5  38  46.2 1137.7 422  354  532  178  313  544  231
16 2006 194.2  3.9  2.7  1.2  30  47.1 1184.8 425  380  527  147  315  547  232
17 2007 197.5  3.3  2.1  1.2  36  40.6 1225.4 435  368  553  185  328  595  267
18 2008 203.5  6.0  3.0  3.0  49  75.6 1301.0 467  381  553  172  318  581  263
19 2009 209.8  6.3  4.5  1.8  28  81.8 1382.8 439  406  521  115  326  548  222
20 2010 216.4  6.6  4.8  1.8  27  88.4 1471.2 425  379  546  167  317  571  254
21 2011 220.9  4.5  2.7  1.8  40  61.8 1533.0 466  415  542  127  298  569  271
22 2012 223.6  2.7  1.8  0.9  33  37.7 1570.7 435  388  531  143  315  535  220
23 2013 225.1  1.5  0.9  0.6  40  21.1 1591.8 459  409  534  125  357  549  192
24 2014 227.5  2.4  1.8  0.6  24  34.1 1626.0 404  359  536  177  290  548  258

Core Length:  220.5 mm
Core Density: 384 kg/m3
Cross-sectional Density:  374 kg/m3
Early/Latewood Threshold: 500 kg/m3
Attenuation Constant: 3.07

ÄÄÄÄÄÄÄÄÄÄÄÄÄÄÄÄÄÄÄÄÄÄÄÄÄÄÄÄÄÄÄÄÄÄÄÄÄÄÄÄÄÄÄÄÄÄÄÄÄÄÄÄÄÄÄÄÄÄÄÄÄÄÄÄÄÄÄÄÄÄÄÄÄÄÄÄÄÄÄ
Core : 23
ÄÄÄÄÄÄÄÂÄÄÄÄÄÄÄÄÄÄÄÄÄÄÄÄÄÄÄÄÄÄÄÄÄÂÄÄÄÄÄÄÄÄÄÄÂÄÄÄÄÄÄÄÄÄÄÄÄÄÄÄÄÄÄÄÄÄÄÄÄÄÄÄÄÄÄÄÄÄÄ
       ³Widths (mm)              ³ Areas    ³ Densities (kg/m3)
       ³                         ³ (cmý)    ³
Ring   ³Outer Ring Erly Late   % ³Incr Total³Ring E/Wd L/Wd Unif  Min  Max  Rng
 # Year³ Rad.      Wood Wood  LW ³          ³mean mean mean
ÄÄÄÄÄÄÄÁÄÄÄÄÄÄÄÄÄÄÄÄÄÄÄÄÄÄÄÄÄÄÄÄÄÁÄÄÄÄÄÄÄÄÄÄÁÄÄÄÄÄÄÄÄÄÄÄÄÄÄÄÄÄÄÄÄÄÄÄÄÄÄÄÄÄÄÄÄÄÄ

 3 1993  23.6 23.6 18.6  0.0   0  17.5   17.5 329  329    0    0  251  451  200
 4 1994  46.1 22.5 21.9  0.6   2  49.3   66.8 319  313  535  222  250  546  296
 5 1995  66.8 20.7 20.4  0.3   1  73.4  140.2 319  316  507  191  256  507  251
 6 1996  83.0 16.2 15.6  0.6   3  76.2  216.4 353  346  531  185  257  561  304
 7 1997 105.2 22.2 21.3  0.9   4 131.3  347.7 361  354  522  168  258  549  291
 8 1998 128.0 22.8 19.8  3.0  13 167.0  514.7 365  341  525  184  277  566  289
 9 1999 148.7 20.7 20.4  0.3   1 179.9  694.7 362  359  516  157  281  516  235
10 2000 164.0 15.3 15.0  0.3   1 150.3  845.0 354  351  513  162  258  513  255
11 2001 179.6 15.6 15.0  0.6   3 168.4 1013.4 349  341  537  196  246  553  307
12 2002 190.7 11.1 10.8  0.3   2 129.1 1142.5 354  350  505  155  265  505  240
13 2003 203.0 12.3 11.4  0.9   7 152.1 1294.6 373  361  517  156  289  527  238
14 2004 212.3  9.3  8.4  0.9   9 121.3 1416.0 378  362  528  166  282  540  258
15 2005 221.9  9.6  8.4  1.2  12 131.0 1546.9 387  368  522  154  275  534  259
16 2006 229.1  7.2  6.9  0.3   4 102.0 1648.9 371  365  517  152  263  517  254
17 2007 236.0  6.9  5.7  1.2  17 100.8 1749.7 389  361  519  158  293  533  240
18 2008 242.9  6.9  5.7  1.2  17 103.8 1853.6 389  360  525  165  281  561  280
19 2009 248.3  5.4  4.2  1.2  22  83.3 1936.9 390  356  510  154  287  514  227
20 2010 253.7  5.4  3.9  1.5  27  85.2 2022.0 420  371  548  177  260  593  333
21 2011 259.4  5.7  3.9  1.8  31  91.9 2113.9 431  389  522  133  293  534  241
22 2012 265.1  5.7  5.4  0.3   5  93.9 2207.8 367  360  504  144  263  504  241
23 2013 271.1  6.0  4.8  1.2  20 101.1 2308.9 410  380  526  146  297  542  245
24 2014 276.2  5.1  2.7  2.4  47  87.7 2396.6 428  344  522  178  296  550  254

Core Length:  271.8 mm
Core Density: 372 kg/m3
Cross-sectional Density:  373 kg/m3
Early/Latewood Threshold: 500 kg/m3
Attenuation Constant: 3.07

ÄÄÄÄÄÄÄÄÄÄÄÄÄÄÄÄÄÄÄÄÄÄÄÄÄÄÄÄÄÄÄÄÄÄÄÄÄÄÄÄÄÄÄÄÄÄÄÄÄÄÄÄÄÄÄÄÄÄÄÄÄÄÄÄÄÄÄÄÄÄÄÄÄÄÄÄÄÄÄ
Core : 31
ÄÄÄÄÄÄÄÂÄÄÄÄÄÄÄÄÄÄÄÄÄÄÄÄÄÄÄÄÄÄÄÄÄÂÄÄÄÄÄÄÄÄÄÄÂÄÄÄÄÄÄÄÄÄÄÄÄÄÄÄÄÄÄÄÄÄÄÄÄÄÄÄÄÄÄÄÄÄÄ
       ³Widths (mm)              ³ Areas    ³ Densities (kg/m3)
       ³                         ³ (cmý)    ³
Ring   ³Outer Ring Erly Late   % ³Incr Total³Ring E/Wd L/Wd Unif  Min  Max  Rng
 # Year³ Rad.      Wood Wood  LW ³          ³mean mean mean
ÄÄÄÄÄÄÄÁÄÄÄÄÄÄÄÄÄÄÄÄÄÄÄÄÄÄÄÄÄÄÄÄÄÁÄÄÄÄÄÄÄÄÄÄÁÄÄÄÄÄÄÄÄÄÄÄÄÄÄÄÄÄÄÄÄÄÄÄÄÄÄÄÄÄÄÄÄÄÄ

 2 1992   8.8  8.8  7.8  0.0   0   2.4    2.4 377  377    0    0  317  461  144
 3 1993  22.6 13.8 13.8  0.0   0  13.6   16.0 353  353    0    0  306  465  159
 4 1994  43.6 21.0 20.4  0.6   2  43.7   59.7 321  316  512  196  262  523  261
 5 1995  67.3 23.7 22.8  0.9   3  82.6  142.3 343  335  542  207  259  559  300
 6 1996  94.6 27.3 26.1  1.2   4 138.9  281.1 373  366  518  152  302  543  241
 7 1997 119.2 24.6 21.9  2.7  10 165.2  446.4 402  388  512  124  313  529  216
 8 1998 147.4 28.2 28.2  0.0   0 236.2  682.6 377  377    0    0  298  474  176
 9 1999 171.1 23.7 23.7  0.0   0 237.1  919.7 385  385    0    0  302  464  162
10 2000 189.1 18.0 18.0  0.0   0 203.7 1123.4 362  362    0    0  273  485  212
11 2001 206.2 17.1 17.1  0.0   0 212.4 1335.8 345  345    0    0  268  463  195
12 2002 221.2 15.0 13.5  1.5  10 201.4 1537.2 354  338  505  167  257  512  255
13 2003 236.5 15.3 15.3  0.0   0 220.0 1757.2 348  348    0    0  263  480  217
14 2004 247.3 10.8 10.8  0.0   0 164.1 1921.3 353  353    0    0  256  468  212
15 2005 257.2  9.9  9.9  0.0   0 156.9 2078.2 358  358    0    0  262  479  217
16 2006 266.5  9.3  9.3  0.0   0 153.0 2231.2 351  351    0    0  258  465  207
17 2007 274.6  8.1  6.9  1.2  14 137.7 2368.9 359  331  522  191  262  545  283
18 2008 284.2  9.6  8.1  1.5  15 168.5 2537.5 376  350  514  164  268  536  268
19 2009 292.3  8.1  6.6  1.5  18 146.7 2684.2 367  334  509  175  259  522  263
20 2010 298.3  6.0  5.1  0.9  15 111.3 2795.5 384  355  551  196  271  580  309
21 2011 304.0  5.7  4.2  1.5  26 107.9 2903.3 408  368  520  152  297  530  233
22 2012 309.7  5.7  4.2  1.5  26 109.9 3013.2 395  348  527  179  286  541  255
23 2013 314.5  4.8  3.6  1.2  25  94.1 3107.4 407  347  588  241  290  604  314
24 2014 319.9  5.4  3.6  1.8  33 107.6 3215.0 409  348  531  183  285  561  276

Core Length:  319.8 mm
Core Density: 369 kg/m3
Cross-sectional Density:  369 kg/m3
Early/Latewood Threshold: 500 kg/m3
Attenuation Constant: 3.07

ÄÄÄÄÄÄÄÄÄÄÄÄÄÄÄÄÄÄÄÄÄÄÄÄÄÄÄÄÄÄÄÄÄÄÄÄÄÄÄÄÄÄÄÄÄÄÄÄÄÄÄÄÄÄÄÄÄÄÄÄÄÄÄÄÄÄÄÄÄÄÄÄÄÄÄÄÄÄÄ
Core : 32
ÄÄÄÄÄÄÄÂÄÄÄÄÄÄÄÄÄÄÄÄÄÄÄÄÄÄÄÄÄÄÄÄÄÂÄÄÄÄÄÄÄÄÄÄÂÄÄÄÄÄÄÄÄÄÄÄÄÄÄÄÄÄÄÄÄÄÄÄÄÄÄÄÄÄÄÄÄÄÄ
       ³Widths (mm)              ³ Areas    ³ Densities (kg/m3)
       ³                         ³ (cmý)    ³
Ring   ³Outer Ring Erly Late   % ³Incr Total³Ring E/Wd L/Wd Unif  Min  Max  Rng
 # Year³ Rad.      Wood Wood  LW ³          ³mean mean mean
ÄÄÄÄÄÄÄÁÄÄÄÄÄÄÄÄÄÄÄÄÄÄÄÄÄÄÄÄÄÄÄÄÄÁÄÄÄÄÄÄÄÄÄÄÁÄÄÄÄÄÄÄÄÄÄÄÄÄÄÄÄÄÄÄÄÄÄÄÄÄÄÄÄÄÄÄÄÄÄ

 2 1993   4.3  4.3  3.3  0.0   0   0.6    0.6 429  429    0    0  373  474  101
 3 1994  27.4 23.1 23.1  0.0   0  23.0   23.6 344  344    0    0  275  476  201
 4 1995  49.9 22.5 21.3  1.2   5  54.6   78.2 336  325  534  209  245  545  300
 5 1996  67.6 17.7 16.2  1.5   8  65.3  143.6 360  344  536  192  283  582  299
 6 1997  84.7 17.1 14.7  2.4  14  81.8  225.4 419  398  553  155  300  603  303
 7 1998 102.7 18.0 14.4  3.6  20 106.0  331.4 416  386  537  151  309  576  267
 8 1999 125.8 23.1 22.2  0.9   3 165.8  497.2 387  382  522  140  278  535  257
 9 2000 144.7 18.9 18.3  0.6   3 160.6  657.8 383  378  509  131  290  512  222
10 2001 157.3 12.6 11.7  0.9   7 119.5  777.3 376  366  517  151  285  524  239
11 2002 169.9 12.6 12.3  0.3   2 129.5  906.9 383  379  557  178  285  557  272
12 2003 181.6 11.7  9.9  1.8  15 129.2 1036.1 384  356  539  183  287  599  312
13 2004 190.6  9.0  8.4  0.6   6 105.2 1141.3 385  375  532  157  307  541  234
14 2005 198.1  7.5  6.0  1.5  20  91.6 1232.9 394  356  546  190  302  585  283
15 2006 204.1  6.0  4.8  1.2  20  75.8 1308.7 394  347  580  233  297  636  339
16 2007 208.3  4.2  3.6  0.6  14  54.4 1363.1 385  354  566  212  295  586  291
17 2008 211.3  3.0  2.4  0.6  20  39.5 1402.6 399  359  558  199  303  602  299
18 2009 213.4  2.1  1.5  0.6  28  28.0 1430.7 409  356  542  186  312  544  232
19 2010 214.9  1.5  1.2  0.3  20  20.2 1450.9 372  340  500  160  322  500  178
20 2011 216.7  1.8  1.5  0.3  16  24.4 1475.3 380  353  514  161  315  514  199
21 2012 217.6  0.9  0.6  0.3  33  12.3 1487.5 421  377  510  133  377  510  133
22 2013 218.5  0.9  0.9  0.0   0  12.3 1499.9 414  414    0    0  347  470  123
23 2014 219.7  1.2  0.9  0.3  25  16.5 1516.4 451  401  601  200  375  601  226

Core Length:  218.7 mm
Core Density: 391 kg/m3
Cross-sectional Density:  387 kg/m3
Early/Latewood Threshold: 500 kg/m3
Attenuation Constant: 3.07

ÄÄÄÄÄÄÄÄÄÄÄÄÄÄÄÄÄÄÄÄÄÄÄÄÄÄÄÄÄÄÄÄÄÄÄÄÄÄÄÄÄÄÄÄÄÄÄÄÄÄÄÄÄÄÄÄÄÄÄÄÄÄÄÄÄÄÄÄÄÄÄÄÄÄÄÄÄÄÄ
Core : 33
ÄÄÄÄÄÄÄÂÄÄÄÄÄÄÄÄÄÄÄÄÄÄÄÄÄÄÄÄÄÄÄÄÄÂÄÄÄÄÄÄÄÄÄÄÂÄÄÄÄÄÄÄÄÄÄÄÄÄÄÄÄÄÄÄÄÄÄÄÄÄÄÄÄÄÄÄÄÄÄ
       ³Widths (mm)              ³ Areas    ³ Densities (kg/m3)
       ³                         ³ (cmý)    ³
Ring   ³Outer Ring Erly Late   % ³Incr Total³Ring E/Wd L/Wd Unif  Min  Max  Rng
 # Year³ Rad.      Wood Wood  LW ³          ³mean mean mean
ÄÄÄÄÄÄÄÁÄÄÄÄÄÄÄÄÄÄÄÄÄÄÄÄÄÄÄÄÄÄÄÄÄÁÄÄÄÄÄÄÄÄÄÄÁÄÄÄÄÄÄÄÄÄÄÄÄÄÄÄÄÄÄÄÄÄÄÄÄÄÄÄÄÄÄÄÄÄÄ

 2 1992   9.4  9.4  8.4  0.0   0   2.8    2.8 347  347    0    0  311  427  116
 3 1993  24.4 15.0 14.7  0.3   2  15.9   18.7 355  352  504  152  298  504  206
 4 1994  46.9 22.5 21.6  0.9   4  50.4   69.1 359  353  514  161  289  526  237
 5 1995  70.6 23.7 22.8  0.9   3  87.5  156.6 357  350  529  179  280  563  283
 6 1996  95.2 24.6 23.4  1.2   4 128.1  284.7 378  371  529  158  307  566  259
 7 1997 118.0 22.8 22.2  0.6   2 152.7  437.4 383  379  514  135  315  526  211
 8 1998 140.2 22.2 22.2  0.0   0 180.1  617.5 376  376    0    0  288  461  173
 9 1999 157.6 17.4 17.4  0.0   0 162.8  780.3 367  367    0    0  296  493  197
10 2000 172.9 15.3 15.3  0.0   0 158.9  939.2 354  354    0    0  287  496  209
11 2001 186.7 13.8 13.5  0.3   2 155.9 1095.1 350  346  527  181  279  527  248
12 2002 197.5 10.8 10.8  0.0   0 130.4 1225.4 354  354    0    0  257  480  223
13 2003 208.3 10.8 10.8  0.0   0 137.7 1363.1 362  362    0    0  292  455  163
14 2004 216.7  8.4  8.4  0.0   0 112.2 1475.3 376  376    0    0  299  490  191
15 2005 222.4  5.7  5.4  0.3   5  78.6 1553.9 379  370  536  166  287  536  249
16 2006 226.9  4.5  4.5  0.0   0  63.5 1617.4 367  367    0    0  284  456  172
17 2007 230.5  3.6  3.0  0.6  16  51.7 1669.1 402  374  542  168  281  544  263
18 2008 234.4  3.9  2.1  1.8  46  57.0 1726.1 444  353  550  197  328  581  253
19 2009 238.0  3.6  3.0  0.6  16  53.4 1779.5 400  374  531  157  317  537  220
20 2010 240.4  2.4  1.8  0.6  25  36.1 1815.6 423  383  542  159  345  568  223
21 2011 241.9  1.5  0.9  0.6  40  22.7 1838.3 442  380  535  155  341  570  229
22 2012 244.0  2.1  1.8  0.3  14  32.1 1870.4 421  401  544  143  320  544  224
23 2013 246.4  2.4  1.2  1.2  50  37.0 1907.4 453  338  568  230  321  634  313
24 2014 250.6  4.2  2.4  1.8  42  65.6 1972.9 465  396  557  161  344  607  263

Core Length:  250.5 mm
Core Density: 387 kg/m3
Cross-sectional Density:  378 kg/m3
Early/Latewood Threshold: 500 kg/m3
Attenuation Constant: 3.07

ÄÄÄÄÄÄÄÄÄÄÄÄÄÄÄÄÄÄÄÄÄÄÄÄÄÄÄÄÄÄÄÄÄÄÄÄÄÄÄÄÄÄÄÄÄÄÄÄÄÄÄÄÄÄÄÄÄÄÄÄÄÄÄÄÄÄÄÄÄÄÄÄÄÄÄÄÄÄÄ
Core : 43
ÄÄÄÄÄÄÄÂÄÄÄÄÄÄÄÄÄÄÄÄÄÄÄÄÄÄÄÄÄÄÄÄÄÂÄÄÄÄÄÄÄÄÄÄÂÄÄÄÄÄÄÄÄÄÄÄÄÄÄÄÄÄÄÄÄÄÄÄÄÄÄÄÄÄÄÄÄÄÄ
       ³Widths (mm)              ³ Areas    ³ Densities (kg/m3)
       ³                         ³ (cmý)    ³
Ring   ³Outer Ring Erly Late   % ³Incr Total³Ring E/Wd L/Wd Unif  Min  Max  Rng
 # Year³ Rad.      Wood Wood  LW ³          ³mean mean mean
ÄÄÄÄÄÄÄÁÄÄÄÄÄÄÄÄÄÄÄÄÄÄÄÄÄÄÄÄÄÄÄÄÄÁÄÄÄÄÄÄÄÄÄÄÁÄÄÄÄÄÄÄÄÄÄÄÄÄÄÄÄÄÄÄÄÄÄÄÄÄÄÄÄÄÄÄÄÄÄ

 3 1993  18.6 18.6 18.3  0.3   1  10.9   10.9 387  384  518  134  252  518  266
 4 1994  40.2 21.6 20.1  1.5   6  39.9   50.8 429  421  537  116  343  557  214
 5 1995  63.0 22.8 22.8  0.0   0  73.9  124.7 359  359    0    0  305  498  193
 6 1996  85.5 22.5 21.0  1.5   6 105.0  229.7 386  375  538  163  264  566  302
 7 1997 103.8 18.3 17.1  1.2   6 108.8  338.5 381  372  512  140  302  531  229
 8 1998 123.6 19.8 19.5  0.3   1 141.5  479.9 372  369  540  171  294  540  246
 9 1999 140.4 16.8 16.2  0.6   3 139.3  619.3 377  372  508  136  302  517  215
10 2000 156.0 15.6 14.4  1.2   7 145.3  764.5 377  363  545  182  284  588  304
11 2001 171.9 15.9 15.3  0.6   3 163.8  928.3 375  369  537  168  268  574  306
12 2002 184.5 12.6 11.7  0.9   7 141.1 1069.4 364  351  526  175  273  540  267
13 2003 197.4 12.9 11.7  1.2   9 154.8 1224.2 379  364  520  156  302  540  238
14 2004 206.7  9.3  7.8  1.5  16 118.1 1342.2 375  350  505  155  284  521  237
15 2005 214.8  8.1  6.9  1.2  14 107.3 1449.5 389  368  513  145  283  522  239
16 2006 222.3  7.5  7.2  0.3   4 103.0 1552.5 406  402  503  101  292  503  211
17 2007 229.5  7.2  5.7  1.5  20 102.2 1654.7 413  384  523  139  295  546  251
18 2008 236.4  6.9  4.8  2.1  30 101.0 1755.7 436  377  570  193  305  590  285
19 2009 240.3  3.9  2.7  1.2  30  58.4 1814.1 434  363  594  231  313  627  314
20 2010 243.0  2.7  2.4  0.3  11  41.0 1855.1 413  389  602  213  332  602  270
21 2011 244.8  1.8  1.2  0.6  33  27.6 1882.7 437  383  545  162  343  564  221
22 2012 247.2  2.4  1.5  0.9  37  37.1 1919.8 448  384  553  169  329  563  234
23 2013 249.9  2.7  1.5  1.2  44  42.2 1961.9 492  423  579  156  397  611  214
24 2014 254.7  4.8  2.1  2.7  56  76.1 2038.0 517  417  594  177  385  655  270

Core Length:  255.3 mm
Core Density: 406 kg/m3
Cross-sectional Density:  395 kg/m3
Early/Latewood Threshold: 500 kg/m3
Attenuation Constant: 3.07

ÄÄÄÄÄÄÄÄÄÄÄÄÄÄÄÄÄÄÄÄÄÄÄÄÄÄÄÄÄÄÄÄÄÄÄÄÄÄÄÄÄÄÄÄÄÄÄÄÄÄÄÄÄÄÄÄÄÄÄÄÄÄÄÄÄÄÄÄÄÄÄÄÄÄÄÄÄÄÄ
Core : 46
ÄÄÄÄÄÄÄÂÄÄÄÄÄÄÄÄÄÄÄÄÄÄÄÄÄÄÄÄÄÄÄÄÄÂÄÄÄÄÄÄÄÄÄÄÂÄÄÄÄÄÄÄÄÄÄÄÄÄÄÄÄÄÄÄÄÄÄÄÄÄÄÄÄÄÄÄÄÄÄ
       ³Widths (mm)              ³ Areas    ³ Densities (kg/m3)
       ³                         ³ (cmý)    ³
Ring   ³Outer Ring Erly Late   % ³Incr Total³Ring E/Wd L/Wd Unif  Min  Max  Rng
 # Year³ Rad.      Wood Wood  LW ³          ³mean mean mean
ÄÄÄÄÄÄÄÁÄÄÄÄÄÄÄÄÄÄÄÄÄÄÄÄÄÄÄÄÄÄÄÄÄÁÄÄÄÄÄÄÄÄÄÄÁÄÄÄÄÄÄÄÄÄÄÄÄÄÄÄÄÄÄÄÄÄÄÄÄÄÄÄÄÄÄÄÄÄÄ

 2 1992  11.4 11.4  5.4  0.0   0   4.1    4.1 363  363    0    0  341  384   43
 3 1993  29.1 17.7 17.7  0.0   0  22.5   26.6 307  307    0    0  260  400  140
 4 1994  47.7 18.6 18.6  0.0   0  44.9   71.5 343  343    0    0  258  479  221
 5 1995  62.1 14.4 14.4  0.0   0  49.7  121.2 344  344    0    0  262  444  182
 6 1996  73.5 11.4 10.5  0.9   7  48.6  169.7 381  369  514  145  289  533  244
 7 1997  90.3 16.8 15.9  0.9   5  86.5  256.2 403  397  511  114  342  518  176
 8 1998 111.0 20.7 20.7  0.0   0 130.9  387.1 353  353    0    0  299  439  140
 9 1999 129.6 18.6 18.6  0.0   0 140.6  527.7 343  343    0    0  276  457  181
10 2000 146.1 16.5 16.5  0.0   0 142.9  670.6 335  335    0    0  268  444  176
11 2001 158.4 12.3 12.3  0.0   0 117.7  788.2 348  348    0    0  268  467  199
12 2002 168.9 10.5 10.5  0.0   0 108.0  896.2 344  344    0    0  261  417  156
13 2003 178.8  9.9  9.9  0.0   0 108.1 1004.3 342  342    0    0  286  412  126
14 2004 184.2  5.4  5.4  0.0   0  61.6 1065.9 310  310    0    0  244  376  132
15 2005 188.1  3.9  3.9  0.0   0  45.6 1111.5 332  332    0    0  262  398  136
16 2006 191.7  3.6  3.6  0.0   0  43.0 1154.5 337  337    0    0  278  418  140
17 2007 194.7  3.0  3.0  0.0   0  36.4 1190.9 361  361    0    0  274  454  180
18 2008 198.0  3.3  2.7  0.6  18  40.7 1231.6 396  368  522  154  294  535  241
19 2009 200.4  2.4  2.4  0.0   0  30.0 1261.7 359  359    0    0  289  497  208
20 2010 201.9  1.5  1.2  0.3  20  19.0 1280.6 385  350  526  176  299  526  227
21 2011 203.4  1.5  1.5  0.0   0  19.1 1299.7 390  390    0    0  311  499  188
22 2012 204.9  1.5  1.2  0.3  20  19.2 1319.0 407  382  505  123  314  505  191
23 2013 207.3  2.4  1.5  0.9  37  31.1 1350.0 440  361  573  212  329  611  282
24 2014 210.6  3.3  1.8  1.5  45  43.3 1393.4 462  367  577  210  327  610  283

Core Length:  205.2 mm
Core Density: 364 kg/m3
Cross-sectional Density:  356 kg/m3
Early/Latewood Threshold: 500 kg/m3
Attenuation Constant: 3.07

ÄÄÄÄÄÄÄÄÄÄÄÄÄÄÄÄÄÄÄÄÄÄÄÄÄÄÄÄÄÄÄÄÄÄÄÄÄÄÄÄÄÄÄÄÄÄÄÄÄÄÄÄÄÄÄÄÄÄÄÄÄÄÄÄÄÄÄÄÄÄÄÄÄÄÄÄÄÄÄ
Core : 49
ÄÄÄÄÄÄÄÂÄÄÄÄÄÄÄÄÄÄÄÄÄÄÄÄÄÄÄÄÄÄÄÄÄÂÄÄÄÄÄÄÄÄÄÄÂÄÄÄÄÄÄÄÄÄÄÄÄÄÄÄÄÄÄÄÄÄÄÄÄÄÄÄÄÄÄÄÄÄÄ
       ³Widths (mm)              ³ Areas    ³ Densities (kg/m3)
       ³                         ³ (cmý)    ³
Ring   ³Outer Ring Erly Late   % ³Incr Total³Ring E/Wd L/Wd Unif  Min  Max  Rng
 # Year³ Rad.      Wood Wood  LW ³          ³mean mean mean
ÄÄÄÄÄÄÄÁÄÄÄÄÄÄÄÄÄÄÄÄÄÄÄÄÄÄÄÄÄÄÄÄÄÁÄÄÄÄÄÄÄÄÄÄÁÄÄÄÄÄÄÄÄÄÄÄÄÄÄÄÄÄÄÄÄÄÄÄÄÄÄÄÄÄÄÄÄÄÄ

 2 1992  12.7 12.7  5.7  0.0   0   5.1    5.1 380  380    0    0  340  404   64
 3 1993  32.8 20.1 20.1  0.0   0  28.7   33.8 329  329    0    0  277  458  181
 4 1994  54.7 21.9 21.9  0.0   0  60.2   94.0 332  332    0    0  269  489  220
 5 1995  71.2 16.5 16.2  0.3   1  65.3  159.3 356  353  512  159  298  512  214
 6 1996  85.6 14.4 14.4  0.0   0  70.9  230.2 338  338    0    0  263  480  217
 7 1997 103.0 17.4 17.4  0.0   0 103.1  333.3 339  339    0    0  248  487  239
 8 1998 118.6 15.6 15.6  0.0   0 108.6  441.9 328  328    0    0  264  434  170
 9 1999 134.2 15.6 15.6  0.0   0 123.9  565.8 341  341    0    0  267  432  165
10 2000 146.2 12.0 12.0  0.0   0 105.7  671.5 332  332    0    0  227  465  238
11 2001 158.5 12.3 12.3  0.0   0 117.7  789.2 342  342    0    0  238  477  239
12 2002 168.7 10.2 10.2  0.0   0 104.8  894.1 354  354    0    0  239  466  227
13 2003 181.0 12.3 12.3  0.0   0 135.1 1029.2 362  362    0    0  272  485  213
14 2004 190.3  9.3  9.3  0.0   0 108.5 1137.7 354  354    0    0  254  492  238
15 2005 201.1 10.8  9.9  0.9   8 132.8 1270.5 389  377  526  149  292  543  251
16 2006 209.8  8.7  6.9  1.8  20 112.3 1382.8 415  386  527  141  289  550  261
17 2007 217.9  8.1  4.8  3.3  40 108.8 1491.6 473  404  574  170  376  624  248
18 2008 225.7  7.8  4.2  3.6  46 108.7 1600.3 491  408  588  180  370  627  257
19 2009 230.8  5.1  3.0  2.1  41  73.1 1673.5 472  409  562  153  356  593  237
20 2010 236.2  5.4  3.9  1.5  27  79.2 1752.7 436  389  556  167  335  582  247
21 2011 240.1  3.9  2.4  1.5  38  58.4 1811.1 443  383  539  156  335  566  231
22 2012 243.1  3.0  3.0  0.0   0  45.5 1856.6 395  395    0    0  313  491  178
23 2013 246.1  3.0  2.4  0.6  20  46.1 1902.7 408  380  522  142  317  528  211
24 2014 248.5  2.4  1.8  0.6  24  37.3 1940.0 423  391  521  130  307  523  216

Core Length:  241.8 mm
Core Density: 384 kg/m3
Cross-sectional Density:  382 kg/m3
Early/Latewood Threshold: 500 kg/m3
Attenuation Constant: 3.07
