Repository: StevenDovey/Densiometry

# Densiometry

R reimplementation of the **EDITOR** data-processing pipeline for the
FRI Direct-Scanning X-Ray Densitometer (Cown & Clement 1983; system software
upgraded in the 1990s), maintained at BSI (formerly Forest Research Institute),
Rotorua, NZ.

---

## Background

The FRI densitometer uses a Fe-55 radioisotopic source and a scintillation
detector to measure wood density at 0.3 mm spatial resolution along machined
increment cores (2 mm thick, 5 mm increment).  Raw count data are written to
`.SCN` files by the SCANNA acquisition program.

The original **EDITOR** program reads `.SCN` files, lets the operator check and

File: trials completed/FR121_2_Kinleith_finished/Densitometry/Densitometer files/Atia4.dat
File : C:\DENSITOM\KINLEI~1\ATIA04.DAT
Cores :
4
10
18
19
20
22
29
31
33
34
44
46

ÄÄÄÄÄÄÄÄÄÄÄÄÄÄÄÄÄÄÄÄÄÄÄÄÄÄÄÄÄÄÄÄÄÄÄÄÄÄÄÄÄÄÄÄÄÄÄÄÄÄÄÄÄÄÄÄÄÄÄÄÄÄÄÄÄÄÄÄÄÄÄÄÄÄÄÄÄÄÄ
Core : 4
ÄÄÄÄÄÄÄÂÄÄÄÄÄÄÄÄÄÄÄÄÄÄÄÄÄÄÄÄÄÄÄÄÄÂÄÄÄÄÄÄÄÄÄÄÂÄÄÄÄÄÄÄÄÄÄÄÄÄÄÄÄÄÄÄÄÄÄÄÄÄÄÄÄÄÄÄÄÄÄ
       ³Widths (mm)              ³ Areas    ³ Densities (kg/m3)
       ³                         ³ (cmý)    ³
Ring   ³Outer Ring Erly Late   % ³Incr Total³Ring E/Wd L/Wd Unif  Min  Max  Rng
 # Year³ Rad.      Wood Wood  LW ³          ³mean mean mean
ÄÄÄÄÄÄÄÁÄÄÄÄÄÄÄÄÄÄÄÄÄÄÄÄÄÄÄÄÄÄÄÄÄÁÄÄÄÄÄÄÄÄÄÄÁÄÄÄÄÄÄÄÄÄÄÄÄÄÄÄÄÄÄÄÄÄÄÄÄÄÄÄÄÄÄÄÄÄÄ

 3 1993  25.6 25.6 16.2  2.4   9  20.6   20.6 418  401  530  129  358  554  196
 4 1994  44.8 19.2 18.3  0.9   4  42.5   63.1 384  377  518  141  330  536  206
 5 1995  68.8 24.0 22.2  1.8   7  85.7  148.7 388  375  551  176  300  611  311
 6 1996  88.6 19.8 17.7  2.1  10  97.9  246.6 412  397  543  146  318  589  271
 7 1997 110.2 21.6 21.6  0.0   0 134.9  381.5 355  355    0    0  284  476  192
 8 1998 135.7 25.5 25.5  0.0   0 197.0  578.5 359  359    0    0  284  482  198
 9 1999 157.6 21.9 21.0  0.9   4 201.8  780.3 358  352  507  155  270  510  240
10 2000 176.5 18.9 18.9  0.0   0 198.4  978.7 338  338    0    0  235  460  225
11 2001 193.3 16.8 16.8  0.0   0 195.2 1173.9 340  340    0    0  258  495  237
12 2002 204.1 10.8  9.3  1.5  13 134.8 1308.7 341  310  530  220  257  564  307
13 2003 219.1 15.0 15.0  0.0   0 199.4 1508.1 342  342    0    0  262  492  230
14 2004 230.8 11.7 11.7  0.0   0 165.4 1673.5 343  343    0    0  259  464  205
15 2005 243.1 12.3 12.3  0.0   0 183.1 1856.6 328  328    0    0  248  486  238
16 2006 252.1  9.0  9.0  0.0   0 140.0 1996.6 319  319    0    0  264  452  188
17 2007 258.4  6.3  6.3  0.0   0 101.0 2097.7 312  312    0    0  240  431  191
18 2008 264.4  6.0  6.0  0.0   0  98.5 2196.2 341  341    0    0  231  485  254
19 2009 272.2  7.8  7.8  0.0   0 131.5 2327.7 342  342    0    0  254  467  213
20 2010 278.8  6.6  6.0  0.6   9 114.2 2441.9 346  328  519  191  263  521  258
21 2011 284.2  5.4  4.5  0.9  16  95.5 2537.5 377  351  506  155  266  515  249
22 2012 289.9  5.7  5.4  0.3   5 102.8 2640.3 340  331  517  186  257  517  260
23 2013 293.5  3.6  2.4  1.2  33  66.0 2706.2 369  284  539  255  261  548  287
24 2014 298.3  4.8  4.2  0.6  12  89.2 2795.5 366  343  529  186  267  550  283

Core Length:  292.2 mm
Core Density: 355 kg/m3
Cross-sectional Density:  349 kg/m3
Early/Latewood Threshold: 500 kg/m3
Attenuation Constant: 3.07

ÄÄÄÄÄÄÄÄÄÄÄÄÄÄÄÄÄÄÄÄÄÄÄÄÄÄÄÄÄÄÄÄÄÄÄÄÄÄÄÄÄÄÄÄÄÄÄÄÄÄÄÄÄÄÄÄÄÄÄÄÄÄÄÄÄÄÄÄÄÄÄÄÄÄÄÄÄÄÄ
Core : 10
ÄÄÄÄÄÄÄÂÄÄÄÄÄÄÄÄÄÄÄÄÄÄÄÄÄÄÄÄÄÄÄÄÄÂÄÄÄÄÄÄÄÄÄÄÂÄÄÄÄÄÄÄÄÄÄÄÄÄÄÄÄÄÄÄÄÄÄÄÄÄÄÄÄÄÄÄÄÄÄ
       ³Widths (mm)              ³ Areas    ³ Densities (kg/m3)
       ³                         ³ (cmý)    ³
Ring   ³Outer Ring Erly Late   % ³Incr Total³Ring E/Wd L/Wd Unif  Min  Max  Rng
 # Year³ Rad.      Wood Wood  LW ³          ³mean mean mean
ÄÄÄÄÄÄÄÁÄÄÄÄÄÄÄÄÄÄÄÄÄÄÄÄÄÄÄÄÄÄÄÄÄÁÄÄÄÄÄÄÄÄÄÄÁÄÄÄÄÄÄÄÄÄÄÄÄÄÄÄÄÄÄÄÄÄÄÄÄÄÄÄÄÄÄÄÄÄÄ

 3 1993  22.6 22.6 17.7  0.9   3  16.0   16.0 317  307  506  199  263  511  248
 4 1994  40.6 18.0 17.7  0.3   1  35.7   51.8 321  318  515  197  264  515  251
 5 1995  62.5 21.9 21.0  0.9   4  70.9  122.7 319  310  530  220  265  564  299
 6 1996  84.4 21.9 21.0  0.9   4 101.1  223.8 347  339  529  190  278  554  276
 7 1997 112.3 27.9 26.7  1.2   4 172.4  396.2 375  369  520  151  297  529  232
 8 1998 131.2 18.9 18.9  0.0   0 144.6  540.8 362  362    0    0  295  496  201
 9 1999 148.6 17.4 17.1  0.3   1 152.9  693.7 345  343  501  158  296  501  205
10 2000 161.2 12.6 12.3  0.3   2 122.6  816.4 342  338  507  169  248  507  259
11 2001 176.2 15.0 13.8  1.2   8 159.0  975.4 355  339  533  194  267  548  281
12 2002 187.3 11.1  9.9  1.2  10 126.8 1102.1 355  334  526  192  251  571  320
13 2003 202.3 15.0 15.0  0.0   0 183.6 1285.7 360  360    0    0  281  492  211
14 2004 213.4 11.1 11.1  0.0   0 145.0 1430.7 361  361    0    0  268  475  207
15 2005 223.3  9.9  9.3  0.6   6 135.8 1566.5 393  384  532  148  292  555  263
16 2006 232.3  9.0  7.5  1.5  16 128.8 1695.3 405  376  553  177  270  629  359
17 2007 241.9  9.6  7.2  2.4  24 143.0 1838.3 422  379  551  172  306  597  291
18 2008 249.4  7.5  5.1  2.4  32 115.8 1954.1 447  380  590  210  320  656  336
19 2009 256.0  6.6  4.5  2.1  31 104.8 2058.9 427  377  533  156  313  542  229
20 2010 261.4  5.4  3.6  1.8  33  87.8 2146.6 449  387  575  188  309  627  318
21 2011 265.3  3.9  2.4  1.5  38  64.5 2211.2 439  372  546  174  293  608  315
22 2012 268.6  3.3  2.1  1.2  36  55.4 2266.5 433  366  551  185  300  598  298
23 2013 272.5  3.9  3.0  0.9  23  66.3 2332.8 425  377  584  207  318  677  359
24 2014 276.4  3.9  2.1  1.8  46  67.3 2400.1 478  388  583  195  315  658  343

Core Length:  272.7 mm
Core Density: 385 kg/m3
Cross-sectional Density:  383 kg/m3
Early/Latewood Threshold: 500 kg/m3
Attenuation Constant: 3.07

ÄÄÄÄÄÄÄÄÄÄÄÄÄÄÄÄÄÄÄÄÄÄÄÄÄÄÄÄÄÄÄÄÄÄÄÄÄÄÄÄÄÄÄÄÄÄÄÄÄÄÄÄÄÄÄÄÄÄÄÄÄÄÄÄÄÄÄÄÄÄÄÄÄÄÄÄÄÄÄ
Core : 18
ÄÄÄÄÄÄÄÂÄÄÄÄÄÄÄÄÄÄÄÄÄÄÄÄÄÄÄÄÄÄÄÄÄÂÄÄÄÄÄÄÄÄÄÄÂÄÄÄÄÄÄÄÄÄÄÄÄÄÄÄÄÄÄÄÄÄÄÄÄÄÄÄÄÄÄÄÄÄÄ
       ³Widths (mm)              ³ Areas    ³ Densities (kg/m3)
       ³                         ³ (cmý)    ³
Ring   ³Outer Ring Erly Late   % ³Incr Total³Ring E/Wd L/Wd Unif  Min  Max  Rng
 # Year³ Rad.      Wood Wood  LW ³          ³mean mean mean
ÄÄÄÄÄÄÄÁÄÄÄÄÄÄÄÄÄÄÄÄÄÄÄÄÄÄÄÄÄÄÄÄÄÁÄÄÄÄÄÄÄÄÄÄÁÄÄÄÄÄÄÄÄÄÄÄÄÄÄÄÄÄÄÄÄÄÄÄÄÄÄÄÄÄÄÄÄÄÄ

 3 1993  28.6 28.6 18.6  0.0   0  25.7   25.7 376  376    0    0  331  484  153
 4 1994  54.4 25.8 25.8  0.0   0  67.3   93.0 353  353    0    0  287  461  174
 5 1995  81.7 27.3 26.1  1.2   4 116.7  209.7 355  347  538  191  259  560  301
 6 1996 102.4 20.7 19.2  1.5   7 119.7  329.4 385  375  516  141  252  537  285
 7 1997 122.8 20.4 17.4  3.0  14 144.3  473.7 376  351  518  167  291  533  242
 8 1998 146.8 24.0 20.4  3.6  15 203.3  677.0 384  361  515  154  264  532  268
 9 1999 172.3 25.5 22.2  3.3  12 255.6  932.7 403  384  526  142  275  554  279
10 2000 186.7 14.4 13.8  0.6   4 162.4 1095.1 395  389  535  146  269  542  273
11 2001 198.1 11.4 10.8  0.6   5 137.8 1232.9 394  385  550  165  299  578  279
12 2002 207.4  9.3  8.4  0.9   9 118.5 1351.3 393  380  508  128  259  522  263
13 2003 214.6  7.2  6.3  0.9  12  95.5 1446.8 371  347  539  192  287  549  262
14 2004 219.1  4.5  3.3  1.2  26  61.3 1508.1 397  354  517  163  290  536  246
15 2005 223.3  4.2  3.6  0.6  14  58.4 1566.5 371  340  555  215  285  566  281
16 2006 226.6  3.3  2.4  0.9  27  46.6 1613.1 419  360  577  217  286  616  330
17 2007 231.1  4.5  3.9  0.6  13  64.7 1677.8 389  357  595  238  298  607  309
18 2008 233.2  2.1  1.2  0.9  42  30.6 1708.5 466  375  587  212  310  624  314
19 2009 235.9  2.7  1.8  0.9  33  39.8 1748.3 436  359  589  230  310  602  292
20 2010 238.9  3.0  0.9  2.1  70  44.7 1793.0 516  370  578  208  359  673  314
21 2011 240.7  1.8  1.2  0.6  33  27.1 1820.1 426  360  558  198  331  572  241
22 2012 242.2  1.5  1.2  0.3  20  22.8 1842.9 415  372  588  216  308  588  280
23 2013 244.0  1.8  1.2  0.6  33  27.5 1870.4 465  409  578  169  329  634  305
24 2014 246.7  2.7  1.2  1.5  55  41.6 1912.0 517  393  617  224  346  646  300

Core Length:  237.3 mm
Core Density: 409 kg/m3
Cross-sectional Density:  396 kg/m3
Early/Latewood Threshold: 500 kg/m3
Attenuation Constant: 3.07

ÄÄÄÄÄÄÄÄÄÄÄÄÄÄÄÄÄÄÄÄÄÄÄÄÄÄÄÄÄÄÄÄÄÄÄÄÄÄÄÄÄÄÄÄÄÄÄÄÄÄÄÄÄÄÄÄÄÄÄÄÄÄÄÄÄÄÄÄÄÄÄÄÄÄÄÄÄÄÄ
Core : 19
ÄÄÄÄÄÄÄÂÄÄÄÄÄÄÄÄÄÄÄÄÄÄÄÄÄÄÄÄÄÄÄÄÄÂÄÄÄÄÄÄÄÄÄÄÂÄÄÄÄÄÄÄÄÄÄÄÄÄÄÄÄÄÄÄÄÄÄÄÄÄÄÄÄÄÄÄÄÄÄ
       ³Widths (mm)              ³ Areas    ³ Densities (kg/m3)
       ³                         ³ (cmý)    ³
Ring   ³Outer Ring Erly Late   % ³Incr Total³Ring E/Wd L/Wd Unif  Min  Max  Rng
 # Year³ Rad.      Wood Wood  LW ³          ³mean mean mean
ÄÄÄÄÄÄÄÁÄÄÄÄÄÄÄÄÄÄÄÄÄÄÄÄÄÄÄÄÄÄÄÄÄÁÄÄÄÄÄÄÄÄÄÄÁÄÄÄÄÄÄÄÄÄÄÄÄÄÄÄÄÄÄÄÄÄÄÄÄÄÄÄÄÄÄÄÄÄÄ

 1 1992   7.1  7.1  5.1  0.0   0   1.6    1.6 382  382    0    0  323  441  118
 2 1993  17.0  9.9  9.6  0.3   3   7.5    9.1 383  379  510  131  323  510  187
 3 1994  35.9 18.9 16.8  2.1  11  31.4   40.5 393  370  574  204  295  632  337
 4 1995  53.9 18.0 16.2  1.8  10  50.8   91.3 415  399  558  159  350  616  266
 5 1996  69.8 15.9 14.4  1.5   9  61.8  153.1 409  393  569  176  327  632  305
 6 1997  85.7 15.9 13.5  2.4  15  77.7  230.7 431  413  533  120  336  586  250
 7 1998 103.1 17.4 15.6  1.8  10 103.2  333.9 401  385  537  152  331  567  236
 8 1999 119.6 16.5 15.0  1.5   9 115.4  449.4 411  399  521  122  350  552  202
 9 2000 128.9  9.3  6.6  2.7  29  72.6  522.0 417  359  559  200  319  603  284
10 2001 137.9  9.0  6.6  2.4  26  75.4  597.4 417  374  535  161  311  565  254
11 2002 146.3  8.4  6.9  1.5  17  75.0  672.4 409  379  544  165  301  582  281
12 2003 155.0  8.7  6.9  1.8  20  82.4  754.8 419  385  550  165  338  604  266
13 2004 161.0  6.0  4.5  1.5  25  59.6  814.3 426  373  585  212  320  613  293
14 2005 166.4  5.4  3.6  1.8  33  55.5  869.9 449  395  559  164  345  602  257
15 2006 173.0  6.6  3.9  2.7  40  70.4  940.2 442  384  524  140  340  586  246
16 2007 180.8  7.8  6.3  1.5  19  86.7 1026.9 408  370  569  199  320  620  300
17 2008 189.2  8.4  6.0  2.4  28  97.6 1124.6 427  384  534  150  321  585  264
18 2009 194.3  5.1  3.9  1.2  23  61.4 1186.0 415  371  556  185  322  593  271
19 2010 198.5  4.2  3.3  0.9  21  51.8 1237.9 421  379  575  196  305  593  288
20 2011 202.1  3.6  2.4  1.2  33  45.3 1283.2 426  362  556  194  294  581  287
21 2012 205.4  3.3  2.4  0.9  27  42.2 1325.4 421  367  564  197  294  622  328
22 2013 209.3  3.9  2.4  1.5  38  50.8 1376.2 423  324  581  257  293  651  358
23 2014 213.8  4.5  3.0  1.5  33  59.8 1436.0 462  390  605  215  321  649  328

Core Length:  212.4 mm
Core Density: 417 kg/m3
Cross-sectional Density:  420 kg/m3
Early/Latewood Threshold: 500 kg/m3
Attenuation Constant: 3.07

ÄÄÄÄÄÄÄÄÄÄÄÄÄÄÄÄÄÄÄÄÄÄÄÄÄÄÄÄÄÄÄÄÄÄÄÄÄÄÄÄÄÄÄÄÄÄÄÄÄÄÄÄÄÄÄÄÄÄÄÄÄÄÄÄÄÄÄÄÄÄÄÄÄÄÄÄÄÄÄ
Core : 20
ÄÄÄÄÄÄÄÂÄÄÄÄÄÄÄÄÄÄÄÄÄÄÄÄÄÄÄÄÄÄÄÄÄÂÄÄÄÄÄÄÄÄÄÄÂÄÄÄÄÄÄÄÄÄÄÄÄÄÄÄÄÄÄÄÄÄÄÄÄÄÄÄÄÄÄÄÄÄÄ
       ³Widths (mm)              ³ Areas    ³ Densities (kg/m3)
       ³                         ³ (cmý)    ³
Ring   ³Outer Ring Erly Late   % ³Incr Total³Ring E/Wd L/Wd Unif  Min  Max  Rng
 # Year³ Rad.      Wood Wood  LW ³          ³mean mean mean
ÄÄÄÄÄÄÄÁÄÄÄÄÄÄÄÄÄÄÄÄÄÄÄÄÄÄÄÄÄÄÄÄÄÁÄÄÄÄÄÄÄÄÄÄÁÄÄÄÄÄÄÄÄÄÄÄÄÄÄÄÄÄÄÄÄÄÄÄÄÄÄÄÄÄÄÄÄÄÄ

 2 1992  14.8 14.8  7.8  0.0   0   6.9    6.9 411  411    0    0  362  497  135
 3 1993  32.8 18.0 18.0  0.0   0  26.9   33.8 362  362    0    0  285  498  213
 4 1994  55.3 22.5 21.3  1.2   5  62.3   96.1 375  367  522  155  275  537  262
 5 1995  81.4 26.1 24.6  1.5   5 112.1  208.2 370  359  551  192  290  576  286
 6 1996 106.9 25.5 22.8  2.7  10 150.8  359.0 400  384  537  153  280  580  300
 7 1997 134.2 27.3 27.3  0.0   0 206.8  565.8 362  362    0    0  308  448  140
 8 1998 160.9 26.7 26.7  0.0   0 247.5  813.3 340  340    0    0  258  450  192
 9 1999 183.1 22.2 22.2  0.0   0 239.9 1053.2 334  334    0    0  260  452  192
10 2000 199.3 16.2 16.2  0.0   0 194.6 1247.9 328  328    0    0  237  494  257
11 2001 212.8 13.5 13.2  0.3   2 174.8 1422.6 334  329  514  185  254  514  260
12 2002 224.2 11.4 11.4  0.0   0 156.5 1579.1 332  332    0    0  244  495  251
13 2003 232.9  8.7  7.5  1.2  13 124.9 1704.1 364  336  539  203  271  545  274
14 2004 241.0  8.1  8.1  0.0   0 120.6 1824.7 356  356    0    0  283  488  205
15 2005 247.6  6.6  5.7  0.9  13 101.3 1926.0 384  362  525  163  300  530  230
16 2006 253.6  6.0  5.4  0.6  10  94.5 2020.5 376  360  523  163  291  530  239
17 2007 258.4  4.8  3.9  0.9  18  77.2 2097.7 375  330  572  242  269  619  350
18 2008 262.0  3.6  2.7  0.9  25  58.9 2156.5 409  347  595  248  306  600  294
19 2009 265.6  3.6  3.0  0.6  16  59.7 2216.2 388  356  550  194  309  553  244
20 2010 269.5  3.9  3.0  0.9  23  65.6 2281.7 429  380  589  209  307  648  341
21 2011 272.2  2.7  2.1  0.6  22  45.9 2327.7 407  356  587  231  322  651  329
22 2012 274.6  2.4  1.5  0.9  37  41.2 2368.9 432  362  549  187  334  610  276
23 2013 276.7  2.1  1.2  0.9  42  36.4 2405.3 450  366  563  197  331  592  261
24 2014 278.2  1.5  1.2  0.3  20  26.1 2431.4 434  393  600  207  345  600  255

Core Length:  271.2 mm
Core Density: 380 kg/m3
Cross-sectional Density:  362 kg/m3
Early/Latewood Threshold: 500 kg/m3
Attenuation Constant: 3.07

ÄÄÄÄÄÄÄÄÄÄÄÄÄÄÄÄÄÄÄÄÄÄÄÄÄÄÄÄÄÄÄÄÄÄÄÄÄÄÄÄÄÄÄÄÄÄÄÄÄÄÄÄÄÄÄÄÄÄÄÄÄÄÄÄÄÄÄÄÄÄÄÄÄÄÄÄÄÄÄ
Core : 22
ÄÄÄÄÄÄÄÂÄÄÄÄÄÄÄÄÄÄÄÄÄÄÄÄÄÄÄÄÄÄÄÄÄÂÄÄÄÄÄÄÄÄÄÄÂÄÄÄÄÄÄÄÄÄÄÄÄÄÄÄÄÄÄÄÄÄÄÄÄÄÄÄÄÄÄÄÄÄÄ
       ³Widths (mm)              ³ Areas    ³ Densities (kg/m3)
       ³                         ³ (cmý)    ³
Ring   ³Outer Ring Erly Late   % ³Incr Total³Ring E/Wd L/Wd Unif  Min  Max  Rng
 # Year³ Rad.      Wood Wood  LW ³          ³mean mean mean
ÄÄÄÄÄÄÄÁÄÄÄÄÄÄÄÄÄÄÄÄÄÄÄÄÄÄÄÄÄÄÄÄÄÁÄÄÄÄÄÄÄÄÄÄÁÄÄÄÄÄÄÄÄÄÄÄÄÄÄÄÄÄÄÄÄÄÄÄÄÄÄÄÄÄÄÄÄÄÄ

 1 1991   4.5  4.5  4.5  0.0   0   0.6    0.6 358  358    0    0  239  440  201
 2 1992  17.1 12.6 12.3  0.3   2   8.6    9.2 362  359  505  146  311  505  194
 3 1993  37.2 20.1 19.2  0.9   4  34.3   43.5 338  329  527  198  265  540  275
 4 1994  60.9 23.7 22.2  1.5   6  73.0  116.5 350  337  540  203  282  568  286
 5 1995  82.2 21.3 19.2  2.1   9  95.8  212.3 372  355  523  168  273  570  297
 6 1996  99.0 16.8 15.6  1.2   7  95.6  307.9 369  357  527  170  287  555  268
 7 1997 115.5 16.5 16.5  0.0   0 111.2  419.1 365  365    0    0  276  481  205
 8 1998 126.3 10.8 10.5  0.3   2  82.0  501.1 384  380  517  137  261  517  256
 9 1999 139.8 13.5 13.2  0.3   2 112.9  614.0 360  357  501  144  245  501  256
10 2000 147.3  7.5  7.5  0.0   0  67.6  681.6 359  359    0    0  253  473  220
11 2001 154.2  6.9  6.0  0.9  13  65.4  747.0 373  353  504  151  240  507  267
12 2002 162.3  8.1  7.2  0.9  11  80.5  827.5 396  383  504  121  296  508  212
13 2003 169.2  6.9  6.3  0.6   8  71.9  899.4 380  368  507  139  290  512  222
14 2004 174.9  5.7  3.9  1.8  31  61.6  961.0 401  351  512  161  303  521  218
15 2005 178.5  3.6  3.6  0.0   0  40.0 1001.0 366  366    0    0  311  450  139
16 2006 180.6  2.1  1.8  0.3  14  23.7 1024.7 394  352  642  290  329  642  313
17 2007 182.7  2.1  1.5  0.6  28  24.0 1048.6 433  367  599  232  342  609  267
18 2008 185.7  3.0  2.4  0.6  20  34.7 1083.4 423  389  562  173  337  622  285
19 2009 187.8  2.1  1.8  0.3  14  24.6 1108.0 424  401  562  161  362  562  200
20 2010 189.3  1.5  1.5  0.0   0  17.8 1125.8 402  402    0    0  369  472  103
21 2011 190.2  0.9  0.9  0.0   0  10.7 1136.5 447  447    0    0  414  496   82
22 2012 191.1  0.9  0.9  0.0   0  10.8 1147.3 422  422    0    0  380  465   85

Core Length:  191.7 mm
Core Density: 385 kg/m3
Cross-sectional Density:  377 kg/m3
Early/Latewood Threshold: 500 kg/m3
Attenuation Constant: 3.07

ÄÄÄÄÄÄÄÄÄÄÄÄÄÄÄÄÄÄÄÄÄÄÄÄÄÄÄÄÄÄÄÄÄÄÄÄÄÄÄÄÄÄÄÄÄÄÄÄÄÄÄÄÄÄÄÄÄÄÄÄÄÄÄÄÄÄÄÄÄÄÄÄÄÄÄÄÄÄÄ
Core : 29
ÄÄÄÄÄÄÄÂÄÄÄÄÄÄÄÄÄÄÄÄÄÄÄÄÄÄÄÄÄÄÄÄÄÂÄÄÄÄÄÄÄÄÄÄÂÄÄÄÄÄÄÄÄÄÄÄÄÄÄÄÄÄÄÄÄÄÄÄÄÄÄÄÄÄÄÄÄÄÄ
       ³Widths (mm)              ³ Areas    ³ Densities (kg/m3)
       ³                         ³ (cmý)    ³
Ring   ³Outer Ring Erly Late   % ³Incr Total³Ring E/Wd L/Wd Unif  Min  Max  Rng
 # Year³ Rad.      Wood Wood  LW ³          ³mean mean mean
ÄÄÄÄÄÄÄÁÄÄÄÄÄÄÄÄÄÄÄÄÄÄÄÄÄÄÄÄÄÄÄÄÄÁÄÄÄÄÄÄÄÄÄÄÁÄÄÄÄÄÄÄÄÄÄÄÄÄÄÄÄÄÄÄÄÄÄÄÄÄÄÄÄÄÄÄÄÄÄ

 4 1994  24.7 24.7 20.7  0.0   0  19.2   19.2 342  342    0    0  281  462  181
 5 1995  53.8 29.1 27.9  1.2   4  71.8   90.9 331  322  537  215  265  558  293
 6 1996  76.9 23.1 22.2  0.9   3  94.9  185.8 345  338  525  187  271  541  270
 7 1997 100.6 23.7 23.7  0.0   0 132.2  317.9 344  344    0    0  253  474  221
 8 1998 127.9 27.3 27.3  0.0   0 196.0  513.9 338  338    0    0  257  459  202
 9 1999 153.4 25.5 25.5  0.0   0 225.4  739.3 344  344    0    0  277  465  188
10 2000 172.3 18.9 18.9  0.0   0 193.4  932.7 347  347    0    0  269  492  223
11 2001 184.6 12.3 11.4  0.9   7 137.9 1070.6 358  345  517  172  255  530  275
12 2002 199.3 14.7 14.7  0.0   0 177.3 1247.9 346  346    0    0  269  459  190
13 2003 212.2 12.9 12.9  0.0   0 166.8 1414.6 371  371    0    0  270  490  220
14 2004 221.8  9.6  8.1  1.5  15 130.9 1545.5 379  354  515  161  263  540  277
15 2005 229.6  7.8  6.3  1.5  19 110.6 1656.1 357  315  534  219  266  565  299
16 2006 236.2  6.6  6.3  0.3   4  96.6 1752.7 387  378  559  181  282  559  277
17 2007 243.4  7.2  4.8  2.4  33 108.5 1861.2 422  351  565  214  283  604  321
18 2008 250.6  7.2  4.8  2.4  33 111.7 1972.9 431  354  586  232  299  603  304
19 2009 257.5  6.9  5.1  1.8  26 110.1 2083.1 389  344  519  175  284  529  245
20 2010 263.5  6.0  4.2  1.8  30  98.2 2181.3 424  372  546  174  314  589  275
21 2011 268.6  5.1  3.0  2.1  41  85.3 2266.5 458  377  574  197  310  602  292
22 2012 273.4  4.8  3.3  1.5  31  81.7 2348.3 427  351  594  243  306  611  305
23 2013 279.1  5.7  3.6  2.1  36  98.9 2447.2 437  350  587  237  303  630  327
24 2014 286.0  6.9  3.9  3.0  43 122.5 2569.7 435  363  527  164  275  548  273

Core Length:  282.9 mm
Core Density: 381 kg/m3
Cross-sectional Density:  376 kg/m3
Early/Latewood Threshold: 500 kg/m3
Attenuation Constant: 3.07

ÄÄÄÄÄÄÄÄÄÄÄÄÄÄÄÄÄÄÄÄÄÄÄÄÄÄÄÄÄÄÄÄÄÄÄÄÄÄÄÄÄÄÄÄÄÄÄÄÄÄÄÄÄÄÄÄÄÄÄÄÄÄÄÄÄÄÄÄÄÄÄÄÄÄÄÄÄÄÄ
Core : 31
ÄÄÄÄÄÄÄÂÄÄÄÄÄÄÄÄÄÄÄÄÄÄÄÄÄÄÄÄÄÄÄÄÄÂÄÄÄÄÄÄÄÄÄÄÂÄÄÄÄÄÄÄÄÄÄÄÄÄÄÄÄÄÄÄÄÄÄÄÄÄÄÄÄÄÄÄÄÄÄ
       ³Widths (mm)              ³ Areas    ³ Densities (kg/m3)
       ³                         ³ (cmý)    ³
Ring   ³Outer Ring Erly Late   % ³Incr Total³Ring E/Wd L/Wd Unif  Min  Max  Rng
 # Year³ Rad.      Wood Wood  LW ³          ³mean mean mean
ÄÄÄÄÄÄÄÁÄÄÄÄÄÄÄÄÄÄÄÄÄÄÄÄÄÄÄÄÄÄÄÄÄÁÄÄÄÄÄÄÄÄÄÄÁÄÄÄÄÄÄÄÄÄÄÄÄÄÄÄÄÄÄÄÄÄÄÄÄÄÄÄÄÄÄÄÄÄÄ

 3 1993  33.0 33.0 18.0  0.0   0  34.2   34.2 368  368    0    0  321  438  117
 4 1994  58.5 25.5 24.3  1.2   4  73.3  107.5 350  342  512  170  271  519  248
 5 1995  83.7 25.2 22.8  2.4   9 112.6  220.1 382  364  549  185  298  613  315
 6 1996 105.3 21.6 19.5  2.1   9 128.3  348.3 392  376  537  161  296  571  275
 7 1997 127.2 21.9 20.4  1.5   6 160.0  508.3 383  374  511  137  294  514  220
 8 1998 149.7 22.5 21.3  1.2   5 195.7  704.0 376  368  514  146  272  530  258
 9 1999 171.6 21.9 21.3  0.6   2 221.1  925.1 377  373  526  153  307  535  228
10 2000 187.8 16.2 14.1  2.1  12 182.9 1108.0 370  348  517  169  278  534  256
11 2001 202.8 15.0 14.7  0.3   2 184.1 1292.1 368  364  529  165  274  529  255
12 2002 213.9 11.1  8.1  3.0  27 145.3 1437.4 398  349  531  182  278  585  307
13 2003 227.4 13.5 11.4  2.1  15 187.2 1624.5 398  371  550  179  320  584  264
14 2004 236.1  8.7  6.6  2.1  24 126.7 1751.2 405  348  582  234  301  625  324
15 2005 245.1  9.0  7.5  1.5  16 136.1 1887.3 402  371  559  188  299  604  305
16 2006 251.4  6.3  4.8  1.5  23  98.3 1985.5 407  369  529  160  309  539  230
17 2007 259.2  7.8  5.4  2.4  30 125.1 2110.7 420  350  579  229  280  643  363
18 2008 266.4  7.2  4.5  2.7  37 118.9 2229.6 466  373  622  249  334  691  357
19 2009 273.3  6.9  3.9  3.0  43 117.0 2346.5 479  387  598  211  337  677  340
20 2010 277.8  4.5  3.0  1.5  33  77.9 2424.5 473  411  597  186  354  713  359
21 2011 284.1  6.3  3.3  3.0  47 111.2 2535.7 497  382  623  241  358  700  342
22 2012 288.3  4.2  3.3  0.9  21  75.5 2611.2 437  379  649  270  330  682  352
23 2013 294.6  6.3  3.9  2.4  38 115.4 2726.6 482  385  638  253  341  698  357
24 2014 300.0  5.4  4.2  1.2  22 100.9 2827.4 412  374  544  170  324  609  285

Core Length:  285.6 mm
Core Density: 411 kg/m3
Cross-sectional Density:  406 kg/m3
Early/Latewood Threshold: 500 kg/m3
Attenuation Constant: 3.07

ÄÄÄÄÄÄÄÄÄÄÄÄÄÄÄÄÄÄÄÄÄÄÄÄÄÄÄÄÄÄÄÄÄÄÄÄÄÄÄÄÄÄÄÄÄÄÄÄÄÄÄÄÄÄÄÄÄÄÄÄÄÄÄÄÄÄÄÄÄÄÄÄÄÄÄÄÄÄÄ
Core : 33
ÄÄÄÄÄÄÄÂÄÄÄÄÄÄÄÄÄÄÄÄÄÄÄÄÄÄÄÄÄÄÄÄÄÂÄÄÄÄÄÄÄÄÄÄÂÄÄÄÄÄÄÄÄÄÄÄÄÄÄÄÄÄÄÄÄÄÄÄÄÄÄÄÄÄÄÄÄÄÄ
       ³Widths (mm)              ³ Areas    ³ Densities (kg/m3)
       ³                         ³ (cmý)    ³
Ring   ³Outer Ring Erly Late   % ³Incr Total³Ring E/Wd L/Wd Unif  Min  Max  Rng
 # Year³ Rad.      Wood Wood  LW ³          ³mean mean mean
ÄÄÄÄÄÄÄÁÄÄÄÄÄÄÄÄÄÄÄÄÄÄÄÄÄÄÄÄÄÄÄÄÄÁÄÄÄÄÄÄÄÄÄÄÁÄÄÄÄÄÄÄÄÄÄÄÄÄÄÄÄÄÄÄÄÄÄÄÄÄÄÄÄÄÄÄÄÄÄ

 3 1993  30.1 30.1 20.1  0.0   0  28.5   28.5 306  306    0    0  263  437  174
 4 1994  56.2 26.1 26.1  0.0   0  70.8   99.2 314  314    0    0  264  452  188
 5 1995  82.9 26.7 26.1  0.6   2 116.7  215.9 337  333  528  195  263  537  274
 6 1996 102.7 19.8 19.8  0.0   0 115.4  331.4 336  336    0    0  269  494  225
 7 1997 123.7 21.0 21.0  0.0   0 149.4  480.7 339  339    0    0  279  476  197
 8 1998 143.8 20.1 20.1  0.0   0 168.9  649.6 339  339    0    0  261  472  211
 9 1999 160.0 16.2 16.2  0.0   0 154.6  804.2 344  344    0    0  276  477  201
10 2000 168.1  8.1  7.8  0.3   3  83.5  887.7 356  350  511  161  286  511  225
11 2001 176.2  8.1  8.1  0.0   0  87.6  975.4 329  329    0    0  263  446  183
12 2002 179.5  3.3  3.0  0.3   9  36.9 1012.2 331  313  511  198  232  511  279
13 2003 186.4  6.9  6.3  0.6   8  79.3 1091.5 400  389  514  125  265  523  258
14 2004 196.6 10.2 10.2  0.0   0 122.7 1214.3 348  348    0    0  241  461  220
15 2005 203.2  6.6  6.6  0.0   0  82.9 1297.2 338  338    0    0  252  491  239
16 2006 209.8  6.6  6.6  0.0   0  85.6 1382.8 335  335    0    0  263  459  196
17 2007 217.3  7.5  7.2  0.3   4 100.6 1483.4 368  362  507  145  264  507  243
18 2008 223.6  6.3  4.5  1.8  28  87.3 1570.7 395  345  520  175  289  559  270
19 2009 230.5  6.9  5.4  1.5  21  98.4 1669.1 397  365  512  147  290  517  227
20 2010 237.7  7.2  6.6  0.6   8 105.9 1775.0 393  379  552  173  294  596  302
21 2011 242.2  4.5  3.9  0.6  13  67.8 1842.9 394  376  514  138  289  523  234
22 2012 245.5  3.3  3.0  0.3   9  50.6 1893.4 368  352  533  181  282  533  251
23 2013 249.1  3.6  2.7  0.9  25  55.9 1949.4 406  350  574  224  305  618  313
24 2014 256.6  7.5  4.5  3.0  40 119.2 2068.5 448  403  515  112  289  533  244

Core Length:  247.2 mm
Core Density: 360 kg/m3
Cross-sectional Density:  360 kg/m3
Early/Latewood Threshold: 500 kg/m3
Attenuation Constant: 3.07

ÄÄÄÄÄÄÄÄÄÄÄÄÄÄÄÄÄÄÄÄÄÄÄÄÄÄÄÄÄÄÄÄÄÄÄÄÄÄÄÄÄÄÄÄÄÄÄÄÄÄÄÄÄÄÄÄÄÄÄÄÄÄÄÄÄÄÄÄÄÄÄÄÄÄÄÄÄÄÄ
Core : 34
ÄÄÄÄÄÄÄÂÄÄÄÄÄÄÄÄÄÄÄÄÄÄÄÄÄÄÄÄÄÄÄÄÄÂÄÄÄÄÄÄÄÄÄÄÂÄÄÄÄÄÄÄÄÄÄÄÄÄÄÄÄÄÄÄÄÄÄÄÄÄÄÄÄÄÄÄÄÄÄ
       ³Widths (mm)              ³ Areas    ³ Densities (kg/m3)
       ³                         ³ (cmý)    ³
Ring   ³Outer Ring Erly Late   % ³Incr Total³Ring E/Wd L/Wd Unif  Min  Max  Rng
 # Year³ Rad.      Wood Wood  LW ³          ³mean mean mean
ÄÄÄÄÄÄÄÁÄÄÄÄÄÄÄÄÄÄÄÄÄÄÄÄÄÄÄÄÄÄÄÄÄÁÄÄÄÄÄÄÄÄÄÄÁÄÄÄÄÄÄÄÄÄÄÄÄÄÄÄÄÄÄÄÄÄÄÄÄÄÄÄÄÄÄÄÄÄÄ

 3 1993  25.2 25.2 13.2  0.0   0  20.0   20.0 303  303    0    0  260  391  131
 4 1994  39.6 14.4 14.4  0.0   0  29.3   49.3 326  326    0    0  253  482  229
 5 1995  64.2 24.6 24.0  0.6   2  80.2  129.5 336  332  528  196  247  550  303
 6 1996  85.2 21.0 20.1  0.9   4  98.6  228.0 347  339  525  186  259  554  295
 7 1997 104.1 18.9 18.9  0.0   0 112.4  340.4 345  345    0    0  274  498  224
 8 1998 123.9 19.8 19.8  0.0   0 141.8  482.3 339  339    0    0  264  460  196
 9 1999 139.5 15.6 15.6  0.0   0 129.1  611.4 343  343    0    0  260  487  227
10 2000 149.7 10.2  9.6  0.6   5  92.7  704.0 331  320  506  186  248  513  265
11 2001 161.4 11.7 11.7  0.0   0 114.3  818.4 337  337    0    0  245  473  228
12 2002 170.4  9.0  9.0  0.0   0  93.8  912.2 336  336    0    0  247  488  241
13 2003 181.5 11.1 11.1  0.0   0 122.7 1034.9 347  347    0    0  263  471  208
14 2004 188.1  6.6  5.7  0.9  13  76.6 1111.5 359  336  508  172  260  511  251
15 2005 196.5  8.4  8.1  0.3   3 101.5 1213.0 345  338  523  185  263  523  260
16 2006 201.9  5.4  5.1  0.3   5  67.6 1280.6 377  369  506  137  256  506  250
17 2007 207.0  5.1  4.5  0.6  11  65.5 1346.1 344  319  531  212  262  552  290
18 2008 211.8  4.8  3.6  1.2  25  63.2 1409.3 388  337  541  204  277  583  306
19 2009 214.8  3.0  2.1  0.9  30  40.2 1449.5 406  349  539  190  288  566  278
20 2010 219.9  5.1  3.9  1.2  23  69.6 1519.1 411  361  576  215  298  642  344
21 2011 224.1  4.2  2.4  1.8  42  58.6 1577.7 423  339  535  196  300  571  271
22 2012 227.7  3.6  2.7  0.9  24  51.1 1628.8 398  354  532  178  301  547  246
23 2013 230.7  3.0  2.1  0.9  30  43.2 1672.0 415  353  558  205  322  619  297
24 2014 231.9  1.2  0.6  0.6  50  17.4 1689.5 437  340  534  194  339  537  198

Core Length:  219.9 mm
Core Density: 363 kg/m3
Cross-sectional Density:  356 kg/m3
Early/Latewood Threshold: 500 kg/m3
Attenuation Constant: 3.07

ÄÄÄÄÄÄÄÄÄÄÄÄÄÄÄÄÄÄÄÄÄÄÄÄÄÄÄÄÄÄÄÄÄÄÄÄÄÄÄÄÄÄÄÄÄÄÄÄÄÄÄÄÄÄÄÄÄÄÄÄÄÄÄÄÄÄÄÄÄÄÄÄÄÄÄÄÄÄÄ
Core : 44
ÄÄÄÄÄÄÄÂÄÄÄÄÄÄÄÄÄÄÄÄÄÄÄÄÄÄÄÄÄÄÄÄÄÂÄÄÄÄÄÄÄÄÄÄÂÄÄÄÄÄÄÄÄÄÄÄÄÄÄÄÄÄÄÄÄÄÄÄÄÄÄÄÄÄÄÄÄÄÄ
       ³Widths (mm)              ³ Areas    ³ Densities (kg/m3)
       ³                         ³ (cmý)    ³
Ring   ³Outer Ring Erly Late   % ³Incr Total³Ring E/Wd L/Wd Unif  Min  Max  Rng
 # Year³ Rad.      Wood Wood  LW ³          ³mean mean mean
ÄÄÄÄÄÄÄÁÄÄÄÄÄÄÄÄÄÄÄÄÄÄÄÄÄÄÄÄÄÄÄÄÄÁÄÄÄÄÄÄÄÄÄÄÁÄÄÄÄÄÄÄÄÄÄÄÄÄÄÄÄÄÄÄÄÄÄÄÄÄÄÄÄÄÄÄÄÄÄ

 3 1993  25.1 25.1 17.1  0.0   0  19.8   19.8 330  330    0    0  291  459  168
 4 1994  47.3 22.2 22.2  0.0   0  50.5   70.3 319  319    0    0  233  478  245
 5 1995  69.8 22.5 22.2  0.3   1  82.8  153.1 311  308  514  206  223  514  291
 6 1996  93.8 24.0 23.4  0.6   2 123.4  276.4 314  309  517  208  255  523  268
 7 1997 116.6 22.8 22.8  0.0   0 150.7  427.1 321  321    0    0  246  452  206
 8 1998 138.5 21.9 21.9  0.0   0 175.5  602.6 297  297    0    0  232  426  194
 9 1999 156.2 17.7 17.7  0.0   0 163.9  766.5 321  321    0    0  241  412  171
10 2000 169.4 13.2 13.2  0.0   0 135.0  901.5 325  325    0    0  256  484  228
11 2001 181.4 12.0 11.7  0.3   2 132.2 1033.8 338  334  526  192  244  526  282
12 2002 191.9 10.5 10.2  0.3   2 123.1 1156.9 322  316  510  194  248  510  262
13 2003 202.4 10.5 10.2  0.3   2 130.1 1287.0 355  350  521  171  295  521  226
14 2004 210.8  8.4  8.4  0.0   0 109.0 1396.0 343  343    0    0  286  490  204
15 2005 217.7  6.9  6.6  0.3   4  92.9 1488.9 352  344  531  187  277  531  254
16 2006 223.1  5.4  5.4  0.0   0  74.8 1563.7 326  326    0    0  271  426  155
17 2007 227.3  4.2  3.9  0.3   7  59.4 1623.1 354  342  514  172  271  514  243
18 2008 231.2  3.9  3.3  0.6  15  56.2 1679.3 396  371  539  168  297  565  268
19 2009 233.9  2.7  2.4  0.3  11  39.5 1718.7 377  357  543  186  293  543  250
20 2010 236.6  2.7  2.1  0.6  22  39.9 1758.6 397  361  522  161  296  535  239
21 2011 238.1  1.5  1.5  0.0   0  22.4 1781.0 345  345    0    0  276  482  206
22 2012 240.2  2.1  1.8  0.3  14  31.6 1812.6 415  398  513  115  292  513  221
23 2013 242.6  2.4  2.4  0.0   0  36.4 1849.0 404  404    0    0  298  492  194
24 2014 244.4  1.8  1.5  0.3  16  27.5 1876.5 417  398  513  115  324  513  189

Core Length:  236.7 mm
Core Density: 349 kg/m3
Cross-sectional Density:  335 kg/m3
Early/Latewood Threshold: 500 kg/m3
Attenuation Constant: 3.07

ÄÄÄÄÄÄÄÄÄÄÄÄÄÄÄÄÄÄÄÄÄÄÄÄÄÄÄÄÄÄÄÄÄÄÄÄÄÄÄÄÄÄÄÄÄÄÄÄÄÄÄÄÄÄÄÄÄÄÄÄÄÄÄÄÄÄÄÄÄÄÄÄÄÄÄÄÄÄÄ
Core : 46
ÄÄÄÄÄÄÄÂÄÄÄÄÄÄÄÄÄÄÄÄÄÄÄÄÄÄÄÄÄÄÄÄÄÂÄÄÄÄÄÄÄÄÄÄÂÄÄÄÄÄÄÄÄÄÄÄÄÄÄÄÄÄÄÄÄÄÄÄÄÄÄÄÄÄÄÄÄÄÄ
       ³Widths (mm)              ³ Areas    ³ Densities (kg/m3)
       ³                         ³ (cmý)    ³
Ring   ³Outer Ring Erly Late   % ³Incr Total³Ring E/Wd L/Wd Unif  Min  Max  Rng
 # Year³ Rad.      Wood Wood  LW ³          ³mean mean mean
ÄÄÄÄÄÄÄÁÄÄÄÄÄÄÄÄÄÄÄÄÄÄÄÄÄÄÄÄÄÄÄÄÄÁÄÄÄÄÄÄÄÄÄÄÁÄÄÄÄÄÄÄÄÄÄÄÄÄÄÄÄÄÄÄÄÄÄÄÄÄÄÄÄÄÄÄÄÄÄ

 3 1993  19.6 19.6 12.6  0.0   0  12.1   12.1 336  336    0    0  268  487  219
 4 1994  40.3 20.7 20.7  0.0   0  39.0   51.0 317  317    0    0  261  494  233
 5 1995  61.9 21.6 21.6  0.0   0  69.4  120.4 309  309    0    0  253  496  243
 6 1996  83.5 21.6 21.3  0.3   1  98.7  219.0 321  318  521  203  219  521  302
 7 1997 103.6 20.1 20.1  0.0   0 118.1  337.2 328  328    0    0  264  491  227
 8 1998 125.8 22.2 22.2  0.0   0 160.0  497.2 330  330    0    0  263  475  212
 9 1999 150.4 24.6 24.6  0.0   0 213.5  710.6 312  312    0    0  243  449  206
10 2000 170.2 19.8 19.8  0.0   0 199.4  910.1 312  312    0    0  255  432  177
11 2001 186.4 16.2 16.2  0.0   0 181.5 1091.5 309  309    0    0  251  413  162
12 2002 199.6 13.2 13.2  0.0   0 160.1 1251.6 314  314    0    0  231  473  242
13 2003 212.2 12.6 12.6  0.0   0 163.0 1414.6 331  331    0    0  256  467  211
14 2004 228.1 15.9 15.9  0.0   0 219.9 1634.6 302  302    0    0  228  430  202
15 2005 239.8 11.7 11.7  0.0   0 172.0 1806.5 302  302    0    0  236  475  239
16 2006 249.1  9.3  9.3  0.0   0 142.8 1949.4 298  298    0    0  236  450  214
17 2007 256.9  7.8  7.8  0.0   0 124.0 2073.4 322  322    0    0  234  491  257
18 2008 265.3  8.4  7.8  0.6   7 137.8 2211.2 353  341  517  176  262  524  262
19 2009 273.7  8.4  7.5  0.9  10 142.2 2353.4 352  332  512  180  260  517  257
20 2010 282.4  8.7  7.8  0.9  10 152.0 2505.4 355  336  520  184  260  538  278
21 2011 289.3  6.9  5.4  1.5  21 123.9 2629.3 375  336  515  179  266  528  262
22 2012 295.3  6.0  5.4  0.6  10 110.2 2739.5 345  324  530  206  270  542  272
23 2013 298.3  3.0  2.7  0.3  10  55.9 2795.5 345  322  552  230  274  552  278
24 2014 303.1  4.8  3.6  1.2  25  90.7 2886.2 379  329  530  201  275  549  274

Core Length:  297.6 mm
Core Density: 329 kg/m3
Cross-sectional Density:  326 kg/m3
Early/Latewood Threshold: 500 kg/m3
Attenuation Constant: 3.07
