Repository: StevenDovey/Densiometry

# Densiometry

R reimplementation of the **EDITOR** data-processing pipeline for the
FRI Direct-Scanning X-Ray Densitometer (Cown & Clement 1983; system software
upgraded in the 1990s), maintained at BSI (formerly Forest Research Institute),
Rotorua, NZ.

---

## Background

The FRI densitometer uses a Fe-55 radioisotopic source and a scintillation
detector to measure wood density at 0.3 mm spatial resolution along machined
increment cores (2 mm thick, 5 mm increment).  Raw count data are written to
`.SCN` files by the SCANNA acquisition program.

The original **EDITOR** program reads `.SCN` files, lets the operator check and
correct annual ring boundaries, and outputs per-ring statistics (ring width,
earlywood/latewood widths and densities, etc.).  This repository reimplements
that pipeline in R with no dependencies beyond base R and the `stats` package.

**Reference:** Cown, D.J. & Clement, B.C. (1983). A wood densitometer using
direct scanning with X-rays. *Wood Science and Technology* **17**: 91–99.

---

## What is (and isn't) reproducible from a `.SCN`

EDITOR is an **interactive** program: an operator corrects ring boundaries and
**assigns calendar years** to rings.  Those decisions are *not* stored in the
`.SCN` file, so no automatic program can reproduce the finished `.DAT` exactly
from the `.SCN` alone.  This reimplementation therefore:

- **labels rings by position** — `ring_no` 1, 2, 3 … from the innermost
  captured ring outward (no year required);
- **detects ring boundaries automatically** as a first pass, and **flags
  suspect / possible false (intra-annual) rings** for operator review;
- leaves the **calendar year as a column the operator adds downstream**
  (`year = pith_year + ring_no − 1`).

Given identical boundaries, the per-ring widths, areas and densities match the
DOS EDITOR's arithmetic — so parity holds for the *computation*; the only
human-in-the-loop part is confirming the boundaries.

---

## Repository contents

| File | Description |
|------|-------------|
| `densitometry.R` | Core library — `parse_scn()`, `trim_air_channels()`, `detect_ring_boundaries()`, `ring_statistics()`, `format_editor_output()`, `plot_density_profile()`, `process_scn()` |
| `process_scn.R` | Driver script — runs the full pipeline on `AK6.SCN`, writes per-core/combined CSVs and annotated PNG plots to `output/densitometry/` |
| `parity_check.R` | Compares the detector against `AK6.DAT` and searches the best per-core `prominence_frac`; writes parity/calibration CSVs |
| `AK6.SCN` | Example raw scan: Akarana Road, Wharerata Forest (Red Needle Cast study) |
| `AK6.DAT` | Operator-edited reference output for the same cores (parity check) |

Operator/analysis helpers in `densitometry.R`: `parse_dat()`, `compare_to_dat()`,
`calibrate_prominence()`, `calibrate_to_dat()`, `apply_ring_edits()`,
`review_suspects()`.

---

## Pipeline

```
parse_scn()            # Read .SCN → named list of core objects
  └─ trim_air_channels()        # Remove leading air-artefact channels
       └─ detect_ring_boundaries()   # Prominence-based ring detection + suspect flags
            └─ ring_statistics()     # Per-ring mm widths, areas, EW/LW densities
                 └─ format_editor_output()  # Console table (ring-number labelled)
                      └─ plot_density_profile()  # Annotated density-trace PNG
```

### Ring detection

A single fixed density cut-off (e.g. 500 kg/m³) misses the weak latewood of
juvenile inner rings.  Instead, boundaries are found by **latewood-peak
prominence**:

1. smooth the trace (5-point running mean);
2. find latewood peaks (local maxima) and earlywood troughs (local minima);
3. keep peaks whose prominence exceeds an **adaptive** threshold
   (`prominence_frac × (max − min)`), so weak inner-ring latewood is retained;
4. enforce a minimum ring width;
5. place each boundary at the steepest density drop after a latewood peak.

Rings are flagged **suspect** (possible false / intra-annual, weak latewood,
low prominence, or anomalously narrow) and surfaced for operator review rather
than silently split or merged.

### Parity vs the operator-edited `.DAT` (AK6, prominence_frac = 0.08)

| Metric | Result |
|--------|--------|
| Cores with exact ring count | 4 / 14 |
| Mean absolute error | **≈ 1.4 rings/core** (down from ≈ 6 with a fixed 500 cut-off) |
| Total rings | R 354 vs DAT 349 |

The residual ±1–3 differences are exactly the false-ring/merge calls the
operator resolves by hand — supported here by the `suspect` flag and
`manual_boundaries` override.

---

## Quick start

```r
source("densitometry.R")

results <- process_scn(
  filepath        = "AK6.SCN",
  ew_lw_threshold = 500L,    # kg/m³ — EW/LW boundary for radiata pine
  min_ring_mm     = 1,
  smooth_n        = 5L,
  air_threshold   = 200L,
  prominence_frac = 0.08,    # adaptive latewood-peak prominence cut-off
  plot_dir        = "output/densitometry/plots"
)
```

## .SCN file format

Each core block in a `.SCN` file consists of:

```

File: trials completed/FR121_4_Tairua_finished/Densitometry/Densitometer scan files/TAIR10.DAT
File : C:\DENSITOM\TAIRUA~1\TAIR10.DAT
Cores :
5
7
10
13
17
25
30
32
39
46

ÄÄÄÄÄÄÄÄÄÄÄÄÄÄÄÄÄÄÄÄÄÄÄÄÄÄÄÄÄÄÄÄÄÄÄÄÄÄÄÄÄÄÄÄÄÄÄÄÄÄÄÄÄÄÄÄÄÄÄÄÄÄÄÄÄÄÄÄÄÄÄÄÄÄÄÄÄÄÄ
Core : 5
ÄÄÄÄÄÄÄÂÄÄÄÄÄÄÄÄÄÄÄÄÄÄÄÄÄÄÄÄÄÄÄÄÄÂÄÄÄÄÄÄÄÄÄÄÂÄÄÄÄÄÄÄÄÄÄÄÄÄÄÄÄÄÄÄÄÄÄÄÄÄÄÄÄÄÄÄÄÄÄ
       ³Widths (mm)              ³ Areas    ³ Densities (kg/m3)
       ³                         ³ (cmý)    ³
Ring   ³Outer Ring Erly Late   % ³Incr Total³Ring E/Wd L/Wd Unif  Min  Max  Rng
 # Year³ Rad.      Wood Wood  LW ³          ³mean mean mean
ÄÄÄÄÄÄÄÁÄÄÄÄÄÄÄÄÄÄÄÄÄÄÄÄÄÄÄÄÄÄÄÄÄÁÄÄÄÄÄÄÄÄÄÄÁÄÄÄÄÄÄÄÄÄÄÄÄÄÄÄÄÄÄÄÄÄÄÄÄÄÄÄÄÄÄÄÄÄÄ

 2 1992  13.4 13.4  8.4  0.0   0   5.6    5.6 355  355    0    0  288  486  198
 3 1993  33.8 20.4 17.7  2.7  13  30.2   35.9 356  331  519  188  268  545  277
 4 1994  53.6 19.8 16.8  3.0  15  54.4   90.3 369  334  562  228  269  600  331
 5 1995  72.8 19.2 17.1  2.1  10  76.2  166.5 375  355  536  181  299  574  275
 6 1996  97.1 24.3 21.3  3.0  12 129.7  296.2 366  343  525  182  273  562  289
 7 1997 126.5 29.4 28.5  0.9   3 206.5  502.7 358  353  522  169  282  546  264
 8 1998 151.4 24.9 24.0  0.9   3 217.4  720.1 400  396  511  115  315  523  208
 9 1999 170.6 19.2 17.4  1.8   9 194.2  914.3 409  396  535  139  338  574  236
10 2000 182.6 12.0 12.0  0.0   0 133.2 1047.5 380  380    0    0  309  492  183
11 2001 193.1 10.5  9.6  0.9   8 123.9 1171.4 400  383  580  197  322  630  308
12 2002 204.5 11.4 10.2  1.2  10 142.4 1313.8 395  380  523  143  301  542  241
13 2003 216.2 11.7 10.2  1.5  12 154.6 1468.5 452  435  572  137  363  638  275
14 2004 222.2  6.0  4.2  1.8  30  82.6 1551.1 447  396  567  171  333  655  322
15 2005 227.9  5.7  3.6  2.1  36  80.6 1631.7 502  432  622  190  369  700  331
16 2006 232.1  4.2  2.7  1.5  35  60.7 1692.4 473  433  545  112  378  639  261
17 2007 234.5  2.4  1.5  0.9  37  35.2 1727.6 503  449  593  144  393  680  287
18 2008 236.9  2.4  1.5  0.9  37  35.5 1763.1 507  450  602  152  413  635  222
19 2009 239.0  2.1  0.6  1.5  71  31.4 1794.5 531  434  570  136  428  646  218
20 2010 240.2  1.2  0.6  0.6  50  18.1 1812.6 532  463  601  138  442  632  190

Core Length:  240.6 mm
Core Density: 426 kg/m3
Cross-sectional Density:  410 kg/m3
Early/Latewood Threshold: 500 kg/m3
Attenuation Constant: 3.11

ÄÄÄÄÄÄÄÄÄÄÄÄÄÄÄÄÄÄÄÄÄÄÄÄÄÄÄÄÄÄÄÄÄÄÄÄÄÄÄÄÄÄÄÄÄÄÄÄÄÄÄÄÄÄÄÄÄÄÄÄÄÄÄÄÄÄÄÄÄÄÄÄÄÄÄÄÄÄÄ
Core : 7
ÄÄÄÄÄÄÄÂÄÄÄÄÄÄÄÄÄÄÄÄÄÄÄÄÄÄÄÄÄÄÄÄÄÂÄÄÄÄÄÄÄÄÄÄÂÄÄÄÄÄÄÄÄÄÄÄÄÄÄÄÄÄÄÄÄÄÄÄÄÄÄÄÄÄÄÄÄÄÄ
       ³Widths (mm)              ³ Areas    ³ Densities (kg/m3)
       ³                         ³ (cmý)    ³
Ring   ³Outer Ring Erly Late   % ³Incr Total³Ring E/Wd L/Wd Unif  Min  Max  Rng
 # Year³ Rad.      Wood Wood  LW ³          ³mean mean mean
ÄÄÄÄÄÄÄÁÄÄÄÄÄÄÄÄÄÄÄÄÄÄÄÄÄÄÄÄÄÄÄÄÄÁÄÄÄÄÄÄÄÄÄÄÁÄÄÄÄÄÄÄÄÄÄÄÄÄÄÄÄÄÄÄÄÄÄÄÄÄÄÄÄÄÄÄÄÄÄ

 2 1992  10.2 10.2  7.2  0.0   0   3.3    3.3 366  366    0    0  276  451  175
 3 1993  31.5 21.3 21.3  0.0   0  27.9   31.2 302  302    0    0  222  439  217
 4 1994  54.0 22.5 21.6  0.9   3  60.4   91.6 322  314  509  195  255  514  259
 5 1995  72.9 18.9 17.1  1.8   9  75.3  167.0 351  333  523  190  277  535  258
 6 1996  88.2 15.3 14.1  1.2   7  77.4  244.4 367  354  522  168  298  527  229
 7 1997 100.8 12.6 12.0  0.6   4  74.8  319.2 358  350  525  175  277  526  249
 8 1998 114.0 13.2 12.0  1.2   9  89.1  408.3 391  378  515  137  297  522  225
 9 1999 129.0 15.0 13.2  1.8  12 114.5  522.8 411  392  558  166  349  571  222
10 2000 143.4 14.4 13.2  1.2   8 123.2  646.0 391  377  542  165  317  576  259
11 2001 156.0 12.6 11.4  1.2   9 118.5  764.5 419  402  579  177  321  613  292
12 2002 166.5 10.5  9.0  1.5  14 106.4  870.9 376  346  553  207  275  616  341
13 2003 177.9 11.4  9.3  2.1  18 123.3  994.3 451  420  589  169  373  650  277
14 2004 187.8  9.9  9.0  0.9   9 113.7 1108.0 400  387  530  143  304  551  247
15 2005 193.8  6.0  4.8  1.2  20  71.9 1179.9 413  370  584  214  331  592  261
16 2006 199.2  5.4  4.5  0.9  16  66.7 1246.6 420  391  564  173  327  586  259
17 2007 202.5  3.3  3.3  0.0   0  41.6 1288.2 366  366    0    0  302  492  190
18 2008 205.8  3.3  2.7  0.6  18  42.3 1330.6 408  381  526  145  342  551  209
19 2009 208.5  2.7  2.7  0.0   0  35.1 1365.7 386  386    0    0  345  492  147
20 2010 210.0  1.5  1.5  0.0   0  19.7 1385.4 314  314    0    0  278  392  114
21 2011 211.2  1.2  1.2  0.0   0  15.9 1401.3 308  308    0    0  253  388  135
22 2012 212.4  1.2  1.2  0.0   0  16.0 1417.3 329  329    0    0  270  415  145
23 2013 213.3  0.9  0.9  0.0   0  12.0 1429.3 309  309    0    0  285  350   65
24 2014 214.2  0.9  0.9  0.0   0  12.1 1441.4 323  323    0    0  290  387   97
25 2015 214.8  0.6  0.6  0.0   0   8.1 1449.5 321  321    0    0  294  348   54
26 2016 215.4  0.6  0.6  0.0   0   8.1 1457.6 312  312    0    0  284  340   56

Core Length:  212.4 mm
Core Density: 364 kg/m3
Cross-sectional Density:  387 kg/m3
Early/Latewood Threshold: 500 kg/m3
Attenuation Constant: 3.11

ÄÄÄÄÄÄÄÄÄÄÄÄÄÄÄÄÄÄÄÄÄÄÄÄÄÄÄÄÄÄÄÄÄÄÄÄÄÄÄÄÄÄÄÄÄÄÄÄÄÄÄÄÄÄÄÄÄÄÄÄÄÄÄÄÄÄÄÄÄÄÄÄÄÄÄÄÄÄÄ
Core : 10
ÄÄÄÄÄÄÄÂÄÄÄÄÄÄÄÄÄÄÄÄÄÄÄÄÄÄÄÄÄÄÄÄÄÂÄÄÄÄÄÄÄÄÄÄÂÄÄÄÄÄÄÄÄÄÄÄÄÄÄÄÄÄÄÄÄÄÄÄÄÄÄÄÄÄÄÄÄÄÄ
       ³Widths (mm)              ³ Areas    ³ Densities (kg/m3)
       ³                         ³ (cmý)    ³
Ring   ³Outer Ring Erly Late   % ³Incr Total³Ring E/Wd L/Wd Unif  Min  Max  Rng
 # Year³ Rad.      Wood Wood  LW ³          ³mean mean mean
ÄÄÄÄÄÄÄÁÄÄÄÄÄÄÄÄÄÄÄÄÄÄÄÄÄÄÄÄÄÄÄÄÄÁÄÄÄÄÄÄÄÄÄÄÁÄÄÄÄÄÄÄÄÄÄÄÄÄÄÄÄÄÄÄÄÄÄÄÄÄÄÄÄÄÄÄÄÄÄ

 1 1991   3.0  3.0  3.0  0.0   0   0.3    0.3 404  404    0    0  361  475  114
 2 1992  11.4  8.4  7.8  0.6   7   3.8    4.1 406  398  517  119  324  521  197
 3 1993  28.5 17.1 13.2  3.9  22  21.4   25.5 430  388  572  184  316  628  312
 4 1994  45.0 16.5 14.7  1.8  10  38.1   63.6 405  381  599  218  338  639  301
 5 1995  63.3 18.3 15.6  2.7  14  62.3  125.9 421  397  559  162  361  618  257
 6 1996  83.4 20.1 16.5  3.6  17  92.6  218.5 427  398  558  160  311  611  300
 7 1997 102.3 18.9 12.9  6.0  31 110.3  328.8 464  410  580  170  350  628  278
 8 1998 123.3 21.0 11.1  9.9  47 148.8  477.6 483  419  555  136  346  606  260
 9 1999 139.2 15.9  9.3  6.6  41 131.1  608.7 484  446  536   90  396  601  205
10 2000 148.8  9.6  6.9  2.7  28  86.9  695.6 426  379  548  169  317  574  257
11 2001 160.2 11.4  7.2  4.2  36 110.7  806.3 472  416  568  152  328  616  288
12 2002 168.0  7.8  4.2  3.6  46  80.4  886.7 468  368  585  217  310  636  326
13 2003 178.2 10.2  3.3  6.9  67 110.9  997.6 524  403  581  178  342  667  325
14 2004 185.7  7.5  3.9  3.6  48  85.7 1083.4 493  414  580  166  321  648  327
15 2005 192.6  6.9  3.6  3.3  47  82.0 1165.4 520  417  631  214  336  690  354
16 2006 198.3  5.7  2.1  3.6  63  70.0 1235.4 523  384  605  221  341  706  365
17 2007 203.4  5.1  1.8  3.3  64  64.4 1299.7 549  421  619  198  358  711  353
18 2008 208.8  5.4  2.4  3.0  55  69.9 1369.7 532  427  615  188  366  701  335
19 2009 213.6  4.8  3.0  1.8  37  63.7 1433.4 497  417  629  212  369  676  307
20 2010 216.9  3.3  2.7  0.6  18  44.6 1478.0 459  416  654  238  358  704  346
21 2011 218.7  1.8  1.2  0.6  33  24.6 1502.6 452  396  564  168  343  616  273
22 2012 220.2  1.5  0.9  0.6  40  20.7 1523.3 453  368  581  213  345  619  274
23 2013 222.3  2.1  1.2  0.9  42  29.2 1552.5 480  367  630  263  340  680  340
24 2014 224.7  2.4  1.8  0.6  24  33.7 1586.2 437  393  571  178  343  617  274
25 2015 227.7  3.0  1.8  1.2  40  42.6 1628.8 494  419  606  187  359  684  325
26 2016 230.1  2.4  1.5  0.9  37  34.5 1663.3 502  417  644  227  373  690  317

Core Length:  230.1 mm
Core Density: 469 kg/m3
Cross-sectional Density:  479 kg/m3
Early/Latewood Threshold: 500 kg/m3
Attenuation Constant: 3.11

ÄÄÄÄÄÄÄÄÄÄÄÄÄÄÄÄÄÄÄÄÄÄÄÄÄÄÄÄÄÄÄÄÄÄÄÄÄÄÄÄÄÄÄÄÄÄÄÄÄÄÄÄÄÄÄÄÄÄÄÄÄÄÄÄÄÄÄÄÄÄÄÄÄÄÄÄÄÄÄ
Core : 13
ÄÄÄÄÄÄÄÂÄÄÄÄÄÄÄÄÄÄÄÄÄÄÄÄÄÄÄÄÄÄÄÄÄÂÄÄÄÄÄÄÄÄÄÄÂÄÄÄÄÄÄÄÄÄÄÄÄÄÄÄÄÄÄÄÄÄÄÄÄÄÄÄÄÄÄÄÄÄÄ
       ³Widths (mm)              ³ Areas    ³ Densities (kg/m3)
       ³                         ³ (cmý)    ³
Ring   ³Outer Ring Erly Late   % ³Incr Total³Ring E/Wd L/Wd Unif  Min  Max  Rng
 # Year³ Rad.      Wood Wood  LW ³          ³mean mean mean
ÄÄÄÄÄÄÄÁÄÄÄÄÄÄÄÄÄÄÄÄÄÄÄÄÄÄÄÄÄÄÄÄÄÁÄÄÄÄÄÄÄÄÄÄÁÄÄÄÄÄÄÄÄÄÄÄÄÄÄÄÄÄÄÄÄÄÄÄÄÄÄÄÄÄÄÄÄÄÄ

 1 1991   3.0  3.0  3.0  0.0   0   0.3    0.3 327  327    0    0  233  351  118
 2 1992  12.0  9.0  9.0  0.0   0   4.2    4.5 347  347    0    0  302  458  156
 3 1993  30.9 18.9 16.5  2.4  12  25.5   30.0 361  335  534  199  275  558  283
 4 1994  49.5 18.6 16.2  2.4  12  47.0   77.0 384  358  564  206  299  620  321
 5 1995  72.0 22.5 19.8  2.7  12  85.9  162.9 388  365  555  190  325  580  255
 6 1996  94.5 22.5 20.4  2.1   9 117.7  280.6 370  354  525  171  304  547  243
 7 1997 111.6 17.1 14.7  2.4  14 110.7  391.3 405  382  545  163  321  573  252
 8 1998 128.7 17.1 13.5  3.6  21 129.1  520.4 425  397  531  134  327  565  238
 9 1999 142.5 13.8 13.2  0.6   4 117.6  637.9 423  417  552  135  374  562  188
10 2000 151.2  8.7  8.1  0.6   6  80.3  718.2 387  377  520  143  302  535  233
11 2001 160.2  9.0  7.2  1.8  20  88.0  806.3 416  385  543  158  324  581  257
12 2002 168.0  7.8  6.0  1.8  23  80.4  886.7 400  360  533  173  282  562  280
13 2003 176.4  8.4  7.5  0.9  10  90.9  977.6 428  416  531  115  299  547  248
14 2004 181.8  5.4  3.6  1.8  33  60.8 1038.3 444  389  553  164  318  593  275
15 2005 186.6  4.8  3.0  1.8  37  55.6 1093.9 459  390  573  183  341  596  255
16 2006 190.2  3.6  2.7  0.9  24  42.6 1136.5 439  400  557  157  321  596  275
17 2007 192.9  2.7  2.4  0.3  11  32.5 1169.0 395  380  515  135  324  515  191
18 2008 196.5  3.6  2.1  1.5  41  44.0 1213.0 451  388  538  150  334  574  240
19 2009 198.9  2.4  1.8  0.6  25  29.8 1242.9 416  378  531  153  347  551  204
20 2010 200.4  1.5  1.2  0.3  20  18.8 1261.7 428  401  536  135  334  536  202
21 2011 202.2  1.8  1.8  0.0   0  22.8 1284.4 389  389    0    0  313  480  167
22 2012 203.4  1.2  0.9  0.3  25  15.3 1299.7 418  386  514  128  352  514  162
23 2013 204.0  0.6  0.6  0.0   0   7.7 1307.4 439  439    0    0  415  463   48
24 2014 204.6  0.6  0.6  0.0   0   7.7 1315.1 437  437    0    0  434  440    6
25 2015 206.1  1.5  0.9  0.6  40  19.4 1334.5 432  370  526  156  340  538  198
26 2016 207.3  1.2  0.6  0.6  50  15.6 1350.0 457  394  521  127  380  533  153

Core Length:  207.3 mm
Core Density: 410 kg/m3
Cross-sectional Density:  411 kg/m3
Early/Latewood Threshold: 500 kg/m3
Attenuation Constant: 3.11

ÄÄÄÄÄÄÄÄÄÄÄÄÄÄÄÄÄÄÄÄÄÄÄÄÄÄÄÄÄÄÄÄÄÄÄÄÄÄÄÄÄÄÄÄÄÄÄÄÄÄÄÄÄÄÄÄÄÄÄÄÄÄÄÄÄÄÄÄÄÄÄÄÄÄÄÄÄÄÄ
Core : 17
ÄÄÄÄÄÄÄÂÄÄÄÄÄÄÄÄÄÄÄÄÄÄÄÄÄÄÄÄÄÄÄÄÄÂÄÄÄÄÄÄÄÄÄÄÂÄÄÄÄÄÄÄÄÄÄÄÄÄÄÄÄÄÄÄÄÄÄÄÄÄÄÄÄÄÄÄÄÄÄ
       ³Widths (mm)              ³ Areas    ³ Densities (kg/m3)
       ³                         ³ (cmý)    ³
Ring   ³Outer Ring Erly Late   % ³Incr Total³Ring E/Wd L/Wd Unif  Min  Max  Rng
 # Year³ Rad.      Wood Wood  LW ³          ³mean mean mean
ÄÄÄÄÄÄÄÁÄÄÄÄÄÄÄÄÄÄÄÄÄÄÄÄÄÄÄÄÄÄÄÄÄÁÄÄÄÄÄÄÄÄÄÄÁÄÄÄÄÄÄÄÄÄÄÄÄÄÄÄÄÄÄÄÄÄÄÄÄÄÄÄÄÄÄÄÄÄÄ

 2 1992  14.3 14.3 12.3  0.0   0   6.4    6.4 305  305    0    0  269  388  119
 3 1993  34.4 20.1 19.2  0.9   4  30.8   37.2 324  315  511  196  253  520  267
 4 1994  56.3 21.9 20.1  1.8   8  62.4   99.6 381  366  553  187  311  568  257
 5 1995  79.7 23.4 21.3  2.1   8 100.0  199.6 399  386  528  142  330  557  227
 6 1996 101.0 21.3 20.4  0.9   4 120.9  320.5 404  399  516  117  322  523  201
 7 1997 110.3  9.3  9.3  0.0   0  61.7  382.2 391  391    0    0  331  486  155
 8 1998 119.9  9.6  9.6  0.0   0  69.4  451.6 415  415    0    0  358  492  134
 9 1999 136.7 16.8 16.2  0.6   3 135.4  587.1 403  399  518  119  328  522  194
10 2000 151.7 15.0 13.8  1.2   8 135.9  723.0 395  384  519  135  308  536  228
11 2001 168.5 16.8 15.6  1.2   7 169.0  892.0 419  407  578  171  354  622  268
12 2002 182.0 13.5 10.2  3.3  24 148.7 1040.6 444  406  562  156  327  654  327
13 2003 198.2 16.2 12.3  3.9  24 193.5 1234.1 479  447  581  134  405  644  239
14 2004 206.3  8.1  6.0  2.1  25 102.9 1337.1 448  415  544  129  371  578  207
15 2005 210.8  4.5  3.6  0.9  20  59.0 1396.0 445  402  618  216  358  650  292
16 2006 213.5  2.7  1.8  0.9  33  36.0 1432.0 470  412  586  174  362  646  284
17 2007 215.6  2.1  0.9  1.2  57  28.3 1460.3 512  434  571  137  410  657  247
18 2008 217.4  1.8  0.9  0.9  49  24.5 1484.8 514  443  585  142  432  657  225
19 2009 219.5  2.1  0.9  1.2  57  28.8 1513.6 553  435  641  206  408  689  281
20 2010 221.6  2.1  0.9  1.2  57  29.1 1542.7 506  450  548   98  416  598  182
21 2011 222.8  1.2  0.3  0.9  75  16.8 1559.5 567  423  615  192  423  660  237
22 2012 224.9  2.1  1.2  0.9  42  29.5 1589.0 521  435  635  200  404  662  258
23 2013 226.1  1.2  0.3  0.9  75  17.0 1606.0 540  471  563   92  471  627  156
24 2014 226.7  0.6  0.3  0.3  49   8.5 1614.6 468  400  537  137  400  537  137
25 2015 227.0  0.3  0.0  0.3  99   4.3 1618.8 501    0  501  501  501  501    0
26 2016 227.3  0.3  0.3  0.0   0   4.3 1623.1 467  467    0    0  467  467    0

Core Length:  225.3 mm
Core Density: 450 kg/m3
Cross-sectional Density:  433 kg/m3
Early/Latewood Threshold: 500 kg/m3
Attenuation Constant: 3.11

ÄÄÄÄÄÄÄÄÄÄÄÄÄÄÄÄÄÄÄÄÄÄÄÄÄÄÄÄÄÄÄÄÄÄÄÄÄÄÄÄÄÄÄÄÄÄÄÄÄÄÄÄÄÄÄÄÄÄÄÄÄÄÄÄÄÄÄÄÄÄÄÄÄÄÄÄÄÄÄ
Core : 25
ÄÄÄÄÄÄÄÂÄÄÄÄÄÄÄÄÄÄÄÄÄÄÄÄÄÄÄÄÄÄÄÄÄÂÄÄÄÄÄÄÄÄÄÄÂÄÄÄÄÄÄÄÄÄÄÄÄÄÄÄÄÄÄÄÄÄÄÄÄÄÄÄÄÄÄÄÄÄÄ
       ³Widths (mm)              ³ Areas    ³ Densities (kg/m3)
       ³                         ³ (cmý)    ³
Ring   ³Outer Ring Erly Late   % ³Incr Total³Ring E/Wd L/Wd Unif  Min  Max  Rng
 # Year³ Rad.      Wood Wood  LW ³          ³mean mean mean
ÄÄÄÄÄÄÄÁÄÄÄÄÄÄÄÄÄÄÄÄÄÄÄÄÄÄÄÄÄÄÄÄÄÁÄÄÄÄÄÄÄÄÄÄÁÄÄÄÄÄÄÄÄÄÄÄÄÄÄÄÄÄÄÄÄÄÄÄÄÄÄÄÄÄÄÄÄÄÄ

 1 1991   4.2  4.2  4.2  0.0   0   0.6    0.6 317  317    0    0  174  367  193
 2 1992  17.4 13.2 12.3  0.9   6   9.0    9.5 336  322  538  216  257  550  293
 3 1993  36.0 18.6 17.4  1.2   6  31.2   40.7 355  344  525  181  271  545  274
 4 1994  52.2 16.2 13.8  2.4  14  44.9   85.6 362  326  566  240  279  606  327
 5 1995  71.1 18.9 16.5  2.4  12  73.2  158.8 372  341  583  242  296  630  334
 6 1996  91.5 20.4 18.3  2.1  10 104.2  263.0 399  380  565  185  321  583  262
 7 1997 111.0 19.5 15.9  3.6  18 124.1  387.1 401  369  543  174  285  568  283
 8 1998 130.5 19.5 15.6  3.9  20 147.9  535.0 412  378  548  170  313  584  271
 9 1999 145.8 15.3 13.2  2.1  13 132.8  667.8 401  378  546  168  285  624  339
10 2000 154.2  8.4  7.5  0.9  10  79.2  747.0 363  344  521  177  272  533  261
11 2001 162.3  8.1  7.8  0.3   3  80.5  827.5 367  361  509  148  252  509  257
12 2002 168.3  6.0  4.8  1.2  20  62.3  889.9 401  364  550  186  295  574  279
13 2003 175.5  7.2  5.4  1.8  25  77.8  967.6 447  410  558  148  356  604  248
14 2004 180.3  4.8  3.3  1.5  31  53.7 1021.3 426  367  555  188  322  614  292
15 2005 183.3  3.0  2.4  0.6  20  34.3 1055.5 426  387  584  197  351  591  240
16 2006 186.0  2.7  2.1  0.6  22  31.3 1086.9 406  366  550  184  325  572  247
17 2007 187.8  1.8  1.8  0.0   0  21.1 1108.0 397  397    0    0  341  492  151
18 2008 189.9  2.1  1.8  0.3  14  24.9 1132.9 411  382  583  201  344  583  239
19 2009 191.7  1.8  1.5  0.3  16  21.6 1154.5 434  407  567  160  371  567  196
20 2010 193.5  1.8  1.2  0.6  33  21.8 1176.3 454  412  540  128  377  552  175
21 2011 195.0  1.5  1.2  0.3  20  18.3 1194.6 409  379  532  153  330  532  202
22 2012 195.9  0.9  0.9  0.0   0  11.1 1205.6 419  419    0    0  396  456   60
23 2013 196.8  0.9  0.6  0.3  33  11.1 1216.7 426  389  500  111  365  500  135
24 2014 198.0  1.2  0.9  0.3  24  14.9 1231.6 462  415  603  188  378  603  225
25 2015 198.9  0.9  0.6  0.3  33  11.2 1242.9 474  436  551  115  404  551  147
26 2016 199.5  0.6  0.6  0.0   0   7.5 1250.4 346  346    0    0  262  431  169

Core Length:  199.5 mm
Core Density: 400 kg/m3
Cross-sectional Density:  400 kg/m3
Early/Latewood Threshold: 500 kg/m3
Attenuation Constant: 3.11

ÄÄÄÄÄÄÄÄÄÄÄÄÄÄÄÄÄÄÄÄÄÄÄÄÄÄÄÄÄÄÄÄÄÄÄÄÄÄÄÄÄÄÄÄÄÄÄÄÄÄÄÄÄÄÄÄÄÄÄÄÄÄÄÄÄÄÄÄÄÄÄÄÄÄÄÄÄÄÄ
Core : 30
ÄÄÄÄÄÄÄÂÄÄÄÄÄÄÄÄÄÄÄÄÄÄÄÄÄÄÄÄÄÄÄÄÄÂÄÄÄÄÄÄÄÄÄÄÂÄÄÄÄÄÄÄÄÄÄÄÄÄÄÄÄÄÄÄÄÄÄÄÄÄÄÄÄÄÄÄÄÄÄ
       ³Widths (mm)              ³ Areas    ³ Densities (kg/m3)
       ³                         ³ (cmý)    ³
Ring   ³Outer Ring Erly Late   % ³Incr Total³Ring E/Wd L/Wd Unif  Min  Max  Rng
 # Year³ Rad.      Wood Wood  LW ³          ³mean mean mean
ÄÄÄÄÄÄÄÁÄÄÄÄÄÄÄÄÄÄÄÄÄÄÄÄÄÄÄÄÄÄÄÄÄÁÄÄÄÄÄÄÄÄÄÄÁÄÄÄÄÄÄÄÄÄÄÄÄÄÄÄÄÄÄÄÄÄÄÄÄÄÄÄÄÄÄÄÄÄÄ

 1 1991   4.5  4.5  1.5  0.0   0   0.6    0.6 344  344    0    0  319  364   45
 2 1992  14.4  9.9  9.9  0.0   0   5.9    6.5 320  320    0    0  263  388  125
 3 1993  36.6 22.2 22.2  0.0   0  35.6   42.1 334  334    0    0  262  490  228
 4 1994  59.1 22.5 19.5  3.0  13  67.6  109.7 361  334  534  200  283  567  284
 5 1995  79.5 20.4 18.3  2.1  10  88.8  198.6 396  378  557  179  303  626  323
 6 1996 102.0 22.5 20.7  1.8   7 128.3  326.9 397  386  522  136  330  540  210
 7 1997 131.1 29.1 29.1  0.0   0 213.1  540.0 390  390    0    0  325  494  169
 8 1998 151.2 20.1 19.8  0.3   1 178.3  718.2 374  372  507  135  295  507  212
 9 1999 165.6 14.4 12.3  2.1  14 143.3  861.5 424  407  525  118  328  547  219
10 2000 174.0  8.4  8.1  0.3   3  89.6  951.1 390  385  516  131  323  516  193
11 2001 182.4  8.4  6.3  2.1  24  94.1 1045.2 402  356  543  187  289  585  296
12 2002 191.7  9.3  6.9  2.4  25 109.3 1154.5 417  376  535  159  287  565  278
13 2003 200.7  9.0  6.3  2.7  30 110.9 1265.4 438  396  533  137  302  580  278
14 2004 206.1  5.4  3.9  1.5  27  69.0 1334.5 406  351  548  197  288  593  305
15 2005 211.8  5.7  4.2  1.5  26  74.8 1409.3 402  351  546  195  282  580  298
16 2006 216.3  4.5  3.6  0.9  20  60.5 1469.8 408  377  531  154  277  559  282
17 2007 220.8  4.5  3.3  1.2  26  61.8 1531.6 431  399  519  120  312  527  215
18 2008 228.0  7.2  5.1  2.1  29 101.5 1633.1 437  397  535  138  285  559  274
19 2009 233.1  5.1  2.7  2.4  47  73.9 1707.0 461  393  537  144  322  565  243
20 2010 237.3  4.2  3.3  0.9  21  62.1 1769.1 459  417  614  197  318  646  328
21 2011 241.2  3.9  2.7  1.2  30  58.6 1827.7 437  393  536  143  331  591  260
22 2012 245.7  4.5  2.1  2.4  53  68.8 1896.5 513  427  589  162  339  619  280
23 2013 250.2  4.5  2.1  2.4  53  70.1 1966.6 512  426  586  160  344  637  293
24 2014 253.8  3.6  1.5  2.1  58  57.0 2023.6 478  397  535  138  362  597  235
25 2015 256.8  3.0  1.2  1.8  59  48.1 2071.8 505  404  572  168  370  618  248
26 2016 259.5  2.7  1.8  0.9  33  43.8 2115.6 454  401  559  158  360  620  260

Core Length:  256.5 mm
Core Density: 418 kg/m3
Cross-sectional Density:  419 kg/m3
Early/Latewood Threshold: 500 kg/m3
Attenuation Constant: 3.11

ÄÄÄÄÄÄÄÄÄÄÄÄÄÄÄÄÄÄÄÄÄÄÄÄÄÄÄÄÄÄÄÄÄÄÄÄÄÄÄÄÄÄÄÄÄÄÄÄÄÄÄÄÄÄÄÄÄÄÄÄÄÄÄÄÄÄÄÄÄÄÄÄÄÄÄÄÄÄÄ
Core : 32
ÄÄÄÄÄÄÄÂÄÄÄÄÄÄÄÄÄÄÄÄÄÄÄÄÄÄÄÄÄÄÄÄÄÂÄÄÄÄÄÄÄÄÄÄÂÄÄÄÄÄÄÄÄÄÄÄÄÄÄÄÄÄÄÄÄÄÄÄÄÄÄÄÄÄÄÄÄÄÄ
       ³Widths (mm)              ³ Areas    ³ Densities (kg/m3)
       ³                         ³ (cmý)    ³
Ring   ³Outer Ring Erly Late   % ³Incr Total³Ring E/Wd L/Wd Unif  Min  Max  Rng
 # Year³ Rad.      Wood Wood  LW ³          ³mean mean mean
ÄÄÄÄÄÄÄÁÄÄÄÄÄÄÄÄÄÄÄÄÄÄÄÄÄÄÄÄÄÄÄÄÄÁÄÄÄÄÄÄÄÄÄÄÁÄÄÄÄÄÄÄÄÄÄÄÄÄÄÄÄÄÄÄÄÄÄÄÄÄÄÄÄÄÄÄÄÄÄ

 1 1991   3.6  3.6  3.6  0.0   0   0.4    0.4 327  327    0    0  312  351   39
 2 1992  15.0 11.4 11.4  0.0   0   6.7    7.1 338  338    0    0  268  485  217
 3 1993  32.1 17.1 15.9  1.2   7  25.3   32.4 358  346  518  172  275  527  252
 4 1994  49.5 17.4 15.0  2.4  13  44.6   77.0 374  347  541  194  297  557  260
 5 1995  63.9 14.4 12.9  1.5  10  51.3  128.3 398  380  551  171  333  568  235
 6 1996  77.1 13.2 11.4  1.8  13  58.5  186.7 411  390  539  149  328  559  231
 7 1997  93.6 16.5 15.6  0.9   5  88.5  275.2 390  383  512  129  320  519  199
 8 1998 105.0 11.4 10.5  0.9   7  71.1  346.4 395  384  524  140  290  540  250
 9 1999 114.3  9.3  9.0  0.3   3  64.1  410.4 360  355  502  147  289  502  213
10 2000 120.3  6.0  6.0  0.0   0  44.2  454.7 342  342    0    0  268  449  181
11 2001 126.3  6.0  5.7  0.3   5  46.5  501.1 350  341  517  176  278  517  239
12 2002 131.7  5.4  5.4  0.0   0  43.8  544.9 375  375    0    0  258  494  236
13 2003 139.8  8.1  7.8  0.3   3  69.1  614.0 394  389  526  137  311  526  215
14 2004 144.0  4.2  3.6  0.6  14  37.4  651.4 381  358  517  159  267  525  258
15 2005 147.3  3.3  2.4  0.9  27  30.2  681.6 415  370  534  164  302  549  247
16 2006 150.6  3.3  2.1  1.2  36  30.9  712.5 428  382  509  127  299  527  228
17 2007 153.0  2.4  2.1  0.3  12  22.9  735.4 438  427  521   94  344  521  177
18 2008 156.6  3.6  2.7  0.9  24  35.0  770.4 413  374  530  156  303  544  241
19 2009 159.0  2.4  1.8  0.6  25  23.8  794.2 437  397  555  158  337  579  242
20 2010 160.8  1.8  0.9  0.9  49  18.1  812.3 475  383  568  185  341  633  292
21 2011 162.3  1.5  0.9  0.6  40  15.2  827.5 483  428  567  139  378  570  192
22 2012 164.1  1.8  0.9  0.9  49  18.5  846.0 498  424  573  149  390  613  223
23 2013 166.2  2.1  0.9  1.2  57  21.8  867.8 546  461  609  148  415  633  218
24 2014 168.3  2.1  0.9  1.2  57  22.1  889.9 534  444  601  157  386  631  245
25 2015 171.0  2.7  1.2  1.5  55  28.8  918.6 531  435  608  173  390  635  245
26 2016 173.1  2.1  1.5  0.6  28  22.7  941.3 494  455  594  139  390  608  218

Core Length:  173.1 mm
Core Density: 418 kg/m3
Cross-sectional Density:  407 kg/m3
Early/Latewood Threshold: 500 kg/m3
Attenuation Constant: 3.11

ÄÄÄÄÄÄÄÄÄÄÄÄÄÄÄÄÄÄÄÄÄÄÄÄÄÄÄÄÄÄÄÄÄÄÄÄÄÄÄÄÄÄÄÄÄÄÄÄÄÄÄÄÄÄÄÄÄÄÄÄÄÄÄÄÄÄÄÄÄÄÄÄÄÄÄÄÄÄÄ
Core : 39
ÄÄÄÄÄÄÄÂÄÄÄÄÄÄÄÄÄÄÄÄÄÄÄÄÄÄÄÄÄÄÄÄÄÂÄÄÄÄÄÄÄÄÄÄÂÄÄÄÄÄÄÄÄÄÄÄÄÄÄÄÄÄÄÄÄÄÄÄÄÄÄÄÄÄÄÄÄÄÄ
       ³Widths (mm)              ³ Areas    ³ Densities (kg/m3)
       ³                         ³ (cmý)    ³
Ring   ³Outer Ring Erly Late   % ³Incr Total³Ring E/Wd L/Wd Unif  Min  Max  Rng
 # Year³ Rad.      Wood Wood  LW ³          ³mean mean mean
ÄÄÄÄÄÄÄÁÄÄÄÄÄÄÄÄÄÄÄÄÄÄÄÄÄÄÄÄÄÄÄÄÄÁÄÄÄÄÄÄÄÄÄÄÁÄÄÄÄÄÄÄÄÄÄÄÄÄÄÄÄÄÄÄÄÄÄÄÄÄÄÄÄÄÄÄÄÄÄ

 1 1991   2.1  2.1  2.1  0.0   0   0.1    0.1 395  395    0    0  287  452  165
 2 1992   6.9  4.8  4.2  0.6  12   1.4    1.5 429  413  547  134  378  573  195
 3 1993  26.4 19.5  5.7 13.8  70  20.4   21.9 512  412  553  141  365  623  258
 4 1994  46.8 20.4 16.5  3.9  19  46.9   68.8 472  448  570  122  405  628  223
 5 1995  66.9 20.1 15.3  4.8  23  71.8  140.6 484  455  575  120  407  671  264
 6 1996  82.2 15.3 10.2  5.1  33  71.7  212.3 492  455  566  111  383  651  268
 7 1997  97.5 15.3 10.2  5.1  33  86.4  298.6 492  456  562  106  401  657  256
 8 1998 109.5 12.0  5.4  6.6  55  78.0  376.7 505  460  542   82  426  657  231
 9 1999 121.8 12.3  9.0  3.3  26  89.4  466.1 470  436  562  126  399  631  232
10 2000 127.2  5.4  4.2  1.2  22  42.2  508.3 450  413  581  168  372  606  234
11 2001 131.4  4.2  3.0  1.2  28  34.1  542.4 447  388  594  206  343  620  277
12 2002 134.4  3.0  2.1  0.9  30  25.1  567.5 431  370  572  202  333  639  306
13 2003 138.0  3.6  1.8  1.8  50  30.8  598.3 511  418  604  186  350  674  324
14 2004 141.9  3.9  2.1  1.8  46  34.3  632.6 516  415  635  220  373  694  321
15 2005 145.5  3.6  2.1  1.5  41  32.5  665.1 507  421  628  207  362  705  343
16 2006 148.2  2.7  2.1  0.6  22  24.9  690.0 452  411  594  183  356  642  286
17 2007 150.6  2.4  1.5  0.9  37  22.5  712.5 494  422  613  191  352  676  324
18 2008 153.9  3.3  2.1  1.2  36  31.6  744.1 485  420  598  178  378  654  276
19 2009 156.0  2.1  1.5  0.6  28  20.4  764.5 476  407  649  242  375  681  306
20 2010 157.2  1.2  0.9  0.3  24  11.8  776.3 470  416  632  216  391  632  241
21 2011 158.1  0.9  0.9  0.0   0   8.9  785.3 412  412    0    0  336  487  151
22 2012 158.7  0.6  0.3  0.3  49   6.0  791.2 498  425  571  146  425  571  146
23 2013 159.3  0.6  0.3  0.3  50   6.0  797.2 492  403  581  178  403  581  178
24 2014 160.5  1.2  0.6  0.6  50  12.1  809.3 480  379  582  203  373  594  221
25 2015 162.0  1.5  0.6  0.9  60  15.2  824.5 543  416  627  211  415  702  287
26 2016 163.2  1.2  0.6  0.6  49  12.3  836.7 525  426  623  197  404  697  293

Core Length:  163.2 mm
Core Density: 478 kg/m3
Cross-sectional Density:  484 kg/m3
Early/Latewood Threshold: 500 kg/m3
Attenuation Constant: 3.11

ÄÄÄÄÄÄÄÄÄÄÄÄÄÄÄÄÄÄÄÄÄÄÄÄÄÄÄÄÄÄÄÄÄÄÄÄÄÄÄÄÄÄÄÄÄÄÄÄÄÄÄÄÄÄÄÄÄÄÄÄÄÄÄÄÄÄÄÄÄÄÄÄÄÄÄÄÄÄÄ
Core : 46
ÄÄÄÄÄÄÄÂÄÄÄÄÄÄÄÄÄÄÄÄÄÄÄÄÄÄÄÄÄÄÄÄÄÂÄÄÄÄÄÄÄÄÄÄÂÄÄÄÄÄÄÄÄÄÄÄÄÄÄÄÄÄÄÄÄÄÄÄÄÄÄÄÄÄÄÄÄÄÄ
       ³Widths (mm)              ³ Areas    ³ Densities (kg/m3)
       ³                         ³ (cmý)    ³
Ring   ³Outer Ring Erly Late   % ³Incr Total³Ring E/Wd L/Wd Unif  Min  Max  Rng
 # Year³ Rad.      Wood Wood  LW ³          ³mean mean mean
ÄÄÄÄÄÄÄÁÄÄÄÄÄÄÄÄÄÄÄÄÄÄÄÄÄÄÄÄÄÄÄÄÄÁÄÄÄÄÄÄÄÄÄÄÁÄÄÄÄÄÄÄÄÄÄÄÄÄÄÄÄÄÄÄÄÄÄÄÄÄÄÄÄÄÄÄÄÄÄ

 3 1993  28.4 28.4 17.1  3.3  11  25.3   25.3 388  364  516  152  293  557  264
 4 1994  48.2 19.8 16.8  3.0  15  47.6   73.0 431  407  570  163  361  627  266
 5 1995  70.7 22.5 18.3  4.2  18  84.0  157.0 420  386  572  186  333  623  290
 6 1996  97.7 27.0 23.4  3.6  13 142.8  299.9 430  412  547  135  349  586  237
 7 1997 122.9 25.2 19.2  6.0  23 174.6  474.5 439  408  541  133  364  577  213
 8 1998 147.5 24.6 18.9  5.7  23 209.0  683.5 447  422  529  107  350  556  206
 9 1999 168.2 20.7 17.4  3.3  15 205.3  888.8 458  439  559  120  386  601  215
10 2000 180.2 12.0  7.8  4.2  35 131.3 1020.1 456  404  552  148  350  588  238
11 2001 191.9 11.7  8.7  3.0  25 136.8 1156.9 453  419  551  132  350  568  218
12 2002 200.6  8.7  6.0  2.7  31 107.3 1264.2 435  385  547  162  322  589  267
13 2003 209.3  8.7  4.5  4.2  48 112.0 1376.2 482  421  548  127  365  600  235
14 2004 215.6  6.3  4.5  1.8  28  84.1 1460.3 446  402  553  151  339  573  234
15 2005 220.7  5.1  3.6  1.5  29  69.9 1530.2 455  397  596  199  314  615  301
16 2006 225.8  5.1  3.6  1.5  29  71.5 1601.8 423  359  578  219  302  602  300
17 2007 231.2  5.4  3.6  1.8  33  77.5 1679.3 453  393  573  180  327  624  297
18 2008 237.2  6.0  4.2  1.8  30  88.3 1767.6 463  401  608  207  330  643  313
19 2009 242.0  4.8  3.3  1.5  31  72.3 1839.8 451  387  590  203  324  656  332
20 2010 244.4  2.4  1.8  0.6  25  36.7 1876.5 421  380  543  163  340  544  204
21 2011 246.8  2.4  1.5  0.9  37  37.0 1913.6 476  379  637  258  346  683  337
22 2012 250.4  3.6  1.8  1.8  49  56.2 1969.8 517  406  629  223  360  691  331
23 2013 254.9  4.5  1.5  3.0  66  71.4 2041.2 546  405  617  212  354  696  342
24 2014 257.6  2.7  1.5  1.2  44  43.5 2084.7 516  428  626  198  399  664  265
25 2015 261.2  3.6  1.2  2.4  66  58.7 2143.4 558  416  629  213  381  700  319
26 2016 263.9  2.7  1.5  1.2  44  44.5 2187.9 516  437  614  177  383  685  302

Core Length:  255.9 mm
Core Density: 461 kg/m3
Cross-sectional Density:  457 kg/m3
Early/Latewood Threshold: 500 kg/m3
Attenuation Constant: 3.11

File: trials completed/FR121_4_Tairua_finished/Densitometry/Densitometer scan files/TAIR11.DAT
File : C:\DENSITOM\TAIRUA~1\TAIR11.DAT
Cores :
5
17
20
37
44
50
53
55
64
70

ÄÄÄÄÄÄÄÄÄÄÄÄÄÄÄÄÄÄÄÄÄÄÄÄÄÄÄÄÄÄÄÄÄÄÄÄÄÄÄÄÄÄÄÄÄÄÄÄÄÄÄÄÄÄÄÄÄÄÄÄÄÄÄÄÄÄÄÄÄÄÄÄÄÄÄÄÄÄÄ
Core : 5
ÄÄÄÄÄÄÄÂÄÄÄÄÄÄÄÄÄÄÄÄÄÄÄÄÄÄÄÄÄÄÄÄÄÂÄÄÄÄÄÄÄÄÄÄÂÄÄÄÄÄÄÄÄÄÄÄÄÄÄÄÄÄÄÄÄÄÄÄÄÄÄÄÄÄÄÄÄÄÄ
       ³Widths (mm)              ³ Areas    ³ Densities (kg/m3)
       ³                         ³ (cmý)    ³
Ring   ³Outer Ring Erly Late   % ³Incr Total³Ring E/Wd L/Wd Unif  Min  Max  Rng
 # Year³ Rad.      Wood Wood  LW ³          ³mean mean mean
ÄÄÄÄÄÄÄÁÄÄÄÄÄÄÄÄÄÄÄÄÄÄÄÄÄÄÄÄÄÄÄÄÄÁÄÄÄÄÄÄÄÄÄÄÁÄÄÄÄÄÄÄÄÄÄÄÄÄÄÄÄÄÄÄÄÄÄÄÄÄÄÄÄÄÄÄÄÄÄ

 1 1991   5.4  5.4  2.4  0.0   0   0.9    0.9 287  287    0    0  192  329  137
 2 1992  12.0  6.6  6.6  0.0   0   3.6    4.5 321  321    0    0  288  375   87
 3 1993  31.2 19.2 19.2  0.0   0  26.1   30.6 320  320    0    0  254  465  211
 4 1994  48.6 17.4 16.2  1.2   6  43.6   74.2 349  337  521  184  269  554  285
 5 1995  65.1 16.5 14.4  2.1  12  58.9  133.1 406  388  534  146  313  556  243
 6 1996  81.3 16.2 14.1  2.1  12  74.5  207.6 414  397  534  137  314  557  243
 7 1997  99.0 17.7 16.5  1.2   6 100.3  307.9 397  389  514  125  316  523  207
 8 1998 114.6 15.6 13.2  2.4  15 104.7  412.6 418  400  519  119  322  543  221
 9 1999 129.0 14.4 12.3  2.1  14 110.2  522.8 395  373  524  151  300  543  243
10 2000 140.1 11.1 10.8  0.3   2  93.8  616.6 378  374  509  135  297  509  212
11 2001 153.0 12.9 11.4  1.5  11 118.8  735.4 402  385  531  146  310  602  292
12 2002 158.4  5.4  4.5  0.9  16  52.8  788.2 409  380  556  176  311  577  266
13 2003 164.1  5.7  3.9  1.8  31  57.8  846.0 452  413  538  125  355  578  223
14 2004 167.7  3.6  2.1  1.5  41  37.5  883.5 475  413  561  148  368  597  229
15 2005 171.0  3.3  2.4  0.9  27  35.1  918.6 461  411  596  185  365  644  279
16 2006 174.3  3.3  2.4  0.9  27  35.8  954.4 460  415  580  165  332  605  273
17 2007 175.8  1.5  1.2  0.3  20  16.5  970.9 441  406  580  174  392  580  188
18 2008 177.6  1.8  1.2  0.6  33  20.0  990.9 445  398  538  140  303  550  247
19 2009 178.8  1.2  0.9  0.3  25  13.4 1004.3 433  406  515  109  372  515  143
20 2010 180.0  1.2  0.9  0.3  25  13.5 1017.9 412  375  523  148  319  523  204
21 2011 180.9  0.9  0.9  0.0   0  10.2 1028.1 354  354    0    0  327  376   49
22 2012 181.8  0.9  0.9  0.0   0  10.3 1038.3 391  391    0    0  344  460  116
23 2013 182.7  0.9  0.9  0.0   0  10.3 1048.6 396  396    0    0  355  424   69
24 2014 183.3  0.6  0.6  0.0   0   6.9 1055.5 391  391    0    0  343  439   96
25 2015 183.6  0.3  0.3  0.0   0   3.5 1059.0 447  447    0    0  447  447    0
26 2016 184.2  0.6  0.6  0.0   0   6.9 1065.9 358  358    0    0  346  370   24

Core Length:  181.2 mm
Core Density: 400 kg/m3
Cross-sectional Density:  407 kg/m3
Early/Latewood Threshold: 500 kg/m3
Attenuation Constant: 3.11

ÄÄÄÄÄÄÄÄÄÄÄÄÄÄÄÄÄÄÄÄÄÄÄÄÄÄÄÄÄÄÄÄÄÄÄÄÄÄÄÄÄÄÄÄÄÄÄÄÄÄÄÄÄÄÄÄÄÄÄÄÄÄÄÄÄÄÄÄÄÄÄÄÄÄÄÄÄÄÄ
Core : 17
ÄÄÄÄÄÄÄÂÄÄÄÄÄÄÄÄÄÄÄÄÄÄÄÄÄÄÄÄÄÄÄÄÄÂÄÄÄÄÄÄÄÄÄÄÂÄÄÄÄÄÄÄÄÄÄÄÄÄÄÄÄÄÄÄÄÄÄÄÄÄÄÄÄÄÄÄÄÄÄ
       ³Widths (mm)              ³ Areas    ³ Densities (kg/m3)
       ³                         ³ (cmý)    ³
Ring   ³Outer Ring Erly Late   % ³Incr Total³Ring E/Wd L/Wd Unif  Min  Max  Rng
 # Year³ Rad.      Wood Wood  LW ³          ³mean mean mean
ÄÄÄÄÄÄÄÁÄÄÄÄÄÄÄÄÄÄÄÄÄÄÄÄÄÄÄÄÄÄÄÄÄÁÄÄÄÄÄÄÄÄÄÄÁÄÄÄÄÄÄÄÄÄÄÄÄÄÄÄÄÄÄÄÄÄÄÄÄÄÄÄÄÄÄÄÄÄÄ

 1 1991   3.7  3.7  2.7  0.0   0   0.4    0.4 289  289    0    0  245  322   77
 2 1992  17.2 13.5 13.5  0.0   0   8.9    9.3 278  278    0    0  226  457  231
 3 1993  37.0 19.8 19.8  0.0   0  33.7   43.0 284  284    0    0  210  493  283
 4 1994  56.5 19.5 18.6  0.9   4  57.3  100.3 326  315  549  234  246  571  325
 5 1995  71.5 15.0 13.5  1.5  10  60.3  160.6 366  350  514  164  295  525  230
 6 1996  91.3 19.8 18.6  1.2   6 101.3  261.9 349  339  510  171  262  523  261
 7 1997 109.0 17.7 16.8  0.9   5 111.4  373.3 367  359  519  160  292  531  239
 8 1998 122.2 13.2 12.3  0.9   6  95.9  469.1 372  361  527  166  297  534  237
 9 1999 130.6  8.4  7.5  0.9  10  66.7  535.8 379  361  528  167  303  566  263
10 2000 135.4  4.8  4.2  0.6  12  40.1  576.0 393  372  542  170  308  559  251
11 2001 142.3  6.9  5.1  1.8  26  60.2  636.2 450  412  557  145  300  598  298
12 2002 146.8  4.5  3.9  0.6  13  40.9  677.0 413  391  561  170  304  580  276
13 2003 151.0  4.2  3.3  0.9  21  39.3  716.3 442  409  563  154  334  611  277
14 2004 153.7  2.7  1.8  0.9  33  25.8  742.2 485  433  590  157  398  621  223
15 2005 155.5  1.8  1.2  0.6  33  17.5  759.6 447  405  531  126  360  553  193
16 2006 156.7  1.2  0.9  0.3  24  11.8  771.4 453  420  552  132  372  552  180
17 2007 157.6  0.9  0.9  0.0   0   8.9  780.3 439  439    0    0  392  488   96
18 2008 158.2  0.6  0.6  0.0   0   6.0  786.3 420  420    0    0  383  457   74
19 2009 158.8  0.6  0.6  0.0   0   6.0  792.2 396  396    0    0  378  415   37
20 2010 159.4  0.6  0.6  0.0   0   6.0  798.2 374  374    0    0  314  434  120
21 2011 160.0  0.6  0.6  0.0   0   6.0  804.2 373  373    0    0  308  439  131
22 2012 160.6  0.6  0.6  0.0   0   6.0  810.3 377  377    0    0  342  413   71
23 2013 161.5  0.9  0.6  0.3  33   9.1  819.4 432  385  526  141  333  526  193
24 2014 162.7  1.2  0.6  0.6  49  12.2  831.6 443  375  510  135  344  516  172
25 2015 164.2  1.5  0.9  0.6  40  15.4  847.0 456  389  558  169  327  582  255
26 2016 165.7  1.5  0.9  0.6  40  15.5  862.6 432  342  566  224  229  590  361

Core Length:  164.7 mm
Core Density: 393 kg/m3
Cross-sectional Density:  384 kg/m3
Early/Latewood Threshold: 500 kg/m3
Attenuation Constant: 3.11

ÄÄÄÄÄÄÄÄÄÄÄÄÄÄÄÄÄÄÄÄÄÄÄÄÄÄÄÄÄÄÄÄÄÄÄÄÄÄÄÄÄÄÄÄÄÄÄÄÄÄÄÄÄÄÄÄÄÄÄÄÄÄÄÄÄÄÄÄÄÄÄÄÄÄÄÄÄÄÄ
Core : 20
ÄÄÄÄÄÄÄÂÄÄÄÄÄÄÄÄÄÄÄÄÄÄÄÄÄÄÄÄÄÄÄÄÄÂÄÄÄÄÄÄÄÄÄÄÂÄÄÄÄÄÄÄÄÄÄÄÄÄÄÄÄÄÄÄÄÄÄÄÄÄÄÄÄÄÄÄÄÄÄ
       ³Widths (mm)              ³ Areas    ³ Densities (kg/m3)
       ³                         ³ (cmý)    ³
Ring   ³Outer Ring Erly Late   % ³Incr Total³Ring E/Wd L/Wd Unif  Min  Max  Rng
 # Year³ Rad.      Wood Wood  LW ³          ³mean mean mean
ÄÄÄÄÄÄÄÁÄÄÄÄÄÄÄÄÄÄÄÄÄÄÄÄÄÄÄÄÄÄÄÄÄÁÄÄÄÄÄÄÄÄÄÄÁÄÄÄÄÄÄÄÄÄÄÄÄÄÄÄÄÄÄÄÄÄÄÄÄÄÄÄÄÄÄÄÄÄÄ

 2 1992  15.0 15.0 15.0  0.0   0   7.1    7.1 364  364    0    0  265  479  214
 3 1993  33.6 18.6 17.7  0.9   4  28.4   35.5 346  337  529  192  257  576  319
 4 1994  53.4 19.8 17.7  2.1  10  54.1   89.6 372  354  523  169  292  545  253
 5 1995  73.8 20.4 18.9  1.5   7  81.5  171.1 391  379  541  162  310  565  255
 6 1996  93.6 19.8 19.5  0.3   1 104.1  275.2 397  396  505  109  349  505  156
 7 1997 114.3 20.7 20.4  0.3   1 135.2  410.4 400  398  581  183  313  581  268
 8 1998 134.4 20.1 18.6  1.5   7 157.0  567.5 432  424  524  100  336  566  230
 9 1999 149.1 14.7 14.1  0.6   4 130.9  698.4 411  407  505   98  332  510  178
10 2000 161.1 12.0  9.9  2.1  17 116.9  815.3 446  429  527   98  365  548  183
11 2001 174.9 13.8 10.5  3.3  23 145.7  961.0 472  452  534   82  377  612  235
12 2002 186.6 11.7  8.1  3.6  30 132.9 1093.9 460  426  536  110  341  591  250
13 2003 192.0  5.4  2.7  2.7  50  64.2 1158.1 483  440  525   85  395  579  184
14 2004 197.1  5.1  3.3  1.8  35  62.3 1220.5 496  453  574  121  416  627  211
15 2005 201.3  4.2  3.0  1.2  28  52.6 1273.0 495  454  596  142  409  654  245
16 2006 203.4  2.1  0.9  1.2  57  26.7 1299.7 525  448  583  135  425  637  212
17 2007 204.3  0.9  0.3  0.6  66  11.5 1311.3 498  392  551  159  392  600  208
18 2008 205.8  1.5  0.9  0.6  40  19.3 1330.6 507  450  594  144  407  630  223

Core Length:  209.1 mm
Core Density: 440 kg/m3
Cross-sectional Density:  436 kg/m3
Early/Latewood Threshold: 500 kg/m3
Attenuation Constant: 3.11

ÄÄÄÄÄÄÄÄÄÄÄÄÄÄÄÄÄÄÄÄÄÄÄÄÄÄÄÄÄÄÄÄÄÄÄÄÄÄÄÄÄÄÄÄÄÄÄÄÄÄÄÄÄÄÄÄÄÄÄÄÄÄÄÄÄÄÄÄÄÄÄÄÄÄÄÄÄÄÄ
Core : 37
ÄÄÄÄÄÄÄÂÄÄÄÄÄÄÄÄÄÄÄÄÄÄÄÄÄÄÄÄÄÄÄÄÄÂÄÄÄÄÄÄÄÄÄÄÂÄÄÄÄÄÄÄÄÄÄÄÄÄÄÄÄÄÄÄÄÄÄÄÄÄÄÄÄÄÄÄÄÄÄ
       ³Widths (mm)              ³ Areas    ³ Densities (kg/m3)
       ³                         ³ (cmý)    ³
Ring   ³Outer Ring Erly Late   % ³Incr Total³Ring E/Wd L/Wd Unif  Min  Max  Rng
 # Year³ Rad.      Wood Wood  LW ³          ³mean mean mean
ÄÄÄÄÄÄÄÁÄÄÄÄÄÄÄÄÄÄÄÄÄÄÄÄÄÄÄÄÄÄÄÄÄÁÄÄÄÄÄÄÄÄÄÄÁÄÄÄÄÄÄÄÄÄÄÄÄÄÄÄÄÄÄÄÄÄÄÄÄÄÄÄÄÄÄÄÄÄÄ

 1 1991   2.1  2.1  2.1  0.0   0   0.1    0.1 299  299    0    0  208  332  124
 2 1992  12.6 10.5 10.5  0.0   0   4.8    5.0 304  304    0    0  245  403  158
 3 1993  33.9 21.3 21.3  0.0   0  31.1   36.1 312  312    0    0  249  473  224
 4 1994  56.7 22.8 22.5  0.3   1  64.9  101.0 336  334  512  178  273  512  239
 5 1995  77.1 20.4 18.6  1.8   8  85.8  186.7 355  338  522  184  284  536  252
 6 1996  95.4 18.3 17.7  0.6   3  99.2  285.9 343  337  532  195  283  550  267
 7 1997 111.9 16.5 16.2  0.3   1 107.5  393.4 363  361  500  139  297  500  203
 8 1998 122.1 10.2 10.2  0.0   0  75.0  468.4 399  399    0    0  315  499  184
 9 1999 132.6 10.5  8.7  1.8  17  84.0  552.4 432  410  538  128  361  592  231
10 2000 135.9  3.3  3.0  0.3   9  27.8  580.2 424  410  572  162  304  572  268
11 2001 141.9  6.0  3.6  2.4  40  52.4  632.6 452  406  522  116  325  541  216
12 2002 144.9  3.0  1.8  1.2  40  27.0  659.6 423  347  538  191  316  570  254
13 2003 148.8  3.9  2.7  1.2  30  36.0  695.6 450  407  548  141  361  582  221
14 2004 151.8  3.0  1.8  1.2  40  28.3  723.9 472  405  572  167  358  600  242
15 2005 153.9  2.1  1.5  0.6  28  20.2  744.1 472  427  586  159  382  607  225
16 2006 155.4  1.5  0.9  0.6  40  14.6  758.7 491  434  577  143  386  615  229
17 2007 156.9  1.5  0.6  0.9  60  14.7  773.4 532  471  573  102  451  639  188
18 2008 159.6  2.7  1.2  1.5  55  26.8  800.2 512  421  586  165  371  644  273
19 2009 163.8  4.2  2.4  1.8  42  42.7  842.9 499  427  594  167  352  665  313
20 2010 166.8  3.0  1.8  1.2  40  31.2  874.1 467  389  585  196  336  641  305
21 2011 170.7  3.9  2.7  1.2  30  41.4  915.4 438  378  572  194  318  627  309
22 2012 173.4  2.7  1.8  0.9  33  29.2  944.6 467  405  593  188  350  638  288
23 2013 175.5  2.1  1.2  0.9  42  23.0  967.6 505  431  604  173  364  656  292
24 2014 178.2  2.7  1.5  1.2  44  30.0  997.6 492  425  575  150  377  624  247
25 2015 182.4  4.2  1.5  2.7  64  47.6 1045.2 547  440  606  166  387  677  290
26 2016 185.7  3.3  1.2  2.1  63  38.2 1083.4 518  383  595  212  347  687  340

Core Length:  185.7 mm
Core Density: 434 kg/m3
Cross-sectional Density:  422 kg/m3
Early/Latewood Threshold: 500 kg/m3
Attenuation Constant: 3.11

ÄÄÄÄÄÄÄÄÄÄÄÄÄÄÄÄÄÄÄÄÄÄÄÄÄÄÄÄÄÄÄÄÄÄÄÄÄÄÄÄÄÄÄÄÄÄÄÄÄÄÄÄÄÄÄÄÄÄÄÄÄÄÄÄÄÄÄÄÄÄÄÄÄÄÄÄÄÄÄ
Core : 44
ÄÄÄÄÄÄÄÂÄÄÄÄÄÄÄÄÄÄÄÄÄÄÄÄÄÄÄÄÄÄÄÄÄÂÄÄÄÄÄÄÄÄÄÄÂÄÄÄÄÄÄÄÄÄÄÄÄÄÄÄÄÄÄÄÄÄÄÄÄÄÄÄÄÄÄÄÄÄÄ
       ³Widths (mm)              ³ Areas    ³ Densities (kg/m3)
       ³                         ³ (cmý)    ³
Ring   ³Outer Ring Erly Late   % ³Incr Total³Ring E/Wd L/Wd Unif  Min  Max  Rng
 # Year³ Rad.      Wood Wood  LW ³          ³mean mean mean
ÄÄÄÄÄÄÄÁÄÄÄÄÄÄÄÄÄÄÄÄÄÄÄÄÄÄÄÄÄÄÄÄÄÁÄÄÄÄÄÄÄÄÄÄÁÄÄÄÄÄÄÄÄÄÄÄÄÄÄÄÄÄÄÄÄÄÄÄÄÄÄÄÄÄÄÄÄÄÄ

 1 1991   3.0  3.0  3.0  0.0   0   0.3    0.3 322  322    0    0  278  362   84
 2 1992   9.3  6.3  6.3  0.0   0   2.4    2.7 350  350    0    0  250  468  218
 3 1993  26.7 17.4 17.4  0.0   0  19.7   22.4 352  352    0    0  295  489  194
 4 1994  43.5 16.8 15.0  1.8  10  37.1   59.4 376  356  536  180  298  542  244
 5 1995  57.3 13.8 12.9  0.9   6  43.7  103.1 380  369  541  172  311  572  261
 6 1996  69.9 12.6 12.6  0.0   0  50.4  153.5 374  374    0    0  312  492  180
 7 1997  80.7 10.8 10.5  0.3   2  51.1  204.6 387  383  500  117  313  500  187
 8 1998  91.2 10.5  9.3  1.2  11  56.7  261.3 422  408  534  126  330  553  223
 9 1999 101.4 10.2  6.0  4.2  41  61.7  323.0 469  420  539  119  389  629  240
10 2000 108.6  7.2  5.7  1.5  20  47.5  370.5 410  377  535  158  319  569  250
11 2001 113.1  4.5  2.7  1.8  40  31.3  401.9 453  389  550  161  314  591  277
12 2002 115.5  2.4  1.5  0.9  37  17.2  419.1 478  401  606  205  361  699  338
13 2003 117.0  1.5  0.3  1.2  80  11.0  430.1 555  476  575   99  476  637  161
14 2004 119.1  2.1  0.9  1.2  57  15.6  445.6 522  420  599  179  375  699  324
15 2005 120.6  1.5  0.6  0.9  60  11.3  456.9 530  427  599  172  400  651  251
16 2006 122.1  1.5  0.3  1.2  80  11.4  468.4 580  427  618  191  427  663  236
17 2007 123.3  1.2  0.3  0.9  75   9.3  477.6 587  498  617  119  498  671  173
18 2008 123.9  0.6  0.0  0.6 100   4.7  482.3 635    0  635  635  607  664   57
19 2009 124.5  0.6  0.0  0.6  99   4.7  487.0 536    0  536  536  526  547   21
20 2010 125.4  0.9  0.6  0.3  33   7.1  494.0 498  465  564   99  431  564  133
21 2011 126.0  0.6  0.6  0.0   0   4.7  498.8 461  461    0    0  454  468   14
22 2012 126.3  0.3  0.0  0.3 100   2.4  501.1 555    0  555  555  555  555    0
23 2013 126.6  0.3  0.0  0.3  99   2.4  503.5 608    0  608  608  608  608    0
24 2014 126.9  0.3  0.0  0.3 100   2.4  505.9 585    0  585  585  585  585    0
25 2015 127.2  0.3  0.0  0.3  99   2.4  508.3 550    0  550  550  550  550    0
26 2016 127.5  0.3  0.3  0.0   0   2.4  510.7 492  492    0    0  492  492    0

Core Length:  127.8 mm
Core Density: 479 kg/m3
Cross-sectional Density:  434 kg/m3
Early/Latewood Threshold: 500 kg/m3
Attenuation Constant: 3.11

ÄÄÄÄÄÄÄÄÄÄÄÄÄÄÄÄÄÄÄÄÄÄÄÄÄÄÄÄÄÄÄÄÄÄÄÄÄÄÄÄÄÄÄÄÄÄÄÄÄÄÄÄÄÄÄÄÄÄÄÄÄÄÄÄÄÄÄÄÄÄÄÄÄÄÄÄÄÄÄ
Core : 50
ÄÄÄÄÄÄÄÂÄÄÄÄÄÄÄÄÄÄÄÄÄÄÄÄÄÄÄÄÄÄÄÄÄÂÄÄÄÄÄÄÄÄÄÄÂÄÄÄÄÄÄÄÄÄÄÄÄÄÄÄÄÄÄÄÄÄÄÄÄÄÄÄÄÄÄÄÄÄÄ
       ³Widths (mm)              ³ Areas    ³ Densities (kg/m3)
       ³                         ³ (cmý)    ³
Ring   ³Outer Ring Erly Late   % ³Incr Total³Ring E/Wd L/Wd Unif  Min  Max  Rng
 # Year³ Rad.      Wood Wood  LW ³          ³mean mean mean
ÄÄÄÄÄÄÄÁÄÄÄÄÄÄÄÄÄÄÄÄÄÄÄÄÄÄÄÄÄÄÄÄÄÁÄÄÄÄÄÄÄÄÄÄÁÄÄÄÄÄÄÄÄÄÄÄÄÄÄÄÄÄÄÄÄÄÄÄÄÄÄÄÄÄÄÄÄÄÄ

 1 1991   2.7  2.7  2.7  0.0   0   0.2    0.2 329  329    0    0  303  353   50
 2 1992  16.8 14.1 14.1  0.0   0   8.6    8.9 313  313    0    0  243  455  212
 3 1993  38.4 21.6 21.6  0.0   0  37.5   46.3 333  333    0    0  242  491  249
 4 1994  57.3 18.9 16.2  2.7  14  56.8  103.1 369  345  516  171  295  530  235
 5 1995  76.2 18.9 17.4  1.5   7  79.3  182.4 381  369  524  155  326  549  223
 6 1996  97.2 21.0 20.7  0.3   1 114.4  296.8 373  371  523  152  284  523  239
 7 1997 123.3 26.1 26.1  0.0   0 180.8  477.6 372  372    0    0  297  489  192
 8 1998 143.1 19.8 16.5  3.3  16 165.7  643.3 392  365  525  160  267  550  283
 9 1999 156.3 13.2 12.0  1.2   9 124.2  767.5 386  370  551  181  269  582  313
10 2000 162.3  6.0  5.4  0.6  10  60.1  827.5 389  371  558  187  295  595  300
11 2001 171.0  8.7  6.6  2.1  24  91.1  918.6 430  393  545  152  313  611  298
12 2002 174.9  3.9  3.3  0.6  15  42.4  961.0 405  362  644  282  303  676  373
13 2003 180.3  5.4  2.4  3.0  55  60.3 1021.3 499  413  568  155  369  648  279
14 2004 183.9  3.6  2.1  1.5  41  41.2 1062.5 492  415  600  185  349  701  352
15 2005 187.2  3.3  1.8  1.5  45  38.5 1100.9 505  414  613  199  360  711  351
16 2006 189.9  2.7  1.5  1.2  44  32.0 1132.9 467  384  572  188  341  663  322
17 2007 191.7  1.8  0.6  1.2  66  21.6 1154.5 486  365  547  182  357  579  222
18 2008 194.1  2.4  0.9  1.5  62  29.1 1183.6 523  388  604  216  357  674  317
19 2009 195.6  1.5  0.9  0.6  40  18.4 1202.0 499  410  632  222  352  636  284
20 2010 198.0  2.4  0.9  1.5  62  29.7 1231.6 491  355  574  219  341  611  270
21 2011 201.3  3.3  0.9  2.4  72  41.4 1273.0 521  385  572  187  361  631  270
22 2012 205.8  4.5  2.1  2.4  53  57.6 1330.6 491  403  568  165  369  676  307
23 2013 210.9  5.1  2.4  2.7  52  66.8 1397.3 529  429  618  189  386  664  278
24 2014 212.7  1.8  0.6  1.2  66  24.0 1421.3 569  449  629  180  448  639  191
25 2015 213.9  1.2  0.6  0.6  50  16.1 1437.4 546  431  662  231  394  681  287
26 2016 214.8  0.9  0.3  0.6  66  12.1 1449.5 474  343  540  197  343  544  201

Core Length:  214.8 mm
Core Density: 444 kg/m3
Cross-sectional Density:  425 kg/m3
Early/Latewood Threshold: 500 kg/m3
Attenuation Constant: 3.11

ÄÄÄÄÄÄÄÄÄÄÄÄÄÄÄÄÄÄÄÄÄÄÄÄÄÄÄÄÄÄÄÄÄÄÄÄÄÄÄÄÄÄÄÄÄÄÄÄÄÄÄÄÄÄÄÄÄÄÄÄÄÄÄÄÄÄÄÄÄÄÄÄÄÄÄÄÄÄÄ
Core : 53
ÄÄÄÄÄÄÄÂÄÄÄÄÄÄÄÄÄÄÄÄÄÄÄÄÄÄÄÄÄÄÄÄÄÂÄÄÄÄÄÄÄÄÄÄÂÄÄÄÄÄÄÄÄÄÄÄÄÄÄÄÄÄÄÄÄÄÄÄÄÄÄÄÄÄÄÄÄÄÄ
       ³Widths (mm)              ³ Areas    ³ Densities (kg/m3)
       ³                         ³ (cmý)    ³
Ring   ³Outer Ring Erly Late   % ³Incr Total³Ring E/Wd L/Wd Unif  Min  Max  Rng
 # Year³ Rad.      Wood Wood  LW ³          ³mean mean mean
ÄÄÄÄÄÄÄÁÄÄÄÄÄÄÄÄÄÄÄÄÄÄÄÄÄÄÄÄÄÄÄÄÄÁÄÄÄÄÄÄÄÄÄÄÁÄÄÄÄÄÄÄÄÄÄÄÄÄÄÄÄÄÄÄÄÄÄÄÄÄÄÄÄÄÄÄÄÄÄ

 1 1991   4.6  4.6  3.6  0.0   0   0.7    0.7 366  366    0    0  340  391   51
 2 1992  16.6 12.0 12.0  0.0   0   8.0    8.7 329  329    0    0  276  473  197
 3 1993  38.5 21.9 21.9  0.0   0  37.9   46.6 328  328    0    0  250  463  213
 4 1994  60.1 21.6 19.8  1.8   8  66.9  113.5 332  315  512  197  260  525  265
 5 1995  81.1 21.0 19.2  1.8   8  93.2  206.6 366  349  543  194  295  568  273
 6 1996 103.9 22.8 21.3  1.5   6 132.5  339.1 372  362  519  157  287  535  248
 7 1997 127.0 23.1 21.9  1.2   5 167.6  506.7 371  364  506  142  307  514  207
 8 1998 142.0 15.0 12.0  3.0  20 126.8  633.5 423  386  574  188  308  606  298
 9 1999 159.7 17.7 15.3  2.4  13 167.8  801.2 418  399  537  138  337  570  233
10 2000 168.7  9.0  7.5  1.5  16  92.9  894.1 393  362  549  187  310  600  290
11 2001 175.0  6.3  3.6  2.7  42  68.0  962.1 485  401  596  195  334  657  323
12 2002 179.8  4.8  3.3  1.5  31  53.5 1015.6 472  391  651  260  329  703  374
13 2003 186.7  6.9  2.7  4.2  60  79.4 1095.1 530  437  589  152  372  668  296
14 2004 190.9  4.2  1.8  2.4  57  49.8 1144.9 516  417  591  174  363  680  317
15 2005 195.4  4.5  1.2  3.3  73  54.6 1199.5 540  436  578  142  376  686  310
16 2006 199.6  4.2  1.2  3.0  71  52.1 1251.6 535  392  592  200  356  693  337
17 2007 203.5  3.9  2.4  1.5  38  49.4 1301.0 509  442  616  174  375  677  302
18 2008 207.7  4.2  1.5  2.7  64  54.3 1355.3 510  385  579  194  357  658  301
19 2009 212.2  4.5  2.1  2.4  53  59.4 1414.6 510  433  579  146  364  651  287
20 2010 214.6  2.4  1.5  0.9  37  32.2 1446.8 463  401  566  165  352  610  258
21 2011 217.9  3.3  2.4  0.9  27  44.8 1491.6 458  399  617  218  351  658  307
22 2012 220.0  2.1  1.2  0.9  42  28.9 1520.5 489  423  577  154  383  635  252
23 2013 222.7  2.7  0.9  1.8  66  37.6 1558.1 538  419  598  179  391  679  288
24 2014 225.1  2.4  0.9  1.5  62  33.8 1591.8 513  396  583  187  343  674  331
25 2015 228.7  3.6  1.5  2.1  58  51.3 1643.2 558  447  637  190  400  722  322
26 2016 230.8  2.1  0.6  1.5  71  30.3 1673.5 555  365  631  266  234  679  445

Core Length:  229.8 mm
Core Density: 456 kg/m3
Cross-sectional Density:  443 kg/m3
Early/Latewood Threshold: 500 kg/m3
Attenuation Constant: 3.11

ÄÄÄÄÄÄÄÄÄÄÄÄÄÄÄÄÄÄÄÄÄÄÄÄÄÄÄÄÄÄÄÄÄÄÄÄÄÄÄÄÄÄÄÄÄÄÄÄÄÄÄÄÄÄÄÄÄÄÄÄÄÄÄÄÄÄÄÄÄÄÄÄÄÄÄÄÄÄÄ
Core : 55
ÄÄÄÄÄÄÄÂÄÄÄÄÄÄÄÄÄÄÄÄÄÄÄÄÄÄÄÄÄÄÄÄÄÂÄÄÄÄÄÄÄÄÄÄÂÄÄÄÄÄÄÄÄÄÄÄÄÄÄÄÄÄÄÄÄÄÄÄÄÄÄÄÄÄÄÄÄÄÄ
       ³Widths (mm)              ³ Areas    ³ Densities (kg/m3)
       ³                         ³ (cmý)    ³
Ring   ³Outer Ring Erly Late   % ³Incr Total³Ring E/Wd L/Wd Unif  Min  Max  Rng
 # Year³ Rad.      Wood Wood  LW ³          ³mean mean mean
ÄÄÄÄÄÄÄÁÄÄÄÄÄÄÄÄÄÄÄÄÄÄÄÄÄÄÄÄÄÄÄÄÄÁÄÄÄÄÄÄÄÄÄÄÁÄÄÄÄÄÄÄÄÄÄÄÄÄÄÄÄÄÄÄÄÄÄÄÄÄÄÄÄÄÄÄÄÄÄ

 2 1992   6.0  6.0  5.1  0.9  15   1.1    1.1 414  395  524  129  358  550  192
 3 1993  28.8 22.8 22.8  0.0   0  24.9   26.1 365  365    0    0  284  488  204
 4 1994  51.0 22.2 19.5  2.7  12  55.7   81.7 386  365  540  175  315  572  257
 5 1995  73.2 22.2 19.8  2.4  10  86.6  168.3 393  376  532  156  313  567  254
 6 1996  94.5 21.3 19.2  2.1   9 112.2  280.6 403  390  524  134  306  569  263
 7 1997 117.6 23.1 18.9  4.2  18 153.9  434.5 418  395  521  126  319  531  212
 8 1998 135.9 18.3 14.1  4.2  22 145.7  580.2 429  398  532  134  304  573  269
 9 1999 150.0 14.1 12.9  1.2   8 126.6  706.9 422  410  551  141  329  568  239
10 2000 159.3  9.3  6.3  3.0  32  90.4  797.2 434  378  553  175  305  575  270
11 2001 169.8 10.5  6.9  3.6  34 108.6  905.8 454  412  537  125  328  580  252
12 2002 175.5  5.7  3.3  2.4  42  61.8  967.6 459  370  581  211  314  624  310
13 2003 181.2  5.7  3.0  2.7  47  63.9 1031.5 496  410  591  181  321  641  320
14 2004 186.0  4.8  1.8  3.0  62  55.4 1086.9 505  393  573  180  347  615  268
15 2005 192.6  6.6  3.0  3.6  54  78.5 1165.4 523  424  606  182  366  708  342
16 2006 196.8  4.2  1.8  2.4  57  51.4 1216.7 523  406  611  205  348  663  315
17 2007 199.8  3.0  0.9  2.1  70  37.4 1254.1 526  386  587  201  340  690  350
18 2008 202.8  3.0  1.2  1.8  60  37.9 1292.1 528  400  614  214  364  683  319
19 2009 206.1  3.3  1.2  2.1  63  42.4 1334.5 539  398  620  222  359  713  354
20 2010 208.2  2.1  1.5  0.6  28  27.3 1361.8 444  398  561  163  358  571  213
21 2011 209.4  1.2  0.9  0.3  25  15.7 1377.5 438  394  571  177  379  571  192
22 2012 210.9  1.5  0.6  0.9  60  19.8 1397.3 547  432  624  192  401  711  310
23 2013 213.0  2.1  0.6  1.5  71  28.0 1425.3 580  436  638  202  424  724  300
24 2014 214.2  1.2  0.3  0.9  75  16.1 1441.4 558  460  591  131  460  635  175
25 2015 215.1  0.9  0.3  0.6  66  12.1 1453.6 564  490  601  111  490  649  159
26 2016 216.0  0.9  0.3  0.6  66  12.2 1465.7 502  373  566  193  373  595  222

Core Length:  216.0 mm
Core Density: 474 kg/m3
Cross-sectional Density:  454 kg/m3
Early/Latewood Threshold: 500 kg/m3
Attenuation Constant: 3.11

ÄÄÄÄÄÄÄÄÄÄÄÄÄÄÄÄÄÄÄÄÄÄÄÄÄÄÄÄÄÄÄÄÄÄÄÄÄÄÄÄÄÄÄÄÄÄÄÄÄÄÄÄÄÄÄÄÄÄÄÄÄÄÄÄÄÄÄÄÄÄÄÄÄÄÄÄÄÄÄ
Core : 64
ÄÄÄÄÄÄÄÂÄÄÄÄÄÄÄÄÄÄÄÄÄÄÄÄÄÄÄÄÄÄÄÄÄÂÄÄÄÄÄÄÄÄÄÄÂÄÄÄÄÄÄÄÄÄÄÄÄÄÄÄÄÄÄÄÄÄÄÄÄÄÄÄÄÄÄÄÄÄÄ
       ³Widths (mm)              ³ Areas    ³ Densities (kg/m3)
       ³                         ³ (cmý)    ³
Ring   ³Outer Ring Erly Late   % ³Incr Total³Ring E/Wd L/Wd Unif  Min  Max  Rng
 # Year³ Rad.      Wood Wood  LW ³          ³mean mean mean
ÄÄÄÄÄÄÄÁÄÄÄÄÄÄÄÄÄÄÄÄÄÄÄÄÄÄÄÄÄÄÄÄÄÁÄÄÄÄÄÄÄÄÄÄÁÄÄÄÄÄÄÄÄÄÄÄÄÄÄÄÄÄÄÄÄÄÄÄÄÄÄÄÄÄÄÄÄÄÄ

 1 1991   3.0  3.0  3.0  0.0   0   0.3    0.3 358  358    0    0  295  387   92
 2 1992  12.3  9.3  8.4  0.9   9   4.5    4.8 373  357  523  166  273  541  268
 3 1993  30.3 18.0 17.7  0.3   1  24.1   28.8 354  352  501  149  274  501  227
 4 1994  49.2 18.9 17.1  1.8   9  47.2   76.0 349  332  514  182  277  530  253
 5 1995  67.8 18.6 16.8  1.8   9  68.4  144.4 379  364  524  160  322  552  230
 6 1996  87.9 20.1 19.2  0.9   4  98.3  242.7 373  366  516  150  300  522  222
 7 1997 114.0 26.1 25.8  0.3   1 165.5  408.3 395  394  517  123  316  517  201
 8 1998 135.6 21.6 19.5  2.1   9 169.4  577.7 414  402  523  121  331  563  232
 9 1999 154.2 18.6 15.9  2.7  14 169.3  747.0 429  413  521  108  340  541  201
10 2000 163.5  9.3  7.2  2.1  22  92.8  839.8 404  369  528  159  292  561  269
11 2001 171.0  7.5  6.0  1.5  20  78.8  918.6 414  386  525  139  295  538  243
12 2002 177.3  6.3  4.5  1.8  28  68.9  987.6 427  378  551  173  288  606  318
13 2003 188.7 11.4  6.6  4.8  42 131.1 1118.6 475  422  548  126  344  640  296
14 2004 195.3  6.6  2.7  3.9  59  79.6 1198.3 513  420  578  158  344  629  285
15 2005 199.5  4.2  2.7  1.5  35  52.1 1250.4 464  407  568  161  360  631  271
16 2006 204.0  4.5  2.7  1.8  40  57.0 1307.4 481  426  564  138  357  627  270
17 2007 207.3  3.3  1.2  2.1  63  42.6 1350.0 502  409  555  146  373  647  274
18 2008 213.0  5.7  1.8  3.9  68  75.3 1425.3 541  436  590  154  385  656  271
19 2009 217.8  4.8  1.5  3.3  68  65.0 1490.3 522  411  573  162  377  640  263
20 2010 221.7  3.9  0.9  3.0  76  53.8 1544.1 565  442  602  160  402  666  264
21 2011 226.5  4.8  1.2  3.6  74  67.6 1611.7 537  415  577  162  368  640  272
22 2012 231.0  4.5  2.1  2.4  53  64.7 1676.4 521  448  586  138  374  658  284
23 2013 237.0  6.0  2.4  3.6  60  88.2 1764.6 529  431  595  164  381  678  297
24 2014 242.7  5.7  1.8  3.9  68  85.9 1850.5 574  460  627  167  409  698  289
25 2015 250.5  7.8  2.7  5.1  65 120.9 1971.4 541  437  596  159  395  704  309
26 2016 256.2  5.7  3.6  2.1  36  90.7 2062.1 498  444  591  147  385  666  281

Core Length:  256.2 mm
Core Density: 458 kg/m3
Cross-sectional Density:  463 kg/m3
Early/Latewood Threshold: 500 kg/m3
Attenuation Constant: 3.11

ÄÄÄÄÄÄÄÄÄÄÄÄÄÄÄÄÄÄÄÄÄÄÄÄÄÄÄÄÄÄÄÄÄÄÄÄÄÄÄÄÄÄÄÄÄÄÄÄÄÄÄÄÄÄÄÄÄÄÄÄÄÄÄÄÄÄÄÄÄÄÄÄÄÄÄÄÄÄÄ
Core : 70
ÄÄÄÄÄÄÄÂÄÄÄÄÄÄÄÄÄÄÄÄÄÄÄÄÄÄÄÄÄÄÄÄÄÂÄÄÄÄÄÄÄÄÄÄÂÄÄÄÄÄÄÄÄÄÄÄÄÄÄÄÄÄÄÄÄÄÄÄÄÄÄÄÄÄÄÄÄÄÄ
       ³Widths (mm)              ³ Areas    ³ Densities (kg/m3)
       ³                         ³ (cmý)    ³
Ring   ³Outer Ring Erly Late   % ³Incr Total³Ring E/Wd L/Wd Unif  Min  Max  Rng
 # Year³ Rad.      Wood Wood  LW ³          ³mean mean mean
ÄÄÄÄÄÄÄÁÄÄÄÄÄÄÄÄÄÄÄÄÄÄÄÄÄÄÄÄÄÄÄÄÄÁÄÄÄÄÄÄÄÄÄÄÁÄÄÄÄÄÄÄÄÄÄÄÄÄÄÄÄÄÄÄÄÄÄÄÄÄÄÄÄÄÄÄÄÄÄ

 1 1991   3.0  3.0  3.0  0.0   0   0.3    0.3 273  273    0    0  201  324  123
 2 1992  15.9 12.9 12.9  0.0   0   7.7    7.9 295  295    0    0  226  460  234
 3 1993  38.7 22.8 21.9  0.9   3  39.1   47.1 321  313  515  202  246  527  281
 4 1994  60.3 21.6 19.5  2.1   9  67.2  114.2 347  323  561  238  252  594  342
 5 1995  77.4 17.1 15.9  1.2   7  74.0  188.2 361  348  533  185  279  581  302
 6 1996  94.5 17.1 16.8  0.3   1  92.3  280.6 366  364  520  156  272  520  248
 7 1997 117.0 22.5 20.7  1.8   7 149.5  430.1 377  364  526  162  288  542  254
 8 1998 136.2 19.2 18.9  0.3   1 152.7  582.8 370  368  532  164  292  532  240
 9 1999 150.3 14.1 12.6  1.5  10 126.9  709.7 401  383  557  174  302  581  279
10 2000 159.9  9.6  6.6  3.0  31  93.6  803.2 421  368  538  170  272  604  332
11 2001 170.4 10.5  8.4  2.1  20 109.0  912.2 450  416  589  173  357  623  266
12 2002 177.0  6.6  4.2  2.4  36  72.0  984.2 454  386  572  186  358  648  290
13 2003 186.9  9.9  6.6  3.3  33 113.2 1097.4 489  452  564  112  403  648  245
14 2004 194.1  7.2  3.3  3.9  54  86.2 1183.6 472  389  542  153  345  603  258
15 2005 200.1  6.0  3.9  2.1  35  74.3 1257.9 488  427  602  175  357  677  320
16 2006 206.7  6.6  3.9  2.7  40  84.3 1342.2 467  405  558  153  339  590  251
17 2007 212.1  5.4  2.7  2.7  50  71.0 1413.3 480  409  550  141  337  588  251
18 2008 219.6  7.5  4.5  3.0  40 101.7 1515.0 469  416  548  132  343  599  256
19 2009 225.9  6.3  3.6  2.7  42  88.2 1603.2 466  400  555  155  352  599  247
20 2010 230.4  4.5  2.7  1.8  40  64.5 1667.7 461  399  555  156  340  630  290
21 2011 237.3  6.9  4.8  2.1  30 101.4 1769.1 449  397  568  171  344  592  248
22 2012 240.3  3.0  2.1  0.9  30  45.0 1814.1 416  360  545  185  298  562  264
23 2013 243.0  2.7  1.8  0.9  33  41.0 1855.1 458  398  579  181  341  612  271
24 2014 246.9  3.9  1.8  2.1  53  60.0 1915.1 499  403  582  179  336  615  279
25 2015 252.0  5.1  2.7  2.4  47  79.9 1995.0 484  409  567  158  326  586  260
26 2016 255.3  3.3  2.4  0.9  27  52.6 2047.6 446  396  582  186  286  636  350

Core Length:  255.3 mm
Core Density: 422 kg/m3
Cross-sectional Density:  431 kg/m3
Early/Latewood Threshold: 500 kg/m3
Attenuation Constant: 3.11
