Repository: StevenDovey/Densiometry

# Densiometry

R reimplementation of the **EDITOR** data-processing pipeline for the
FRI Direct-Scanning X-Ray Densitometer (Cown & Clement 1983; system software
upgraded in the 1990s), maintained at BSI (formerly Forest Research Institute),
Rotorua, NZ.

---

## Background

The FRI densitometer uses a Fe-55 radioisotopic source and a scintillation
detector to measure wood density at 0.3 mm spatial resolution along machined
increment cores (2 mm thick, 5 mm increment).  Raw count data are written to
`.SCN` files by the SCANNA acquisition program.

The original **EDITOR** program reads `.SCN` files, lets the operator check and

File: trials completed/FR121_4_Tairua_finished/Densitometry/Densitometer scan files/TAIR12.DAT
File : C:\DENSITOM\TAIRUA~1\TAIR12.DAT
Cores :
6
16
19
20
27
30
34
44
49
56
61
67

ÄÄÄÄÄÄÄÄÄÄÄÄÄÄÄÄÄÄÄÄÄÄÄÄÄÄÄÄÄÄÄÄÄÄÄÄÄÄÄÄÄÄÄÄÄÄÄÄÄÄÄÄÄÄÄÄÄÄÄÄÄÄÄÄÄÄÄÄÄÄÄÄÄÄÄÄÄÄÄ
Core : 6
ÄÄÄÄÄÄÄÂÄÄÄÄÄÄÄÄÄÄÄÄÄÄÄÄÄÄÄÄÄÄÄÄÄÂÄÄÄÄÄÄÄÄÄÄÂÄÄÄÄÄÄÄÄÄÄÄÄÄÄÄÄÄÄÄÄÄÄÄÄÄÄÄÄÄÄÄÄÄÄ
       ³Widths (mm)              ³ Areas    ³ Densities (kg/m3)
       ³                         ³ (cmý)    ³
Ring   ³Outer Ring Erly Late   % ³Incr Total³Ring E/Wd L/Wd Unif  Min  Max  Rng
 # Year³ Rad.      Wood Wood  LW ³          ³mean mean mean
ÄÄÄÄÄÄÄÁÄÄÄÄÄÄÄÄÄÄÄÄÄÄÄÄÄÄÄÄÄÄÄÄÄÁÄÄÄÄÄÄÄÄÄÄÁÄÄÄÄÄÄÄÄÄÄÄÄÄÄÄÄÄÄÄÄÄÄÄÄÄÄÄÄÄÄÄÄÄÄ

 1 1991   1.5  1.5  1.5  0.0   0   0.0    0.0 345  345    0    0  319  380   61
 2 1992  12.9 11.4 11.4  0.0   0   5.2    5.2 318  318    0    0  271  499  228
 3 1993  30.9 18.0 16.2  1.8  10  24.8   30.0 355  336  527  191  266  543  277
 4 1994  46.5 15.6 13.5  2.1  13  37.9   67.9 380  352  566  214  292  589  297
 5 1995  61.2 14.7 13.5  1.2   8  49.7  117.7 370  354  550  196  293  586  293
 6 1996  74.7 13.5 12.3  1.2   8  57.6  175.3 387  371  551  180  308  584  276
 7 1997  90.9 16.2 15.0  1.2   7  84.3  259.6 380  369  516  147  283  532  249
 8 1998 104.4 13.5 11.7  1.8  13  82.8  342.4 383  360  531  171  263  553  290
 9 1999 114.9 10.5  9.6  0.9   8  72.3  414.8 396  385  518  133  293  544  251
10 2000 124.5  9.6  8.7  0.9   9  72.2  487.0 454  449  504   55  295  506  211
11 2001 143.1 18.6 13.5  5.1  27 156.4  643.3 451  413  550  137  330  615  285
12 2002 152.7  9.6  5.1  4.5  46  89.2  732.5 478  393  574  181  338  659  321
13 2003 165.9 13.2  8.7  4.5  34 132.1  864.7 489  430  602  172  370  670  300
14 2004 172.5  6.6  3.9  2.7  40  70.2  934.8 478  404  585  181  315  653  338
15 2005 180.3  7.8  5.7  2.1  26  86.5 1021.3 458  401  613  212  328  642  314
16 2006 186.3  6.0  4.5  1.5  25  69.1 1090.4 444  397  586  189  305  615  310
17 2007 191.7  5.4  3.6  1.8  33  64.1 1154.5 455  387  589  202  309  668  359
18 2008 196.5  4.8  3.3  1.5  31  58.5 1213.0 458  404  577  173  321  637  316
19 2009 198.6  2.1  1.2  0.9  42  26.1 1239.1 458  383  558  175  328  595  267
20 2010 201.9  3.3  1.8  1.5  45  41.5 1280.6 504  424  600  176  382  685  303
21 2011 205.5  3.6  1.8  1.8  49  46.1 1326.7 510  421  598  177  367  655  288
22 2012 208.8  3.3  1.8  1.5  45  43.0 1369.7 511  430  608  178  372  692  320
23 2013 212.1  3.3  1.8  1.5  45  43.6 1413.3 533  466  614  148  426  679  253
24 2014 213.9  1.8  0.9  0.9  49  24.1 1437.4 501  412  590  178  350  614  264
25 2015 216.3  2.4  1.2  1.2  50  32.4 1469.8 517  436  598  162  405  652  247
26 2016 218.1  1.8  1.2  0.6  33  24.6 1494.4 446  396  546  150  277  552  275

Core Length:  218.1 mm
Core Density: 440 kg/m3
Cross-sectional Density:  448 kg/m3
Early/Latewood Threshold: 500 kg/m3
Attenuation Constant: 3.11

ÄÄÄÄÄÄÄÄÄÄÄÄÄÄÄÄÄÄÄÄÄÄÄÄÄÄÄÄÄÄÄÄÄÄÄÄÄÄÄÄÄÄÄÄÄÄÄÄÄÄÄÄÄÄÄÄÄÄÄÄÄÄÄÄÄÄÄÄÄÄÄÄÄÄÄÄÄÄÄ
Core : 16
ÄÄÄÄÄÄÄÂÄÄÄÄÄÄÄÄÄÄÄÄÄÄÄÄÄÄÄÄÄÄÄÄÄÂÄÄÄÄÄÄÄÄÄÄÂÄÄÄÄÄÄÄÄÄÄÄÄÄÄÄÄÄÄÄÄÄÄÄÄÄÄÄÄÄÄÄÄÄÄ
       ³Widths (mm)              ³ Areas    ³ Densities (kg/m3)
       ³                         ³ (cmý)    ³
Ring   ³Outer Ring Erly Late   % ³Incr Total³Ring E/Wd L/Wd Unif  Min  Max  Rng
 # Year³ Rad.      Wood Wood  LW ³          ³mean mean mean
ÄÄÄÄÄÄÄÁÄÄÄÄÄÄÄÄÄÄÄÄÄÄÄÄÄÄÄÄÄÄÄÄÄÁÄÄÄÄÄÄÄÄÄÄÁÄÄÄÄÄÄÄÄÄÄÄÄÄÄÄÄÄÄÄÄÄÄÄÄÄÄÄÄÄÄÄÄÄÄ

 1 1991   3.0  3.0  3.0  0.0   0   0.3    0.3 399  399    0    0  349  429   80
 2 1992  12.9  9.9  8.4  1.5  15   4.9    5.2 402  375  553  178  322  594  272
 3 1993  32.4 19.5 16.8  2.7  13  27.8   33.0 392  370  530  160  308  565  257
 4 1994  54.0 21.6 18.0  3.6  16  58.6   91.6 409  376  575  199  328  611  283
 5 1995  76.2 22.2 18.6  3.6  16  90.8  182.4 433  406  569  163  365  621  256
 6 1996  95.7 19.5 14.4  5.1  26 105.3  287.7 455  422  550  128  362  620  258
 7 1997 114.6 18.9 14.4  4.5  23 124.9  412.6 460  425  569  144  369  649  280
 8 1998 128.7 14.1  9.9  4.2  29 107.8  520.4 454  411  556  145  340  623  283
 9 1999 142.2 13.5 10.5  3.0  22 114.9  635.3 444  414  548  134  337  619  282
10 2000 150.9  8.7  6.0  2.7  31  80.1  715.4 450  394  574  180  349  630  281
11 2001 157.8  6.9  4.8  2.1  30  66.9  782.3 479  437  575  138  354  631  277
12 2002 162.6  4.8  3.0  1.8  37  48.3  830.6 449  373  576  203  336  642  306
13 2003 167.4  4.8  2.4  2.4  49  49.8  880.4 499  435  563  128  389  631  242
14 2004 171.0  3.6  1.8  1.8  50  38.3  918.6 521  443  598  155  405  674  269
15 2005 173.7  2.7  1.2  1.5  55  29.2  947.9 505  409  581  172  385  682  297
16 2006 174.9  1.2  0.3  0.9  75  13.1  961.0 547  452  579  127  452  627  175
17 2007 175.8  0.9  0.3  0.6  66   9.9  970.9 556  481  594  113  481  622  141
18 2008 177.0  1.2  0.3  0.9  75  13.3  984.2 572  472  605  133  472  679  207
19 2009 178.2  1.2  0.0  1.2  99  13.4  997.6 539    0  539  539  504  592   88

Core Length:  180.3 mm
Core Density: 471 kg/m3
Cross-sectional Density:  459 kg/m3
Early/Latewood Threshold: 500 kg/m3
Attenuation Constant: 3.11

ÄÄÄÄÄÄÄÄÄÄÄÄÄÄÄÄÄÄÄÄÄÄÄÄÄÄÄÄÄÄÄÄÄÄÄÄÄÄÄÄÄÄÄÄÄÄÄÄÄÄÄÄÄÄÄÄÄÄÄÄÄÄÄÄÄÄÄÄÄÄÄÄÄÄÄÄÄÄÄ
Core : 19
ÄÄÄÄÄÄÄÂÄÄÄÄÄÄÄÄÄÄÄÄÄÄÄÄÄÄÄÄÄÄÄÄÄÂÄÄÄÄÄÄÄÄÄÄÂÄÄÄÄÄÄÄÄÄÄÄÄÄÄÄÄÄÄÄÄÄÄÄÄÄÄÄÄÄÄÄÄÄÄ
       ³Widths (mm)              ³ Areas    ³ Densities (kg/m3)
       ³                         ³ (cmý)    ³
Ring   ³Outer Ring Erly Late   % ³Incr Total³Ring E/Wd L/Wd Unif  Min  Max  Rng
 # Year³ Rad.      Wood Wood  LW ³          ³mean mean mean
ÄÄÄÄÄÄÄÁÄÄÄÄÄÄÄÄÄÄÄÄÄÄÄÄÄÄÄÄÄÄÄÄÄÁÄÄÄÄÄÄÄÄÄÄÁÄÄÄÄÄÄÄÄÄÄÄÄÄÄÄÄÄÄÄÄÄÄÄÄÄÄÄÄÄÄÄÄÄÄ

 1 1992   4.2  4.2  4.2  0.0   0   0.6    0.6 288  288    0    0  207  345  138
 2 1993  13.5  9.3  9.3  0.0   0   5.2    5.7 327  327    0    0  281  404  123
 3 1994  31.5 18.0 18.0  0.0   0  25.4   31.2 285  285    0    0  225  428  203
 4 1995  51.0 19.5 19.2  0.3   1  50.5   81.7 303  299  542  243  241  542  301
 5 1996  62.4 11.4 10.5  0.9   7  40.6  122.3 356  338  564  226  264  606  342
 6 1997  73.5 11.1 10.2  0.9   8  47.4  169.7 388  374  546  172  284  583  299
 7 1998  82.2  8.7  8.1  0.6   6  42.6  212.3 392  380  557  177  304  568  264
 8 1999  90.3  8.1  7.5  0.6   7  43.9  256.2 370  356  549  193  302  561  259
 9 2000  96.9  6.6  5.7  0.9  13  38.8  295.0 389  367  532  165  259  564  305
10 2001 105.0  8.1  7.8  0.3   3  51.4  346.4 412  404  632  228  299  632  333
11 2002 110.1  5.1  4.2  0.9  17  34.5  380.8 421  391  561  170  308  576  268
12 2003 113.7  3.6  0.9  2.7  75  25.3  406.1 511  405  547  142  359  601  242
13 2004 116.7  3.0  1.5  1.5  50  21.7  427.9 479  393  565  172  328  624  296
14 2005 120.6  3.9  1.8  2.1  53  29.1  456.9 518  431  592  161  370  680  310
15 2006 125.1  4.5  1.8  2.7  60  34.7  491.7 498  404  561  157  353  646  293
16 2007 128.4  3.3  1.2  2.1  63  26.3  517.9 505  374  580  206  342  686  344
17 2008 133.2  4.8  1.5  3.3  68  39.4  557.4 515  386  573  187  352  662  310
18 2009 136.2  3.0  1.5  1.5  50  25.4  582.8 508  407  609  202  341  667  326
19 2010 138.6  2.4  1.2  1.2  50  20.7  603.5 507  412  603  191  350  664  314
20 2011 141.6  3.0  1.8  1.2  40  26.4  629.9 480  405  593  188  340  681  341
21 2012 144.3  2.7  1.8  0.9  33  24.3  654.2 486  433  592  159  371  686  315
22 2013 147.6  3.3  2.1  1.2  36  30.3  684.4 485  407  622  215  345  660  315
23 2014 151.2  3.6  2.1  1.5  41  33.8  718.2 482  404  591  187  350  676  326
24 2015 154.2  3.0  2.1  0.9  30  28.8  747.0 452  398  578  180  348  602  254
25 2016 156.9  2.7  1.8  0.9  33  26.4  773.4 434  373  556  183  335  641  306

Core Length:  156.9 mm
Core Density: 431 kg/m3
Cross-sectional Density:  431 kg/m3
Early/Latewood Threshold: 500 kg/m3
Attenuation Constant: 3.11

ÄÄÄÄÄÄÄÄÄÄÄÄÄÄÄÄÄÄÄÄÄÄÄÄÄÄÄÄÄÄÄÄÄÄÄÄÄÄÄÄÄÄÄÄÄÄÄÄÄÄÄÄÄÄÄÄÄÄÄÄÄÄÄÄÄÄÄÄÄÄÄÄÄÄÄÄÄÄÄ
Core : 20
ÄÄÄÄÄÄÄÂÄÄÄÄÄÄÄÄÄÄÄÄÄÄÄÄÄÄÄÄÄÄÄÄÄÂÄÄÄÄÄÄÄÄÄÄÂÄÄÄÄÄÄÄÄÄÄÄÄÄÄÄÄÄÄÄÄÄÄÄÄÄÄÄÄÄÄÄÄÄÄ
       ³Widths (mm)              ³ Areas    ³ Densities (kg/m3)
       ³                         ³ (cmý)    ³
Ring   ³Outer Ring Erly Late   % ³Incr Total³Ring E/Wd L/Wd Unif  Min  Max  Rng
 # Year³ Rad.      Wood Wood  LW ³          ³mean mean mean
ÄÄÄÄÄÄÄÁÄÄÄÄÄÄÄÄÄÄÄÄÄÄÄÄÄÄÄÄÄÄÄÄÄÁÄÄÄÄÄÄÄÄÄÄÁÄÄÄÄÄÄÄÄÄÄÄÄÄÄÄÄÄÄÄÄÄÄÄÄÄÄÄÄÄÄÄÄÄÄ

 2 1992   7.3  7.3  6.3  0.0   0   1.7    1.7 345  345    0    0  289  412  123
 3 1993  15.1  7.8  7.8  0.0   0   5.5    7.2 366  366    0    0  309  473  164
 4 1994  31.0 15.9 13.8  2.1  13  23.0   30.2 390  361  582  221  317  606  289
 5 1995  44.2 13.2 11.7  1.5  11  31.2   61.4 400  377  581  204  324  630  306
 6 1996  57.4 13.2 11.7  1.5  11  42.1  103.5 411  392  557  165  338  587  249
 7 1997  76.6 19.2 16.8  2.4  12  80.8  184.3 424  406  553  147  345  593  248
 8 1998  91.9 15.3 13.2  2.1  13  81.0  265.3 435  414  566  152  343  607  264
 9 1999 103.0 11.1  9.9  1.2  10  68.0  333.3 434  418  566  148  358  615  257
10 2000 108.7  5.7  4.2  1.5  26  37.9  371.2 450  398  594  196  354  655  301
11 2001 116.5  7.8  6.0  1.8  23  55.2  426.4 444  412  549  137  348  589  241
12 2002 121.0  4.5  2.7  1.8  40  33.6  460.0 449  362  578  216  326  682  356
13 2003 126.1  5.1  2.4  2.7  52  39.6  499.6 509  420  589  169  365  697  332
14 2004 130.6  4.5  2.7  1.8  40  36.3  535.8 495  413  617  204  355  670  315
15 2005 133.9  3.3  2.4  0.9  27  27.4  563.3 462  411  599  188  347  719  372
16 2006 136.3  2.4  1.5  0.9  37  20.4  583.6 464  382  600  218  351  646  295
17 2007 138.7  2.4  1.5  0.9  37  20.7  604.4 467  390  595  205  347  638  291
18 2008 141.4  2.7  1.5  1.2  44  23.8  628.1 496  406  610  204  354  682  328
19 2009 143.8  2.4  1.8  0.6  25  21.5  649.6 464  407  635  228  357  656  299
20 2010 146.2  2.4  1.5  0.9  37  21.9  671.5 474  387  619  232  328  671  343
21 2011 150.1  3.9  2.1  1.8  46  36.3  707.8 501  441  571  130  388  618  230
22 2012 154.3  4.2  2.7  1.5  35  40.2  748.0 483  434  570  136  365  671  306
23 2013 157.3  3.0  2.1  0.9  30  29.4  777.3 465  410  592  182  322  657  335
24 2014 159.7  2.4  1.2  1.2  49  23.9  801.2 515  418  612  194  336  677  341
25 2015 164.2  4.5  2.4  2.1  46  45.8  847.0 511  442  590  148  369  636  267
26 2016 166.3  2.1  1.5  0.6  28  21.8  868.8 435  386  557  171  353  596  243

Core Length:  165.3 mm
Core Density: 451 kg/m3
Cross-sectional Density:  455 kg/m3
Early/Latewood Threshold: 500 kg/m3
Attenuation Constant: 3.11

ÄÄÄÄÄÄÄÄÄÄÄÄÄÄÄÄÄÄÄÄÄÄÄÄÄÄÄÄÄÄÄÄÄÄÄÄÄÄÄÄÄÄÄÄÄÄÄÄÄÄÄÄÄÄÄÄÄÄÄÄÄÄÄÄÄÄÄÄÄÄÄÄÄÄÄÄÄÄÄ
Core : 27
ÄÄÄÄÄÄÄÂÄÄÄÄÄÄÄÄÄÄÄÄÄÄÄÄÄÄÄÄÄÄÄÄÄÂÄÄÄÄÄÄÄÄÄÄÂÄÄÄÄÄÄÄÄÄÄÄÄÄÄÄÄÄÄÄÄÄÄÄÄÄÄÄÄÄÄÄÄÄÄ
       ³Widths (mm)              ³ Areas    ³ Densities (kg/m3)
       ³                         ³ (cmý)    ³
Ring   ³Outer Ring Erly Late   % ³Incr Total³Ring E/Wd L/Wd Unif  Min  Max  Rng
 # Year³ Rad.      Wood Wood  LW ³          ³mean mean mean
ÄÄÄÄÄÄÄÁÄÄÄÄÄÄÄÄÄÄÄÄÄÄÄÄÄÄÄÄÄÄÄÄÄÁÄÄÄÄÄÄÄÄÄÄÁÄÄÄÄÄÄÄÄÄÄÄÄÄÄÄÄÄÄÄÄÄÄÄÄÄÄÄÄÄÄÄÄÄÄ

 1 1991   3.9  3.9  3.9  0.0   0   0.5    0.5 326  326    0    0  236  388  152
 2 1992  16.5 12.6 11.7  0.9   7   8.1    8.6 352  339  519  180  274  530  256
 3 1993  35.4 18.9 15.0  3.9  20  30.8   39.4 399  361  544  183  277  572  295
 4 1994  51.6 16.2 13.8  2.4  14  44.3   83.6 399  371  561  190  321  631  310
 5 1995  67.5 15.9 14.1  1.8  11  59.5  143.1 424  403  591  188  302  645  343
 6 1996  83.1 15.6 12.0  3.6  23  73.8  216.9 435  400  552  152  348  624  276
 7 1997  98.4 15.3 12.3  3.0  19  87.2  304.2 459  434  565  131  368  609  241
 8 1998 110.1 11.7  7.5  4.2  35  76.6  380.8 465  426  534  108  368  585  217
 9 1999 121.2 11.1  8.4  2.7  24  80.7  461.5 461  432  552  120  385  570  185
10 2000 129.0  7.8  5.7  2.1  26  61.3  522.8 427  381  552  171  322  586  264
11 2001 136.2  7.2  5.1  2.1  29  60.0  582.8 451  415  538  123  341  637  296
12 2002 142.2  6.0  4.8  1.2  20  52.5  635.3 423  383  586  203  351  624  273
13 2003 149.1  6.9  3.6  3.3  47  63.1  698.4 496  431  567  136  393  652  259
14 2004 153.3  4.2  3.0  1.2  28  39.9  738.3 451  408  559  151  375  609  234
15 2005 156.6  3.3  2.4  0.9  27  32.1  770.4 478  427  614  187  366  690  324
16 2006 159.3  2.7  1.8  0.9  33  26.8  797.2 449  382  584  202  345  631  286
17 2007 161.1  1.8  0.9  0.9  49  18.1  815.3 485  399  570  171  355  596  241
18 2008 164.7  3.6  2.4  1.2  33  36.8  852.2 475  413  600  187  356  697  341
19 2009 167.4  2.7  1.5  1.2  44  28.2  880.4 479  399  580  181  367  662  295
20 2010 169.8  2.4  1.2  1.2  50  25.4  905.8 480  410  551  141  365  612  247
21 2011 172.8  3.0  1.8  1.2  40  32.3  938.1 493  420  604  184  370  692  322
22 2012 175.5  2.7  1.2  1.5  55  29.5  967.6 534  440  610  170  391  719  328
23 2013 178.8  3.3  1.2  2.1  63  36.7 1004.3 530  411  598  187  387  737  350
24 2014 181.5  2.7  1.8  0.9  33  30.6 1034.9 493  422  634  212  365  656  291
25 2015 184.8  3.3  1.5  1.8  54  38.0 1072.9 529  427  615  188  390  724  334
26 2016 186.6  1.8  1.5  0.3  16  21.0 1093.9 468  431  656  225  388  656  268

Core Length:  186.6 mm
Core Density: 456 kg/m3
Cross-sectional Density:  460 kg/m3
Early/Latewood Threshold: 500 kg/m3
Attenuation Constant: 3.11

ÄÄÄÄÄÄÄÄÄÄÄÄÄÄÄÄÄÄÄÄÄÄÄÄÄÄÄÄÄÄÄÄÄÄÄÄÄÄÄÄÄÄÄÄÄÄÄÄÄÄÄÄÄÄÄÄÄÄÄÄÄÄÄÄÄÄÄÄÄÄÄÄÄÄÄÄÄÄÄ
Core : 30
ÄÄÄÄÄÄÄÂÄÄÄÄÄÄÄÄÄÄÄÄÄÄÄÄÄÄÄÄÄÄÄÄÄÂÄÄÄÄÄÄÄÄÄÄÂÄÄÄÄÄÄÄÄÄÄÄÄÄÄÄÄÄÄÄÄÄÄÄÄÄÄÄÄÄÄÄÄÄÄ
       ³Widths (mm)              ³ Areas    ³ Densities (kg/m3)
       ³                         ³ (cmý)    ³
Ring   ³Outer Ring Erly Late   % ³Incr Total³Ring E/Wd L/Wd Unif  Min  Max  Rng
 # Year³ Rad.      Wood Wood  LW ³          ³mean mean mean
ÄÄÄÄÄÄÄÁÄÄÄÄÄÄÄÄÄÄÄÄÄÄÄÄÄÄÄÄÄÄÄÄÄÁÄÄÄÄÄÄÄÄÄÄÁÄÄÄÄÄÄÄÄÄÄÄÄÄÄÄÄÄÄÄÄÄÄÄÄÄÄÄÄÄÄÄÄÄÄ

 1 1992   3.9  3.9  3.9  0.0   0   0.5    0.5 287  287    0    0  120  359  239
 2 1993  16.8 12.9 12.6  0.3   2   8.4    8.9 353  349  507  158  282  507  225
 3 1994  37.5 20.7 18.3  2.4  11  35.3   44.2 362  334  572  238  274  590  316
 4 1995  55.2 17.7 16.2  1.5   8  51.5   95.7 379  362  563  201  304  616  312
 5 1996  70.2 15.0 13.8  1.2   7  59.1  154.8 391  377  556  179  307  589  282
 6 1997  84.6 14.4 11.7  2.7  18  70.0  224.8 413  381  555  174  290  587  297
 7 1998  96.9 12.3  9.0  3.3  26  70.1  295.0 432  394  536  142  323  578  255
 8 1999 108.0 11.1  8.7  2.4  21  71.5  366.4 440  416  529  113  324  564  240
 9 2000 117.0  9.0  6.0  3.0  33  63.6  430.1 420  357  545  188  279  599  320
10 2001 128.1 11.1  8.1  3.0  27  85.5  515.5 437  391  562  171  272  613  341
11 2002 134.7  6.6  5.1  1.5  22  54.5  570.0 407  365  549  184  267  601  334
12 2003 141.6  6.9  2.7  4.2  60  59.9  629.9 513  443  558  115  358  677  319
13 2004 145.5  3.9  1.8  2.1  53  35.2  665.1 501  367  616  249  329  684  355
14 2005 149.4  3.9  1.8  2.1  53  36.1  701.2 538  419  640  221  333  737  404
15 2006 155.1  5.7  1.8  3.9  68  54.5  755.7 532  368  607  239  309  700  391
16 2007 159.6  4.5  1.8  2.7  60  44.5  800.2 509  395  585  190  347  697  350
17 2008 163.8  4.2  2.4  1.8  42  42.7  842.9 495  416  600  184  366  685  319
18 2009 166.2  2.4  1.8  0.6  24  24.9  867.8 451  399  609  210  344  623  279
19 2010 167.7  1.5  0.9  0.6  40  15.7  883.5 478  396  601  205  359  650  291
20 2011 168.9  1.2  0.6  0.6  50  12.7  896.2 496  411  581  170  410  649  239
21 2012 170.4  1.5  0.9  0.6  40  16.0  912.2 499  414  627  213  383  656  273
22 2013 171.3  0.9  0.3  0.6  66   9.7  921.9 543  462  583  121  462  651  189
23 2014 172.8  1.5  0.9  0.6  40  16.2  938.1 499  408  635  227  395  642  247
24 2015 175.8  3.0  0.9  2.1  70  32.9  970.9 556  414  617  203  390  720  330
25 2016 178.5  2.7  0.9  1.8  66  30.1 1001.0 535  385  611  226  340  668  328

Core Length:  178.5 mm
Core Density: 458 kg/m3
Cross-sectional Density:  456 kg/m3
Early/Latewood Threshold: 500 kg/m3
Attenuation Constant: 3.11

ÄÄÄÄÄÄÄÄÄÄÄÄÄÄÄÄÄÄÄÄÄÄÄÄÄÄÄÄÄÄÄÄÄÄÄÄÄÄÄÄÄÄÄÄÄÄÄÄÄÄÄÄÄÄÄÄÄÄÄÄÄÄÄÄÄÄÄÄÄÄÄÄÄÄÄÄÄÄÄ
Core : 34
ÄÄÄÄÄÄÄÂÄÄÄÄÄÄÄÄÄÄÄÄÄÄÄÄÄÄÄÄÄÄÄÄÄÂÄÄÄÄÄÄÄÄÄÄÂÄÄÄÄÄÄÄÄÄÄÄÄÄÄÄÄÄÄÄÄÄÄÄÄÄÄÄÄÄÄÄÄÄÄ
       ³Widths (mm)              ³ Areas    ³ Densities (kg/m3)
       ³                         ³ (cmý)    ³
Ring   ³Outer Ring Erly Late   % ³Incr Total³Ring E/Wd L/Wd Unif  Min  Max  Rng
 # Year³ Rad.      Wood Wood  LW ³          ³mean mean mean
ÄÄÄÄÄÄÄÁÄÄÄÄÄÄÄÄÄÄÄÄÄÄÄÄÄÄÄÄÄÄÄÄÄÁÄÄÄÄÄÄÄÄÄÄÁÄÄÄÄÄÄÄÄÄÄÄÄÄÄÄÄÄÄÄÄÄÄÄÄÄÄÄÄÄÄÄÄÄÄ

 2 1992  10.3 10.3  8.4  0.9   8   3.3    3.3 358  339  530  191  275  556  281
 3 1993  27.1 16.8 15.6  1.2   7  19.7   23.1 368  357  513  156  276  523  247
 4 1994  44.8 17.7 15.3  2.4  13  40.0   63.1 371  344  546  202  273  561  288
 5 1995  61.9 17.1 15.9  1.2   7  57.3  120.4 392  378  570  192  333  610  277
 6 1996  75.1 13.2 11.1  2.1  15  56.8  177.2 424  399  552  153  320  624  304
 7 1997  89.5 14.4 11.7  2.7  18  74.5  251.6 426  398  550  152  336  613  277
 8 1998  99.7 10.2  8.1  2.1  20  60.6  312.3 424  398  522  124  322  550  228
 9 1999 109.0  9.3  7.2  2.1  22  61.0  373.3 428  394  543  149  322  565  243
10 2000 115.3  6.3  4.5  1.8  28  44.4  417.6 439  373  605  232  291  645  354
11 2001 122.8  7.5  4.2  3.3  44  56.1  473.7 481  411  570  159  328  635  307
12 2002 128.2  5.4  3.3  2.1  38  42.6  516.3 461  364  614  250  296  679  383
13 2003 133.9  5.7  3.3  2.4  42  46.9  563.3 496  425  594  169  379  651  272
14 2004 137.8  3.9  2.7  1.2  30  33.3  596.6 470  399  630  231  328  660  332
15 2005 142.3  4.5  2.4  2.1  46  39.6  636.2 478  379  590  211  314  673  359
16 2006 145.9  3.6  2.1  1.5  41  32.6  668.7 485  385  625  240  310  674  364
17 2007 150.1  4.2  1.8  2.4  57  39.1  707.8 511  368  619  251  317  682  365
18 2008 154.3  4.2  2.4  1.8  42  40.2  748.0 470  379  593  214  311  668  357
19 2009 157.6  3.3  1.8  1.5  45  32.3  780.3 496  376  639  263  326  677  351
20 2010 161.5  3.9  1.5  2.4  61  39.1  819.4 536  374  638  264  325  710  385
21 2011 165.4  3.9  2.7  1.2  30  40.1  859.5 475  407  628  221  346  675  329
22 2012 168.1  2.7  2.1  0.6  22  28.3  887.7 456  416  596  180  322  643  321
23 2013 171.4  3.3  1.5  1.8  54  35.2  922.9 541  411  649  238  339  714  375
24 2014 174.1  2.7  1.5  1.2  44  29.3  952.2 526  428  649  221  353  672  319
25 2015 178.3  4.2  1.5  2.7  64  46.5  998.7 545  424  613  189  380  700  320
26 2016 181.0  2.7  1.5  1.2  44  30.5 1029.2 474  390  580  190  315  656  341

Core Length:  180.0 mm
Core Density: 461 kg/m3
Cross-sectional Density:  461 kg/m3
Early/Latewood Threshold: 500 kg/m3
Attenuation Constant: 3.11

ÄÄÄÄÄÄÄÄÄÄÄÄÄÄÄÄÄÄÄÄÄÄÄÄÄÄÄÄÄÄÄÄÄÄÄÄÄÄÄÄÄÄÄÄÄÄÄÄÄÄÄÄÄÄÄÄÄÄÄÄÄÄÄÄÄÄÄÄÄÄÄÄÄÄÄÄÄÄÄ
Core : 44
ÄÄÄÄÄÄÄÂÄÄÄÄÄÄÄÄÄÄÄÄÄÄÄÄÄÄÄÄÄÄÄÄÄÂÄÄÄÄÄÄÄÄÄÄÂÄÄÄÄÄÄÄÄÄÄÄÄÄÄÄÄÄÄÄÄÄÄÄÄÄÄÄÄÄÄÄÄÄÄ
       ³Widths (mm)              ³ Areas    ³ Densities (kg/m3)
       ³                         ³ (cmý)    ³
Ring   ³Outer Ring Erly Late   % ³Incr Total³Ring E/Wd L/Wd Unif  Min  Max  Rng
 # Year³ Rad.      Wood Wood  LW ³          ³mean mean mean
ÄÄÄÄÄÄÄÁÄÄÄÄÄÄÄÄÄÄÄÄÄÄÄÄÄÄÄÄÄÄÄÄÄÁÄÄÄÄÄÄÄÄÄÄÁÄÄÄÄÄÄÄÄÄÄÄÄÄÄÄÄÄÄÄÄÄÄÄÄÄÄÄÄÄÄÄÄÄÄ

 1 1991   2.8  2.8  1.8  0.0   0   0.2    0.2 375  375    0    0  297  421  124
 2 1992  13.6 10.8 10.5  0.3   2   5.6    5.8 349  345  504  159  285  504  219
 3 1993  34.9 21.3 19.5  1.8   8  32.5   38.3 373  359  519  160  297  527  230
 4 1994  57.1 22.2 19.5  2.7  12  64.2  102.4 439  423  552  129  376  597  221
 5 1995  76.0 18.9 16.5  2.4  12  79.0  181.5 430  412  556  144  358  597  239
 6 1996  97.0 21.0 18.6  2.4  11 114.1  295.6 441  428  537  109  379  562  183
 7 1997 115.3 18.3 15.0  3.3  18 122.1  417.6 430  404  545  141  344  603  259
 8 1998 127.0 11.7  9.9  1.8  15  89.1  506.7 423  401  540  139  335  588  253
 9 1999 137.8 10.8  9.3  1.5  13  89.8  596.6 417  399  528  129  331  582  251
10 2000 143.8  6.0  4.2  1.8  30  53.1  649.6 438  388  553  165  336  585  249
11 2001 150.7  6.9  3.9  3.0  43  63.8  713.5 464  397  551  154  323  602  279
12 2002 155.5  4.8  2.4  2.4  50  46.2  759.6 481  402  560  158  337  623  286
13 2003 160.9  5.4  2.4  3.0  55  53.7  813.3 507  424  573  149  370  640  270
14 2004 164.8  3.9  1.8  2.1  53  39.9  853.2 489  376  585  209  343  647  304
15 2005 168.4  3.6  1.8  1.8  49  37.7  890.9 486  387  584  197  339  688  349
16 2006 172.3  3.9  1.8  2.1  53  41.7  932.7 507  410  590  180  344  662  318
17 2007 174.4  2.1  1.2  0.9  42  22.9  955.5 489  430  567  137  367  615  248
18 2008 176.8  2.4  0.9  1.5  62  26.5  982.0 549  422  626  204  381  668  287
19 2009 179.2  2.4  0.9  1.5  62  26.8 1008.8 517  401  587  186  377  609  232
20 2010 181.0  1.8  1.2  0.6  33  20.4 1029.2 475  442  540   98  396  556  160
21 2011 182.5  1.5  0.6  0.9  60  17.1 1046.3 501  409  563  154  380  626  246
22 2012 184.0  1.5  0.6  0.9  60  17.3 1063.6 512  440  560  120  440  635  195
23 2013 185.8  1.8  1.2  0.6  33  20.9 1084.5 462  411  564  153  373  574  201
24 2014 187.0  1.2  0.3  0.9  75  14.1 1098.6 567  466  601  135  466  655  189
25 2015 189.1  2.1  0.9  1.2  57  24.8 1123.4 519  427  588  161  402  643  241
26 2016 190.0  0.9  0.0  0.9 100  10.7 1134.1 557    0  557  557  535  593   58

Core Length:  189.0 mm
Core Density: 469 kg/m3
Cross-sectional Density:  457 kg/m3
Early/Latewood Threshold: 500 kg/m3
Attenuation Constant: 3.11

ÄÄÄÄÄÄÄÄÄÄÄÄÄÄÄÄÄÄÄÄÄÄÄÄÄÄÄÄÄÄÄÄÄÄÄÄÄÄÄÄÄÄÄÄÄÄÄÄÄÄÄÄÄÄÄÄÄÄÄÄÄÄÄÄÄÄÄÄÄÄÄÄÄÄÄÄÄÄÄ
Core : 49
ÄÄÄÄÄÄÄÂÄÄÄÄÄÄÄÄÄÄÄÄÄÄÄÄÄÄÄÄÄÄÄÄÄÂÄÄÄÄÄÄÄÄÄÄÂÄÄÄÄÄÄÄÄÄÄÄÄÄÄÄÄÄÄÄÄÄÄÄÄÄÄÄÄÄÄÄÄÄÄ
       ³Widths (mm)              ³ Areas    ³ Densities (kg/m3)
       ³                         ³ (cmý)    ³
Ring   ³Outer Ring Erly Late   % ³Incr Total³Ring E/Wd L/Wd Unif  Min  Max  Rng
 # Year³ Rad.      Wood Wood  LW ³          ³mean mean mean
ÄÄÄÄÄÄÄÁÄÄÄÄÄÄÄÄÄÄÄÄÄÄÄÄÄÄÄÄÄÄÄÄÄÁÄÄÄÄÄÄÄÄÄÄÁÄÄÄÄÄÄÄÄÄÄÄÄÄÄÄÄÄÄÄÄÄÄÄÄÄÄÄÄÄÄÄÄÄÄ

 2 1992   9.8  9.8  7.5  0.3   3   3.0    3.0 384  379  507  128  327  507  180
 3 1993  29.0 19.2 16.2  3.0  15  23.4   26.4 400  371  558  187  324  608  284
 4 1994  47.3 18.3 15.9  2.4  13  43.9   70.3 393  363  595  232  314  655  341
 5 1995  64.1 16.8 14.4  2.4  14  58.8  129.1 409  379  585  206  338  647  309
 6 1996  79.7 15.6 13.2  2.4  15  70.5  199.6 419  395  548  153  347  580  233
 7 1997  97.4 17.7 15.3  2.4  13  98.5  298.0 408  389  528  139  322  563  241
 8 1998 109.7 12.3 11.4  0.9   7  80.0  378.1 387  375  539  164  291  552  261
 9 1999 120.8 11.1  9.0  2.1  18  80.4  458.4 411  382  539  157  319  580  261
10 2000 126.8  6.0  5.4  0.6  10  46.7  505.1 400  384  546  162  303  583  280
11 2001 135.5  8.7  7.8  0.9  10  71.7  576.8 420  403  560  157  303  580  277
12 2002 141.5  6.0  5.1  0.9  15  52.2  629.0 395  367  551  184  288  577  289
13 2003 146.6  5.1  2.7  2.4  47  46.2  675.2 472  402  550  148  325  616  291
14 2004 149.6  3.0  2.4  0.6  20  27.9  703.1 438  409  555  146  331  607  276
15 2005 152.0  2.4  2.4  0.0   0  22.7  725.8 411  411    0    0  354  488  134
16 2006 154.4  2.4  1.8  0.6  24  23.1  748.9 457  404  616  212  336  619  283
17 2007 156.8  2.4  0.6  1.8  75  23.5  772.4 518  369  568  199  352  646  294
18 2008 159.5  2.7  1.2  1.5  55  26.8  799.2 504  416  574  158  362  630  268
19 2009 161.0  1.5  0.6  0.9  60  15.1  814.3 514  460  550   90  444  590  146
20 2010 162.5  1.5  0.9  0.6  40  15.2  829.6 514  473  576  103  432  617  185
21 2011 165.2  2.7  1.8  0.9  33  27.8  857.4 479  436  566  130  389  601  212
22 2012 166.1  0.9  0.6  0.3  33   9.4  866.7 480  443  555  112  420  555  135
23 2013 166.7  0.6  0.3  0.3  49   6.3  873.0 505  441  569  128  441  569  128
24 2014 167.6  0.9  0.3  0.6  66   9.5  882.5 510  451  540   89  451  573  122
25 2015 169.1  1.5  0.6  0.9  60  15.9  898.3 505  436  552  116  397  621  224
26 2016 169.7  0.6  0.0  0.6  99   6.4  904.7 556    0  556  556  521  591   70

Core Length:  167.7 mm
Core Density: 451 kg/m3
Cross-sectional Density:  428 kg/m3
Early/Latewood Threshold: 500 kg/m3
Attenuation Constant: 3.11

ÄÄÄÄÄÄÄÄÄÄÄÄÄÄÄÄÄÄÄÄÄÄÄÄÄÄÄÄÄÄÄÄÄÄÄÄÄÄÄÄÄÄÄÄÄÄÄÄÄÄÄÄÄÄÄÄÄÄÄÄÄÄÄÄÄÄÄÄÄÄÄÄÄÄÄÄÄÄÄ
Core : 56
ÄÄÄÄÄÄÄÂÄÄÄÄÄÄÄÄÄÄÄÄÄÄÄÄÄÄÄÄÄÄÄÄÄÂÄÄÄÄÄÄÄÄÄÄÂÄÄÄÄÄÄÄÄÄÄÄÄÄÄÄÄÄÄÄÄÄÄÄÄÄÄÄÄÄÄÄÄÄÄ
       ³Widths (mm)              ³ Areas    ³ Densities (kg/m3)
       ³                         ³ (cmý)    ³
Ring   ³Outer Ring Erly Late   % ³Incr Total³Ring E/Wd L/Wd Unif  Min  Max  Rng
 # Year³ Rad.      Wood Wood  LW ³          ³mean mean mean
ÄÄÄÄÄÄÄÁÄÄÄÄÄÄÄÄÄÄÄÄÄÄÄÄÄÄÄÄÄÄÄÄÄÁÄÄÄÄÄÄÄÄÄÄÁÄÄÄÄÄÄÄÄÄÄÄÄÄÄÄÄÄÄÄÄÄÄÄÄÄÄÄÄÄÄÄÄÄÄ

 1 1992   9.9  9.9  9.6  0.3   3   3.1    3.1 342  337  513  176  277  513  236
 2 1993  25.8 15.9 15.9  0.0   0  17.8   20.9 338  338    0    0  279  464  185
 3 1994  44.4 18.6 18.3  0.3   1  41.0   61.9 332  329  500  171  256  500  244
 4 1995  62.7 18.3 18.0  0.3   1  61.6  123.5 342  339  503  164  280  503  223
 5 1996  81.3 18.6 18.3  0.3   1  84.1  207.6 357  355  500  145  278  500  222
 6 1997 101.4 20.1 20.1  0.0   0 115.4  323.0 345  345    0    0  271  418  147
 7 1998 121.2 19.8 19.8  0.0   0 138.5  461.5 384  384    0    0  283  444  161
 8 1999 141.6 20.4 20.4  0.0   0 168.4  629.9 398  398    0    0  332  489  157
 9 2000 150.6  9.0  8.4  0.6   6  82.6  712.5 413  406  503   97  291  505  214
10 2001 166.2 15.6 14.7  0.9   5 155.3  867.8 388  378  541  163  263  555  292
11 2002 172.8  6.6  5.1  1.5  22  70.3  938.1 450  421  545  124  294  566  272
12 2003 185.1 12.3 10.2  2.1  17 138.3 1076.4 445  430  515   85  360  548  188
13 2004 192.3  7.2  3.6  3.6  50  85.4 1161.7 474  424  524  100  337  551  214
14 2005 198.0  5.7  2.7  3.0  52  69.9 1231.6 456  386  519  133  314  536  222
15 2006 201.3  3.3  1.8  1.5  45  41.4 1273.0 454  369  556  187  328  577  249
16 2007 203.1  1.8  0.9  0.9  49  22.9 1295.9 475  411  540  129  360  553  193
17 2008 205.8  2.7  1.2  1.5  55  34.7 1330.6 472  387  540  153  336  565  229
18 2009 207.9  2.1  1.2  0.9  42  27.3 1357.9 478  418  558  140  366  567  201
19 2010 209.4  1.5  0.9  0.6  40  19.7 1377.5 437  372  535  163  359  543  184
20 2011 210.0  0.6  0.3  0.3  49   7.9 1385.4 439  351  527  176  351  527  176
21 2012 210.6  0.6  0.6  0.0   0   7.9 1393.4 437  437    0    0  429  446   17
22 2013 211.5  0.9  0.6  0.3  33  11.9 1405.3 470  446  519   73  421  519   98
23 2014 212.1  0.6  0.3  0.3  50   8.0 1413.3 474  433  516   83  433  516   83
24 2015 212.7  0.6  0.3  0.3  49   8.0 1421.3 495  466  524   58  466  524   58
25 2016 213.6  0.9  0.6  0.3  33  12.1 1433.4 403  345  519  174  283  519  236

Core Length:  213.6 mm
Core Density: 419 kg/m3
Cross-sectional Density:  407 kg/m3
Early/Latewood Threshold: 500 kg/m3
Attenuation Constant: 3.11

ÄÄÄÄÄÄÄÄÄÄÄÄÄÄÄÄÄÄÄÄÄÄÄÄÄÄÄÄÄÄÄÄÄÄÄÄÄÄÄÄÄÄÄÄÄÄÄÄÄÄÄÄÄÄÄÄÄÄÄÄÄÄÄÄÄÄÄÄÄÄÄÄÄÄÄÄÄÄÄ
Core : 61
ÄÄÄÄÄÄÄÂÄÄÄÄÄÄÄÄÄÄÄÄÄÄÄÄÄÄÄÄÄÄÄÄÄÂÄÄÄÄÄÄÄÄÄÄÂÄÄÄÄÄÄÄÄÄÄÄÄÄÄÄÄÄÄÄÄÄÄÄÄÄÄÄÄÄÄÄÄÄÄ
       ³Widths (mm)              ³ Areas    ³ Densities (kg/m3)
       ³                         ³ (cmý)    ³
Ring   ³Outer Ring Erly Late   % ³Incr Total³Ring E/Wd L/Wd Unif  Min  Max  Rng
 # Year³ Rad.      Wood Wood  LW ³          ³mean mean mean
ÄÄÄÄÄÄÄÁÄÄÄÄÄÄÄÄÄÄÄÄÄÄÄÄÄÄÄÄÄÄÄÄÄÁÄÄÄÄÄÄÄÄÄÄÁÄÄÄÄÄÄÄÄÄÄÄÄÄÄÄÄÄÄÄÄÄÄÄÄÄÄÄÄÄÄÄÄÄÄ

 2 1992  15.1 15.1  8.1  0.0   0   7.2    7.2 367  367    0    0  309  447  138
 3 1993  29.8 14.7 14.7  0.0   0  20.7   27.9 345  345    0    0  289  497  208
 4 1994  46.6 16.8 15.3  1.5   8  40.3   68.2 345  328  515  187  271  530  259
 5 1995  66.1 19.5 17.7  1.8   9  69.0  137.3 366  347  549  202  298  590  292
 6 1996  85.0 18.9 17.1  1.8   9  89.7  227.0 395  375  578  203  306  612  306
 7 1997 103.0 18.0 14.1  3.9  21 106.3  333.3 418  383  548  165  293  585  292
 8 1998 116.5 13.5 10.5  3.0  22  93.1  426.4 429  397  543  146  324  589  265
 9 1999 128.2 11.7 10.2  1.5  12  89.9  516.3 425  401  583  182  312  641  329
10 2000 136.0  7.8  6.0  1.8  23  64.7  581.1 419  380  550  170  302  586  284
11 2001 143.8  7.8  4.5  3.3  42  68.6  649.6 488  414  588  174  335  660  325
12 2002 148.9  5.1  3.0  2.1  41  46.9  696.5 451  374  560  186  313  675  362
13 2003 153.4  4.5  1.8  2.7  60  42.7  739.3 527  443  583  140  384  654  270
14 2004 155.8  2.4  0.9  1.5  62  23.3  762.6 524  402  597  195  380  680  300
15 2005 158.2  2.4  0.6  1.8  74  23.7  786.3 551  414  596  182  382  686  304
16 2006 160.3  2.1  0.6  1.5  71  21.0  807.3 554  395  617  222  393  673  280
17 2007 162.7  2.4  0.6  1.8  74  24.4  831.6 581  476  616  140  459  661  202
18 2008 166.3  3.6  1.2  2.4  66  37.2  868.8 551  435  610  175  396  688  292
19 2009 168.1  1.8  0.3  1.5  83  18.9  887.7 604  495  626  131  495  697  202
20 2010 169.3  1.2  0.0  1.2 100  12.7  900.5 605    0  605  605  525  663  138
21 2011 169.6  0.3  0.0  0.3  99   3.2  903.7 569    0  569  569  569  569    0
22 2012 169.9  0.3  0.0  0.3  99   3.2  906.9 585    0  585  585  585  585    0
23 2013 170.2  0.3  0.0  0.3  99   3.2  910.1 628    0  628  628  628  628    0
24 2014 170.5  0.3  0.0  0.3 100   3.2  913.3 552    0  552  552  552  552    0
25 2015 170.8  0.3  0.0  0.3  99   3.2  916.5 537    0  537  537  537  537    0
26 2016 171.1  0.3  0.3  0.0   0   3.2  919.7 469  469    0    0  469  469    0

Core Length:  164.1 mm
Core Density: 491 kg/m3
Cross-sectional Density:  448 kg/m3
Early/Latewood Threshold: 500 kg/m3
Attenuation Constant: 3.11

ÄÄÄÄÄÄÄÄÄÄÄÄÄÄÄÄÄÄÄÄÄÄÄÄÄÄÄÄÄÄÄÄÄÄÄÄÄÄÄÄÄÄÄÄÄÄÄÄÄÄÄÄÄÄÄÄÄÄÄÄÄÄÄÄÄÄÄÄÄÄÄÄÄÄÄÄÄÄÄ
Core : 67
ÄÄÄÄÄÄÄÂÄÄÄÄÄÄÄÄÄÄÄÄÄÄÄÄÄÄÄÄÄÄÄÄÄÂÄÄÄÄÄÄÄÄÄÄÂÄÄÄÄÄÄÄÄÄÄÄÄÄÄÄÄÄÄÄÄÄÄÄÄÄÄÄÄÄÄÄÄÄÄ
       ³Widths (mm)              ³ Areas    ³ Densities (kg/m3)
       ³                         ³ (cmý)    ³
Ring   ³Outer Ring Erly Late   % ³Incr Total³Ring E/Wd L/Wd Unif  Min  Max  Rng
 # Year³ Rad.      Wood Wood  LW ³          ³mean mean mean
ÄÄÄÄÄÄÄÁÄÄÄÄÄÄÄÄÄÄÄÄÄÄÄÄÄÄÄÄÄÄÄÄÄÁÄÄÄÄÄÄÄÄÄÄÁÄÄÄÄÄÄÄÄÄÄÄÄÄÄÄÄÄÄÄÄÄÄÄÄÄÄÄÄÄÄÄÄÄÄ

 1 1991   3.3  3.3  3.3  0.0   0   0.3    0.3 352  352    0    0  243  488  245
 2 1992  10.2  6.9  6.0  0.9  13   2.9    3.3 391  373  506  133  316  512  196
 3 1993  31.2 21.0 18.9  2.1  10  27.3   30.6 368  353  507  154  259  513  254
 4 1994  48.0 16.8 14.7  2.1  12  41.8   72.4 414  392  565  173  336  580  244
 5 1995  61.8 13.8 12.0  1.8  13  47.6  120.0 424  403  563  160  354  586  232
 6 1996  78.3 16.5 14.4  2.1  12  72.6  192.6 428  407  576  169  350  615  265
 7 1997  95.4 17.1 12.9  4.2  24  93.3  285.9 452  422  544  122  348  581  233
 8 1998 110.1 14.7  8.4  6.3  42  94.9  380.8 478  423  552  129  345  607  262
 9 1999 124.8 14.7  9.0  5.7  38 108.5  489.3 497  461  554   93  411  640  229
10 2000 136.2 11.4  6.9  4.5  39  93.5  582.8 490  435  574  139  380  639  259
11 2001 147.3 11.1  7.2  3.9  35  98.9  681.6 488  451  556  105  385  630  245
12 2002 153.3  6.0  3.3  2.7  45  56.7  738.3 498  432  579  147  386  691  305
13 2003 161.1  7.8  3.3  4.5  57  77.0  815.3 521  452  572  120  397  661  264
14 2004 165.6  4.5  1.8  2.7  60  46.2  861.5 524  424  591  167  369  669  300
15 2005 168.6  3.0  1.2  1.8  60  31.5  893.0 524  448  575  127  400  692  292
16 2006 171.6  3.0  1.2  1.8  60  32.1  925.1 516  419  581  162  391  696  305
17 2007 173.7  2.1  1.2  0.9  42  22.8  947.9 499  440  578  138  396  583  187
18 2008 177.0  3.3  0.9  2.4  72  36.4  984.2 564  455  605  150  420  669  249
19 2009 179.4  2.4  0.9  1.5  62  26.9 1011.1 530  450  578  128  404  668  264
20 2010 182.1  2.7  0.9  1.8  66  30.7 1041.8 541  423  600  177  396  657  261
21 2011 186.3  4.2  1.5  2.7  64  48.6 1090.4 538  446  590  144  403  690  287
22 2012 189.9  3.6  1.2  2.4  66  42.5 1132.9 541  460  581  121  414  692  278
23 2013 192.6  2.7  0.6  2.1  77  32.4 1165.4 561  473  586  113  466  639  173
24 2014 194.1  1.5  0.3  1.2  80  18.2 1183.6 573  412  614  202  412  678  266
25 2015 196.5  2.4  0.6  1.8  74  29.5 1213.0 580  443  626  183  414  709  295
26 2016 198.0  1.5  0.6  0.9  60  18.6 1231.6 569  488  623  135  483  688  205

Core Length:  198.0 mm
Core Density: 494 kg/m3
Cross-sectional Density:  494 kg/m3
Early/Latewood Threshold: 500 kg/m3
Attenuation Constant: 3.11
