Repository: StevenDovey/Densiometry

# Densiometry

R reimplementation of the **EDITOR** data-processing pipeline for the
FRI Direct-Scanning X-Ray Densitometer (Cown & Clement 1983; system software
upgraded in the 1990s), maintained at BSI (formerly Forest Research Institute),
Rotorua, NZ.

---

## Background

The FRI densitometer uses a Fe-55 radioisotopic source and a scintillation
detector to measure wood density at 0.3 mm spatial resolution along machined
increment cores (2 mm thick, 5 mm increment).  Raw count data are written to
`.SCN` files by the SCANNA acquisition program.

The original **EDITOR** program reads `.SCN` files, lets the operator check and

File: trials completed/FR121_4_Tairua_finished/Densitometry/Densitometer scan files/TAIR17.DAT
File : C:\DENSITOM\TAIRUA~1\TAIR17.DAT
Cores :
5
11
12
13
16
24
26
31
45
46

ÄÄÄÄÄÄÄÄÄÄÄÄÄÄÄÄÄÄÄÄÄÄÄÄÄÄÄÄÄÄÄÄÄÄÄÄÄÄÄÄÄÄÄÄÄÄÄÄÄÄÄÄÄÄÄÄÄÄÄÄÄÄÄÄÄÄÄÄÄÄÄÄÄÄÄÄÄÄÄ
Core : 5
ÄÄÄÄÄÄÄÂÄÄÄÄÄÄÄÄÄÄÄÄÄÄÄÄÄÄÄÄÄÄÄÄÄÂÄÄÄÄÄÄÄÄÄÄÂÄÄÄÄÄÄÄÄÄÄÄÄÄÄÄÄÄÄÄÄÄÄÄÄÄÄÄÄÄÄÄÄÄÄ
       ³Widths (mm)              ³ Areas    ³ Densities (kg/m3)
       ³                         ³ (cmý)    ³
Ring   ³Outer Ring Erly Late   % ³Incr Total³Ring E/Wd L/Wd Unif  Min  Max  Rng
 # Year³ Rad.      Wood Wood  LW ³          ³mean mean mean
ÄÄÄÄÄÄÄÁÄÄÄÄÄÄÄÄÄÄÄÄÄÄÄÄÄÄÄÄÄÄÄÄÄÁÄÄÄÄÄÄÄÄÄÄÁÄÄÄÄÄÄÄÄÄÄÄÄÄÄÄÄÄÄÄÄÄÄÄÄÄÄÄÄÄÄÄÄÄÄ

 2 1992   6.4  6.4  3.9  1.5  23   1.3    1.3 445  416  523  107  352  561  209
 3 1993  23.5 17.1 15.9  1.2   7  16.1   17.3 381  371  513  142  313  520  207
 4 1994  42.1 18.6 17.4  1.2   6  38.3   55.7 384  374  519  145  327  532  205
 5 1995  59.2 17.1 14.1  3.0  17  54.4  110.1 412  383  547  164  330  621  291
 6 1996  74.2 15.0 13.8  1.2   7  62.9  173.0 410  395  585  190  355  636  281
 7 1997  87.1 12.9 11.1  1.8  13  65.4  238.3 404  384  528  144  331  557  226
 8 1998 100.9 13.8 12.0  1.8  13  81.5  319.8 404  385  527  142  321  568  247
 9 1999 110.2  9.3  6.0  3.3  35  61.7  381.5 454  404  547  143  339  599  260
10 2000 114.7  4.5  3.6  0.9  20  31.8  413.3 442  418  535  117  362  556  194
11 2001 118.3  3.6  2.7  0.9  25  26.4  439.7 418  375  546  171  289  566  277
12 2002 121.9  3.6  3.3  0.3   8  27.2  466.8 444  433  571  138  329  571  242
13 2003 124.6  2.7  1.8  0.9  33  20.9  487.7 443  360  609  249  314  662  348
14 2004 127.3  2.7  1.2  1.5  55  21.4  509.1 544  462  609  147  444  671  227
15 2005 129.7  2.4  1.2  1.2  49  19.4  528.5 529  448  611  163  399  668  269
16 2006 131.8  2.1  0.9  1.2  57  17.3  545.7 526  405  618  213  356  657  301
17 2007 132.7  0.9  0.3  0.6  66   7.5  553.2 530  437  576  139  437  606  169
18 2008 133.6  0.9  0.3  0.6  66   7.5  560.7 506  368  575  207  368  591  223
19 2009 134.2  0.6  0.3  0.3  49   5.0  565.8 498  460  537   77  460  537   77
20 2010 134.8  0.6  0.0  0.6 100   5.1  570.9 572    0  572  572  525  619   94
21 2011 135.4  0.6  0.3  0.3  49   5.1  576.0 475  435  516   81  435  516   81
22 2012 136.0  0.6  0.6  0.0   0   5.1  581.1 440  440    0    0  382  498  116
23 2013 136.9  0.9  0.3  0.6  66   7.7  588.8 533  474  563   89  474  579  105
24 2014 137.5  0.6  0.0  0.6 100   5.2  594.0 581    0  581  581  573  590   17
25 2015 138.4  0.9  0.3  0.6  66   7.8  601.8 545  428  604  176  428  641  213
26 2016 139.3  0.9  0.3  0.6  66   7.9  609.6 537  481  565   84  481  592  111

Core Length:  138.3 mm
Core Density: 474 kg/m3
Cross-sectional Density:  439 kg/m3
Early/Latewood Threshold: 500 kg/m3
Attenuation Constant: 3.11

ÄÄÄÄÄÄÄÄÄÄÄÄÄÄÄÄÄÄÄÄÄÄÄÄÄÄÄÄÄÄÄÄÄÄÄÄÄÄÄÄÄÄÄÄÄÄÄÄÄÄÄÄÄÄÄÄÄÄÄÄÄÄÄÄÄÄÄÄÄÄÄÄÄÄÄÄÄÄÄ
Core : 11
ÄÄÄÄÄÄÄÂÄÄÄÄÄÄÄÄÄÄÄÄÄÄÄÄÄÄÄÄÄÄÄÄÄÂÄÄÄÄÄÄÄÄÄÄÂÄÄÄÄÄÄÄÄÄÄÄÄÄÄÄÄÄÄÄÄÄÄÄÄÄÄÄÄÄÄÄÄÄÄ
       ³Widths (mm)              ³ Areas    ³ Densities (kg/m3)
       ³                         ³ (cmý)    ³
Ring   ³Outer Ring Erly Late   % ³Incr Total³Ring E/Wd L/Wd Unif  Min  Max  Rng
 # Year³ Rad.      Wood Wood  LW ³          ³mean mean mean
ÄÄÄÄÄÄÄÁÄÄÄÄÄÄÄÄÄÄÄÄÄÄÄÄÄÄÄÄÄÄÄÄÄÁÄÄÄÄÄÄÄÄÄÄÁÄÄÄÄÄÄÄÄÄÄÄÄÄÄÄÄÄÄÄÄÄÄÄÄÄÄÄÄÄÄÄÄÄÄ

 1 1992   9.6  9.6  8.7  0.9   9   2.9    2.9 380  363  536  173  274  548  274
 2 1993  25.5 15.9 13.2  2.7  16  17.5   20.4 414  383  562  179  312  592  280
 3 1994  43.8 18.3 14.4  3.9  21  39.8   60.3 411  369  564  195  306  613  307
 4 1995  60.0 16.2 14.1  2.1  12  52.8  113.1 429  408  572  164  351  628  277
 5 1996  71.7 11.7  7.8  3.9  33  48.4  161.5 443  377  576  199  303  613  310
 6 1997  84.0 12.3  8.7  3.6  29  60.2  221.7 434  391  538  147  303  579  276
 7 1998  93.6  9.6  6.6  3.0  31  53.6  275.2 455  392  596  204  317  643  326
 8 1999  99.9  6.3  4.8  1.5  23  38.3  313.5 439  398  570  172  314  614  300
 9 2000 104.4  4.5  2.4  2.1  46  28.9  342.4 452  332  589  257  293  690  397
10 2001 109.8  5.4  1.8  3.6  66  36.3  378.8 525  387  593  206  331  679  348
11 2002 112.5  2.7  1.5  1.2  44  18.9  397.6 504  421  608  187  380  665  285
12 2003 115.2  2.7  0.3  2.4  88  19.3  416.9 607  425  630  205  425  679  254
13 2004 117.3  2.1  0.6  1.5  71  15.3  432.3 583  433  643  210  408  706  298
14 2005 119.4  2.1  0.9  1.2  57  15.6  447.9 537  418  627  209  372  667  295
15 2006 120.9  1.5  0.9  0.6  40  11.3  459.2 517  439  635  196  390  636  246
16 2007 122.1  1.2  0.3  0.9  74   9.2  468.4 552  360  616  256  360  677  317
17 2008 124.2  2.1  0.9  1.2  57  16.2  484.6 537  400  641  241  360  734  374
18 2009 125.4  1.2  0.6  0.6  50   9.4  494.0 540  388  692  304  342  711  369
19 2010 126.3  0.9  0.6  0.3  33   7.1  501.1 503  401  709  308  364  709  345
20 2011 127.2  0.9  0.6  0.3  33   7.2  508.3 499  441  617  176  394  617  223
21 2012 129.0  1.8  0.9  0.9  50  14.5  522.8 510  391  629  238  360  676  316
22 2013 130.2  1.2  0.6  0.6  49   9.8  532.6 547  418  677  259  347  680  333
23 2014 131.7  1.5  0.6  0.9  60  12.3  544.9 512  374  604  230  362  639  277
24 2015 133.5  1.8  0.9  0.9  50  15.0  559.9 520  379  661  282  344  693  349
25 2016 134.1  0.6  0.3  0.3  49   5.0  564.9 507  386  628  242  386  628  242

Core Length:  134.1 mm
Core Density: 494 kg/m3
Cross-sectional Density:  474 kg/m3
Early/Latewood Threshold: 500 kg/m3
Attenuation Constant: 3.11

ÄÄÄÄÄÄÄÄÄÄÄÄÄÄÄÄÄÄÄÄÄÄÄÄÄÄÄÄÄÄÄÄÄÄÄÄÄÄÄÄÄÄÄÄÄÄÄÄÄÄÄÄÄÄÄÄÄÄÄÄÄÄÄÄÄÄÄÄÄÄÄÄÄÄÄÄÄÄÄ
Core : 12
ÄÄÄÄÄÄÄÂÄÄÄÄÄÄÄÄÄÄÄÄÄÄÄÄÄÄÄÄÄÄÄÄÄÂÄÄÄÄÄÄÄÄÄÄÂÄÄÄÄÄÄÄÄÄÄÄÄÄÄÄÄÄÄÄÄÄÄÄÄÄÄÄÄÄÄÄÄÄÄ
       ³Widths (mm)              ³ Areas    ³ Densities (kg/m3)
       ³                         ³ (cmý)    ³
Ring   ³Outer Ring Erly Late   % ³Incr Total³Ring E/Wd L/Wd Unif  Min  Max  Rng
 # Year³ Rad.      Wood Wood  LW ³          ³mean mean mean
ÄÄÄÄÄÄÄÁÄÄÄÄÄÄÄÄÄÄÄÄÄÄÄÄÄÄÄÄÄÄÄÄÄÁÄÄÄÄÄÄÄÄÄÄÁÄÄÄÄÄÄÄÄÄÄÄÄÄÄÄÄÄÄÄÄÄÄÄÄÄÄÄÄÄÄÄÄÄÄ

 1 1991   2.7  2.7  2.7  0.0   0   0.2    0.2 363  363    0    0  341  382   41
 2 1992  12.9 10.2 10.2  0.0   0   5.0    5.2 297  297    0    0  231  464  233
 3 1993  33.3 20.4 20.4  0.0   0  29.6   34.8 310  310    0    0  239  445  206
 4 1994  52.8 19.5 18.3  1.2   6  52.7   87.6 335  323  520  197  249  549  300
 5 1995  65.4 12.6 11.4  1.2   9  46.8  134.4 344  319  574  255  254  609  355
 6 1996  74.1  8.7  7.8  0.9  10  38.1  172.5 355  333  543  210  270  570  300
 7 1997  84.9 10.8  9.3  1.5  13  53.9  226.4 388  360  566  206  287  627  340
 8 1998  94.5  9.6  6.6  3.0  31  54.1  280.6 428  367  563  196  300  672  372
 9 1999 102.0  7.5  6.9  0.6   7  46.3  326.9 406  395  532  137  337  564  227
10 2000 106.8  4.8  3.9  0.9  18  31.5  358.3 404  368  560  192  313  591  278
11 2001 110.7  3.9  3.0  0.9  23  26.6  385.0 447  409  574  165  327  611  284
12 2002 114.0  3.3  2.1  1.2  36  23.3  408.3 472  399  600  201  358  624  266
13 2003 117.3  3.3  1.8  1.5  45  24.0  432.3 509  446  584  138  364  629  265
14 2004 120.9  3.6  2.1  1.5  41  26.9  459.2 469  406  556  150  345  613  268
15 2005 124.5  3.6  2.4  1.2  33  27.8  487.0 487  417  628  211  351  679  328
16 2006 127.5  3.0  1.8  1.2  40  23.8  510.7 474  405  577  172  341  668  327
17 2007 129.9  2.4  0.9  1.5  62  19.4  530.1 521  388  600  212  358  694  336
18 2008 133.2  3.3  1.8  1.5  45  27.3  557.4 491  411  586  175  343  652  309
19 2009 135.9  2.7  1.8  0.9  33  22.8  580.2 472  413  590  177  344  685  341
20 2010 138.6  2.7  1.8  0.9  33  23.3  603.5 464  404  584  180  332  634  302
21 2011 141.6  3.0  1.8  1.2  40  26.4  629.9 471  383  604  221  337  674  337
22 2012 144.3  2.7  1.5  1.2  44  24.3  654.2 520  419  646  227  343  702  359
23 2013 146.1  1.8  0.9  0.9  49  16.4  670.6 513  435  592  157  382  624  242
24 2014 147.3  1.2  0.0  1.2 100  11.1  681.6 593    0  593  593  501  678  177
25 2015 147.9  0.6  0.0  0.6  99   5.6  687.2 538    0  538  538  522  554   32
26 2016 148.5  0.6  0.3  0.3  50   5.6  692.8 506  465  548   83  465  548   83

Core Length:  148.5 mm
Core Density: 445 kg/m3
Cross-sectional Density:  428 kg/m3
Early/Latewood Threshold: 500 kg/m3
Attenuation Constant: 3.11

ÄÄÄÄÄÄÄÄÄÄÄÄÄÄÄÄÄÄÄÄÄÄÄÄÄÄÄÄÄÄÄÄÄÄÄÄÄÄÄÄÄÄÄÄÄÄÄÄÄÄÄÄÄÄÄÄÄÄÄÄÄÄÄÄÄÄÄÄÄÄÄÄÄÄÄÄÄÄÄ
Core : 13
ÄÄÄÄÄÄÄÂÄÄÄÄÄÄÄÄÄÄÄÄÄÄÄÄÄÄÄÄÄÄÄÄÄÂÄÄÄÄÄÄÄÄÄÄÂÄÄÄÄÄÄÄÄÄÄÄÄÄÄÄÄÄÄÄÄÄÄÄÄÄÄÄÄÄÄÄÄÄÄ
       ³Widths (mm)              ³ Areas    ³ Densities (kg/m3)
       ³                         ³ (cmý)    ³
Ring   ³Outer Ring Erly Late   % ³Incr Total³Ring E/Wd L/Wd Unif  Min  Max  Rng
 # Year³ Rad.      Wood Wood  LW ³          ³mean mean mean
ÄÄÄÄÄÄÄÁÄÄÄÄÄÄÄÄÄÄÄÄÄÄÄÄÄÄÄÄÄÄÄÄÄÁÄÄÄÄÄÄÄÄÄÄÁÄÄÄÄÄÄÄÄÄÄÄÄÄÄÄÄÄÄÄÄÄÄÄÄÄÄÄÄÄÄÄÄÄÄ

 1 1992  10.8 10.8 10.5  0.3   2   3.7    3.7 370  366  516  150  296  516  220
 2 1993  31.8 21.0 21.0  0.0   0  28.1   31.8 371  371    0    0  313  460  147
 3 1994  54.3 22.5 22.5  0.0   0  60.9   92.6 342  342    0    0  262  489  227
 4 1995  72.3 18.0 18.0  0.0   0  71.6  164.2 362  362    0    0  312  489  177
 5 1996  87.0 14.7 13.8  0.9   6  73.6  237.8 366  356  521  165  302  540  238
 6 1997 102.0 15.0 14.4  0.6   3  89.1  326.9 380  374  528  154  332  538  206
 7 1998 112.8 10.8  9.9  0.9   8  72.9  399.7 385  373  518  145  324  532  208
 8 1999 119.4  6.6  6.6  0.0   0  48.1  447.9 394  394    0    0  336  499  163
 9 2000 124.5  5.1  5.1  0.0   0  39.1  487.0 364  364    0    0  298  497  199
10 2001 128.4  3.9  3.6  0.3   7  31.0  517.9 409  400  523  123  317  523  206
11 2002 130.8  2.4  1.8  0.6  25  19.5  537.5 430  391  544  153  315  572  257
12 2003 135.3  4.5  3.0  1.5  33  37.6  575.1 468  443  518   75  386  550  164
13 2004 138.9  3.6  2.4  1.2  33  31.0  606.1 456  406  557  151  352  616  264
14 2005 142.5  3.6  2.7  0.9  25  31.8  637.9 453  414  572  158  363  612  249
15 2006 145.8  3.3  2.4  0.9  27  29.9  667.8 446  406  554  148  342  584  242
16 2007 149.1  3.3  2.1  1.2  36  30.6  698.4 461  419  536  117  347  578  231
17 2008 151.8  2.7  1.8  0.9  33  25.5  723.9 461  411  561  150  347  569  222
18 2009 154.5  2.7  1.2  1.5  55  26.0  749.9 501  429  559  130  382  606  224
19 2010 159.0  4.5  1.8  2.7  60  44.3  794.2 501  404  565  161  353  644  291
20 2011 161.1  2.1  1.8  0.3  14  21.1  815.3 435  420  525  105  387  525  138
21 2012 162.3  1.2  0.9  0.3  25  12.2  827.5 472  442  563  121  386  563  177
22 2013 164.4  2.1  1.2  0.9  42  21.6  849.1 499  436  583  147  374  611  237
23 2014 166.8  2.4  1.2  1.2  50  25.0  874.1 484  415  554  139  376  578  202
24 2015 171.3  4.5  1.8  2.7  60  47.8  921.9 507  441  551  110  390  583  193
25 2016 177.3  6.0  4.2  1.8  30  65.7  987.6 456  415  552  137  336  594  258

Core Length:  177.3 mm
Core Density: 430 kg/m3
Cross-sectional Density:  419 kg/m3
Early/Latewood Threshold: 500 kg/m3
Attenuation Constant: 3.11

ÄÄÄÄÄÄÄÄÄÄÄÄÄÄÄÄÄÄÄÄÄÄÄÄÄÄÄÄÄÄÄÄÄÄÄÄÄÄÄÄÄÄÄÄÄÄÄÄÄÄÄÄÄÄÄÄÄÄÄÄÄÄÄÄÄÄÄÄÄÄÄÄÄÄÄÄÄÄÄ
Core : 16
ÄÄÄÄÄÄÄÂÄÄÄÄÄÄÄÄÄÄÄÄÄÄÄÄÄÄÄÄÄÄÄÄÄÂÄÄÄÄÄÄÄÄÄÄÂÄÄÄÄÄÄÄÄÄÄÄÄÄÄÄÄÄÄÄÄÄÄÄÄÄÄÄÄÄÄÄÄÄÄ
       ³Widths (mm)              ³ Areas    ³ Densities (kg/m3)
       ³                         ³ (cmý)    ³
Ring   ³Outer Ring Erly Late   % ³Incr Total³Ring E/Wd L/Wd Unif  Min  Max  Rng
 # Year³ Rad.      Wood Wood  LW ³          ³mean mean mean
ÄÄÄÄÄÄÄÁÄÄÄÄÄÄÄÄÄÄÄÄÄÄÄÄÄÄÄÄÄÄÄÄÄÁÄÄÄÄÄÄÄÄÄÄÁÄÄÄÄÄÄÄÄÄÄÄÄÄÄÄÄÄÄÄÄÄÄÄÄÄÄÄÄÄÄÄÄÄÄ

 2 1992  10.5 10.5  9.0  1.5  14   3.5    3.5 399  378  527  149  305  559  254
 3 1993  32.4 21.9 19.8  2.1   9  29.5   33.0 375  360  519  159  300  533  233
 4 1994  55.2 22.8 19.5  3.3  14  62.7   95.7 382  360  515  155  293  536  243
 5 1995  81.3 26.1 22.8  3.3  12 111.9  207.6 411  394  522  128  344  537  193
 6 1996 106.2 24.9 21.9  3.0  12 146.7  354.3 421  405  538  133  348  576  228
 7 1997 126.9 20.7 18.6  2.1  10 151.6  505.9 403  389  522  133  326  547  221
 8 1998 140.7 13.8  9.9  3.9  28 116.0  621.9 457  411  574  163  346  608  262
 9 1999 151.8 11.1  9.0  2.1  18 102.0  723.9 439  417  535  118  334  576  242
10 2000 157.5  5.7  3.9  1.8  31  55.4  779.3 431  376  549  173  318  604  286
11 2001 166.2  8.7  5.1  3.6  41  88.5  867.8 474  419  553  134  328  628  300
12 2002 172.2  6.0  3.9  2.1  35  63.8  931.6 446  380  569  189  329  614  285
13 2003 178.2  6.0  3.0  3.0  50  66.0  997.6 512  428  595  167  349  652  303
14 2004 183.0  4.8  2.4  2.4  50  54.5 1052.1 507  413  602  189  345  656  311
15 2005 189.0  6.0  3.3  2.7  45  70.1 1122.2 498  435  577  142  355  638  283
16 2006 195.0  6.0  3.0  3.0  49  72.4 1194.6 484  404  565  161  326  606  280
17 2007 200.1  5.1  3.0  2.1  41  63.3 1257.9 506  441  599  158  359  648  289
18 2008 204.3  4.2  2.7  1.5  35  53.4 1311.3 486  432  584  152  359  628  269
19 2009 207.3  3.0  2.1  0.9  30  38.8 1350.0 477  426  595  169  359  648  289
20 2010 210.0  2.7  1.2  1.5  55  35.4 1385.4 512  425  582  157  357  699  342
21 2011 213.9  3.9  2.4  1.5  38  51.9 1437.4 471  415  561  146  324  593  269
22 2012 217.2  3.3  1.8  1.5  45  44.7 1482.1 491  426  568  142  392  631  239
23 2013 222.3  5.1  2.7  2.4  47  70.4 1552.5 505  428  592  164  353  644  291
24 2014 227.7  5.4  2.1  3.3  61  76.3 1628.8 531  436  591  155  363  642  279
25 2015 235.2  7.5  2.7  4.8  64 109.1 1737.9 537  468  576  108  450  624  174
26 2016 240.6  5.4  2.4  3.0  55  80.7 1818.6 520  441  583  142  413  634  221

Core Length:  240.6 mm
Core Density: 467 kg/m3
Cross-sectional Density:  465 kg/m3
Early/Latewood Threshold: 500 kg/m3
Attenuation Constant: 3.11

ÄÄÄÄÄÄÄÄÄÄÄÄÄÄÄÄÄÄÄÄÄÄÄÄÄÄÄÄÄÄÄÄÄÄÄÄÄÄÄÄÄÄÄÄÄÄÄÄÄÄÄÄÄÄÄÄÄÄÄÄÄÄÄÄÄÄÄÄÄÄÄÄÄÄÄÄÄÄÄ
Core : 24
ÄÄÄÄÄÄÄÂÄÄÄÄÄÄÄÄÄÄÄÄÄÄÄÄÄÄÄÄÄÄÄÄÄÂÄÄÄÄÄÄÄÄÄÄÂÄÄÄÄÄÄÄÄÄÄÄÄÄÄÄÄÄÄÄÄÄÄÄÄÄÄÄÄÄÄÄÄÄÄ
       ³Widths (mm)              ³ Areas    ³ Densities (kg/m3)
       ³                         ³ (cmý)    ³
Ring   ³Outer Ring Erly Late   % ³Incr Total³Ring E/Wd L/Wd Unif  Min  Max  Rng
 # Year³ Rad.      Wood Wood  LW ³          ³mean mean mean
ÄÄÄÄÄÄÄÁÄÄÄÄÄÄÄÄÄÄÄÄÄÄÄÄÄÄÄÄÄÄÄÄÄÁÄÄÄÄÄÄÄÄÄÄÁÄÄÄÄÄÄÄÄÄÄÄÄÄÄÄÄÄÄÄÄÄÄÄÄÄÄÄÄÄÄÄÄÄÄ

 1 1991   3.0  3.0  3.0  0.0   0   0.3    0.3 333  333    0    0  295  404  109
 2 1992  10.2  7.2  7.2  0.0   0   3.0    3.3 335  335    0    0  255  460  205
 3 1993  27.9 17.7 17.4  0.3   1  21.2   24.5 364  361  505  144  275  505  230
 4 1994  48.0 20.1 16.5  3.6  17  47.9   72.4 398  368  534  166  313  558  245
 5 1995  66.0 18.0 15.3  2.7  15  64.5  136.8 459  443  550  107  406  581  175
 6 1996  84.3 18.3 15.3  3.0  16  86.4  223.3 429  408  535  127  339  565  226
 7 1997 103.5 19.2 15.6  3.6  18 113.3  336.5 423  395  543  148  341  577  236
 8 1998 115.8 12.3  8.4  3.9  31  84.7  421.3 455  408  556  148  347  633  286
 9 1999 126.0 10.2  7.2  3.0  29  77.5  498.8 456  415  555  140  352  623  271
10 2000 132.6  6.6  5.4  1.2  18  53.6  552.4 448  414  602  188  341  637  296
11 2001 138.9  6.3  4.5  1.8  28  53.7  606.1 448  398  574  176  308  652  344
12 2002 143.4  4.5  2.7  1.8  40  39.9  646.0 467  378  602  224  333  665  332
13 2003 149.1  5.7  2.1  3.6  63  52.4  698.4 548  442  609  167  403  696  293
14 2004 153.3  4.2  2.4  1.8  42  39.9  738.3 521  431  642  211  382  675  293
15 2005 156.3  3.0  1.2  1.8  60  29.2  767.5 546  413  634  221  377  738  361
16 2006 159.0  2.7  1.2  1.5  55  26.7  794.2 528  407  626  219  363  733  370
17 2007 161.7  2.7  0.9  1.8  66  27.2  821.4 572  433  642  209  392  745  353
18 2008 164.7  3.0  1.2  1.8  60  30.8  852.2 549  442  620  178  424  708  284
19 2009 167.1  2.4  0.6  1.8  75  25.0  877.2 596  436  649  213  411  719  308
20 2010 169.8  2.7  0.6  2.1  77  28.6  905.8 602  455  644  189  455  730  275
21 2011 173.1  3.3  0.6  2.7  81  35.5  941.3 608  452  643  191  436  747  311
22 2012 174.9  1.8  0.3  1.5  83  19.7  961.0 557  463  576  113  463  727  264
23 2013 176.4  1.5  0.3  1.2  80  16.6  977.6 642  496  679  183  496  763  267
24 2014 178.8  2.4  0.6  1.8  75  26.8 1004.3 625  486  672  186  474  738  264
25 2015 182.4  3.6  0.9  2.7  74  40.9 1045.2 603  464  649  185  433  770  337
26 2016 183.9  1.5  0.3  1.2  80  17.3 1062.5 603  458  640  182  458  745  287

Core Length:  183.9 mm
Core Density: 504 kg/m3
Cross-sectional Density:  491 kg/m3
Early/Latewood Threshold: 500 kg/m3
Attenuation Constant: 3.11

ÄÄÄÄÄÄÄÄÄÄÄÄÄÄÄÄÄÄÄÄÄÄÄÄÄÄÄÄÄÄÄÄÄÄÄÄÄÄÄÄÄÄÄÄÄÄÄÄÄÄÄÄÄÄÄÄÄÄÄÄÄÄÄÄÄÄÄÄÄÄÄÄÄÄÄÄÄÄÄ
Core : 26
ÄÄÄÄÄÄÄÂÄÄÄÄÄÄÄÄÄÄÄÄÄÄÄÄÄÄÄÄÄÄÄÄÄÂÄÄÄÄÄÄÄÄÄÄÂÄÄÄÄÄÄÄÄÄÄÄÄÄÄÄÄÄÄÄÄÄÄÄÄÄÄÄÄÄÄÄÄÄÄ
       ³Widths (mm)              ³ Areas    ³ Densities (kg/m3)
       ³                         ³ (cmý)    ³
Ring   ³Outer Ring Erly Late   % ³Incr Total³Ring E/Wd L/Wd Unif  Min  Max  Rng
 # Year³ Rad.      Wood Wood  LW ³          ³mean mean mean
ÄÄÄÄÄÄÄÁÄÄÄÄÄÄÄÄÄÄÄÄÄÄÄÄÄÄÄÄÄÄÄÄÄÁÄÄÄÄÄÄÄÄÄÄÁÄÄÄÄÄÄÄÄÄÄÄÄÄÄÄÄÄÄÄÄÄÄÄÄÄÄÄÄÄÄÄÄÄÄ

 1 1991   2.4  2.4  2.4  0.0   0   0.2    0.2 366  366    0    0  265  413  148
 2 1992  12.9 10.5  9.9  0.6   5   5.0    5.2 335  324  526  202  279  532  253
 3 1993  30.6 17.7 16.5  1.2   6  24.2   29.4 331  318  508  190  250  520  270
 4 1994  49.2 18.6 16.5  2.1  11  46.6   76.0 365  342  546  204  265  589  324
 5 1995  65.7 16.5 15.0  1.5   9  59.6  135.6 373  354  569  215  285  598  313
 6 1996  77.7 12.0 11.1  0.9   7  54.1  189.7 378  361  589  228  293  635  342
 7 1997  87.9 10.2  7.8  2.4  23  53.1  242.7 425  383  563  180  318  597  279
 8 1998  94.5  6.6  4.2  2.4  36  37.8  280.6 468  391  603  212  348  691  343
 9 1999  99.6  5.1  3.6  1.5  29  31.1  311.7 479  422  617  195  391  677  286
10 2000 103.8  4.2  2.7  1.5  35  26.8  338.5 470  404  589  185  351  715  364
11 2001 108.0  4.2  1.2  3.0  71  27.9  366.4 547  438  591  153  414  671  257
12 2002 111.3  3.3  1.5  1.8  54  22.7  389.2 531  430  615  185  402  738  336
13 2003 114.6  3.3  0.9  2.4  72  23.4  412.6 558  444  602  158  408  671  263
14 2004 117.3  2.7  0.9  1.8  66  19.7  432.3 544  403  614  211  351  714  363
15 2005 120.6  3.3  1.2  2.1  63  24.7  456.9 535  434  592  158  381  730  349
16 2006 124.5  3.9  1.8  2.1  53  30.0  487.0 536  442  616  174  396  735  339
17 2007 126.9  2.4  1.2  1.2  50  19.0  505.9 482  438  526   88  378  579  201
18 2008 130.2  3.3  2.1  1.2  36  26.7  532.6 518  445  648  203  369  696  327
19 2009 133.2  3.0  1.2  1.8  60  24.8  557.4 541  421  621  200  368  707  339
20 2010 136.2  3.0  0.9  2.1  70  25.4  582.8 568  420  631  211  401  710  309
21 2011 139.2  3.0  1.5  1.5  50  26.0  608.7 532  454  611  157  406  724  318
22 2012 142.2  3.0  1.5  1.5  50  26.5  635.3 511  442  581  139  362  657  295
23 2013 146.1  3.9  2.7  1.2  30  35.3  670.6 487  424  628  204  362  687  325
24 2014 150.9  4.8  3.6  1.2  24  44.8  715.4 461  419  589  170  355  647  292
25 2015 156.0  5.1  3.3  1.8  35  49.2  764.5 480  417  596  179  356  647  291
26 2016 161.1  5.1  3.6  1.5  29  50.8  815.3 481  423  621  198  365  670  305

Core Length:  161.1 mm
Core Density: 473 kg/m3
Cross-sectional Density:  468 kg/m3
Early/Latewood Threshold: 500 kg/m3
Attenuation Constant: 3.11

ÄÄÄÄÄÄÄÄÄÄÄÄÄÄÄÄÄÄÄÄÄÄÄÄÄÄÄÄÄÄÄÄÄÄÄÄÄÄÄÄÄÄÄÄÄÄÄÄÄÄÄÄÄÄÄÄÄÄÄÄÄÄÄÄÄÄÄÄÄÄÄÄÄÄÄÄÄÄÄ
Core : 31
ÄÄÄÄÄÄÄÂÄÄÄÄÄÄÄÄÄÄÄÄÄÄÄÄÄÄÄÄÄÄÄÄÄÂÄÄÄÄÄÄÄÄÄÄÂÄÄÄÄÄÄÄÄÄÄÄÄÄÄÄÄÄÄÄÄÄÄÄÄÄÄÄÄÄÄÄÄÄÄ
       ³Widths (mm)              ³ Areas    ³ Densities (kg/m3)
       ³                         ³ (cmý)    ³
Ring   ³Outer Ring Erly Late   % ³Incr Total³Ring E/Wd L/Wd Unif  Min  Max  Rng
 # Year³ Rad.      Wood Wood  LW ³          ³mean mean mean
ÄÄÄÄÄÄÄÁÄÄÄÄÄÄÄÄÄÄÄÄÄÄÄÄÄÄÄÄÄÄÄÄÄÁÄÄÄÄÄÄÄÄÄÄÁÄÄÄÄÄÄÄÄÄÄÄÄÄÄÄÄÄÄÄÄÄÄÄÄÄÄÄÄÄÄÄÄÄÄ

 1 1992  12.0 12.0 11.1  0.9   7   4.5    4.5 357  342  546  204  261  557  296
 2 1993  31.5 19.5 18.0  1.5   7  26.6   31.2 384  372  533  161  298  565  267
 3 1994  50.4 18.9 16.2  2.7  14  48.6   79.8 426  399  584  185  342  639  297
 4 1995  64.8 14.4 12.6  1.8  12  52.1  131.9 442  424  567  143  340  640  300
 5 1996  77.4 12.6  8.1  4.5  35  56.3  188.2 442  381  551  170  333  608  275
 6 1997  90.3 12.9 10.5  2.4  18  68.0  256.2 434  411  534  123  325  565  240
 7 1998  99.0  8.7  5.1  3.6  41  51.7  307.9 480  404  589  185  324  665  341
 8 1999 107.1  8.1  4.8  3.3  40  52.4  360.4 487  423  579  156  373  652  279
 9 2000 112.8  5.7  3.6  2.1  36  39.4  399.7 470  392  603  211  302  711  409
10 2001 118.5  5.7  3.3  2.4  42  41.4  441.2 498  440  577  137  360  624  264
11 2002 122.1  3.6  1.5  2.1  58  27.2  468.4 548  414  644  230  364  743  379
12 2003 127.5  5.4  0.6  4.8  88  42.3  510.7 588  445  606  161  438  702  264
13 2004 130.5  3.0  1.2  1.8  60  24.3  535.0 559  455  628  173  434  707  273
14 2005 133.2  2.7  0.6  2.1  77  22.4  557.4 586  457  623  166  441  716  275
15 2006 135.6  2.4  0.6  1.8  75  20.3  577.7 583  452  627  175  441  730  289
16 2007 137.7  2.1  0.3  1.8  85  18.0  595.7 599  437  626  189  437  694  257
17 2008 139.2  1.5  0.0  1.5 100  13.0  608.7 591    0  591  591  500  700  200
18 2009 140.4  1.2  0.3  0.9  75  10.5  619.3 565  469  597  128  469  684  215
19 2010 141.9  1.5  0.3  1.2  80  13.3  632.6 608  465  644  179  465  723  258
20 2011 144.3  2.4  0.6  1.8  75  21.6  654.2 576  476  610  134  453  670  217
21 2012 145.5  1.2  0.3  0.9  75  10.9  665.1 557  452  592  140  452  640  188
22 2013 146.4  0.9  0.0  0.9  99   8.3  673.3 609    0  609  609  566  669  103
23 2014 147.0  0.6  0.3  0.3  50   5.5  678.9 517  473  561   88  473  561   88
24 2015 147.6  0.6  0.0  0.6  99   5.6  684.4 578    0  578  578  556  600   44
25 2016 148.2  0.6  0.3  0.3  49   5.6  690.0 526  491  562   71  491  562   71

Core Length:  148.2 mm
Core Density: 520 kg/m3
Cross-sectional Density:  496 kg/m3
Early/Latewood Threshold: 500 kg/m3
Attenuation Constant: 3.11

ÄÄÄÄÄÄÄÄÄÄÄÄÄÄÄÄÄÄÄÄÄÄÄÄÄÄÄÄÄÄÄÄÄÄÄÄÄÄÄÄÄÄÄÄÄÄÄÄÄÄÄÄÄÄÄÄÄÄÄÄÄÄÄÄÄÄÄÄÄÄÄÄÄÄÄÄÄÄÄ
Core : 45
ÄÄÄÄÄÄÄÂÄÄÄÄÄÄÄÄÄÄÄÄÄÄÄÄÄÄÄÄÄÄÄÄÄÂÄÄÄÄÄÄÄÄÄÄÂÄÄÄÄÄÄÄÄÄÄÄÄÄÄÄÄÄÄÄÄÄÄÄÄÄÄÄÄÄÄÄÄÄÄ
       ³Widths (mm)              ³ Areas    ³ Densities (kg/m3)
       ³                         ³ (cmý)    ³
Ring   ³Outer Ring Erly Late   % ³Incr Total³Ring E/Wd L/Wd Unif  Min  Max  Rng
 # Year³ Rad.      Wood Wood  LW ³          ³mean mean mean
ÄÄÄÄÄÄÄÁÄÄÄÄÄÄÄÄÄÄÄÄÄÄÄÄÄÄÄÄÄÄÄÄÄÁÄÄÄÄÄÄÄÄÄÄÁÄÄÄÄÄÄÄÄÄÄÄÄÄÄÄÄÄÄÄÄÄÄÄÄÄÄÄÄÄÄÄÄÄÄ

 1 1991   6.9  6.9  6.6  0.3   4   1.5    1.5 435  432  511   79  317  511  194
 2 1992  16.5  9.6  6.9  2.7  28   7.1    8.6 445  405  547  142  348  580  232
 3 1993  33.9 17.4 14.7  2.7  15  27.6   36.1 430  411  530  119  344  560  216
 4 1994  50.4 16.5 14.1  2.4  14  43.7   79.8 436  410  591  181  359  631  272
 5 1995  61.5 11.1  9.9  1.2  10  39.0  118.8 452  437  579  142  379  667  288
 6 1996  72.6 11.1  6.0  5.1  45  46.8  165.6 475  412  550  138  339  647  308
 7 1997  83.7 11.1  6.0  5.1  45  54.5  220.1 492  431  563  132  377  638  261
 8 1998  90.0  6.3  3.3  3.0  47  34.4  254.5 490  401  589  188  362  708  346
 9 1999  96.3  6.3  2.1  4.2  66  36.9  291.3 557  427  622  195  391  739  348
10 2000 102.9  6.6  4.5  2.1  31  41.3  332.6 477  410  618  208  337  681  344
11 2001 109.8  6.9  3.3  3.6  52  46.1  378.8 522  418  617  199  360  733  373
12 2002 114.9  5.1  2.4  2.7  52  36.0  414.8 547  403  676  273  368  740  372
13 2003 119.1  4.2  1.5  2.7  64  30.9  445.6 574  431  653  222  395  736  341
14 2004 122.7  3.6  1.8  1.8  50  27.3  473.0 531  418  644  226  360  733  373
15 2005 124.8  2.1  1.2  0.9  42  16.3  489.3 517  406  664  258  363  754  391
16 2006 126.9  2.1  0.9  1.2  57  16.6  505.9 533  407  628  221  369  721  352
17 2007 128.4  1.5  0.6  0.9  59  12.0  517.9 559  467  620  153  467  653  186
18 2008 130.5  2.1  0.6  1.5  71  17.1  535.0 613  457  675  218  434  752  318
19 2009 132.9  2.4  0.9  1.5  62  19.9  554.9 581  449  661  212  419  764  345
20 2010 134.4  1.5  0.6  0.9  60  12.6  567.5 553  450  622  172  441  657  216
21 2011 136.5  2.1  0.3  1.8  85  17.9  585.3 608  422  639  217  422  743  321
22 2012 139.2  2.7  0.6  2.1  77  23.4  608.7 631  436  687  251  425  765  340
23 2013 142.2  3.0  0.9  2.1  70  26.5  635.3 564  428  623  195  386  679  293
24 2014 144.3  2.1  0.6  1.5  71  18.9  654.2 591  445  650  205  445  712  267
25 2015 147.6  3.3  0.6  2.7  81  30.3  684.4 618  431  659  228  431  739  308
26 2016 149.7  2.1  0.3  1.8  85  19.6  704.0 617  423  649  226  423  766  343

Core Length:  149.7 mm
Core Density: 532 kg/m3
Cross-sectional Density:  525 kg/m3
Early/Latewood Threshold: 500 kg/m3
Attenuation Constant: 3.11

ÄÄÄÄÄÄÄÄÄÄÄÄÄÄÄÄÄÄÄÄÄÄÄÄÄÄÄÄÄÄÄÄÄÄÄÄÄÄÄÄÄÄÄÄÄÄÄÄÄÄÄÄÄÄÄÄÄÄÄÄÄÄÄÄÄÄÄÄÄÄÄÄÄÄÄÄÄÄÄ
Core : 46
ÄÄÄÄÄÄÄÂÄÄÄÄÄÄÄÄÄÄÄÄÄÄÄÄÄÄÄÄÄÄÄÄÄÂÄÄÄÄÄÄÄÄÄÄÂÄÄÄÄÄÄÄÄÄÄÄÄÄÄÄÄÄÄÄÄÄÄÄÄÄÄÄÄÄÄÄÄÄÄ
       ³Widths (mm)              ³ Areas    ³ Densities (kg/m3)
       ³                         ³ (cmý)    ³
Ring   ³Outer Ring Erly Late   % ³Incr Total³Ring E/Wd L/Wd Unif  Min  Max  Rng
 # Year³ Rad.      Wood Wood  LW ³          ³mean mean mean
ÄÄÄÄÄÄÄÁÄÄÄÄÄÄÄÄÄÄÄÄÄÄÄÄÄÄÄÄÄÄÄÄÄÁÄÄÄÄÄÄÄÄÄÄÁÄÄÄÄÄÄÄÄÄÄÄÄÄÄÄÄÄÄÄÄÄÄÄÄÄÄÄÄÄÄÄÄÄÄ

 2 1992  11.8 11.8 10.8  0.0   0   4.4    4.4 320  320    0    0  264  420  156
 3 1993  32.5 20.7 20.7  0.0   0  28.8   33.2 341  341    0    0  266  452  186
 4 1994  50.8 18.3 17.4  0.9   4  47.9   81.1 358  348  543  195  287  560  273
 5 1995  65.8 15.0 13.5  1.5  10  54.9  136.0 386  366  562  196  303  627  324
 6 1996  78.7 12.9 11.1  1.8  13  58.6  194.6 415  392  555  163  333  595  262
 7 1997  90.7 12.0  9.6  2.4  20  63.9  258.4 421  387  558  171  346  585  239
 8 1998  99.4  8.7  6.0  2.7  31  52.0  310.4 461  411  574  163  357  683  326
 9 1999 104.5  5.1  3.6  1.5  29  32.7  343.1 490  447  594  147  359  658  299
10 2000 107.8  3.3  2.7  0.6  18  22.0  365.1 415  378  585  207  332  600  268
11 2001 112.0  4.2  2.7  1.5  35  29.0  394.1 461  409  554  145  337  602  265
12 2002 115.0  3.0  2.1  0.9  30  21.4  415.5 452  393  590  197  335  655  320
13 2003 118.9  3.9  1.2  2.7  69  28.7  444.1 533  427  579  152  379  649  270
14 2004 122.2  3.3  1.8  1.5  45  25.0  469.1 506  425  604  179  368  656  288
15 2005 125.2  3.0  2.4  0.6  20  23.3  492.4 448  406  616  210  302  622  320
16 2006 127.6  2.4  1.5  0.9  37  19.1  511.5 481  415  593  178  321  656  335
17 2007 130.0  2.4  1.5  0.9  37  19.4  530.9 472  398  596  198  349  645  296
18 2008 132.1  2.1  0.9  1.2  57  17.3  548.2 514  429  579  150  390  644  254
19 2009 133.9  1.8  0.9  0.9  49  15.0  563.3 484  408  559  151  362  615  253
20 2010 135.7  1.8  1.2  0.6  33  15.2  578.5 458  403  569  166  362  572  210
21 2011 137.8  2.1  1.5  0.6  28  18.0  596.6 484  445  581  136  404  601  197
22 2012 139.3  1.5  0.6  0.9  60  13.1  609.6 502  430  551  121  401  591  190
23 2013 141.1  1.8  1.2  0.6  33  15.9  625.5 480  424  594  170  380  625  245
24 2014 142.6  1.5  0.9  0.6  40  13.4  638.8 484  425  574  149  400  595  195
25 2015 144.7  2.1  0.6  1.5  71  19.0  657.8 556  454  597  143  446  669  223
26 2016 145.9  1.2  1.2  0.0   0  11.0  668.7 423  423    0    0  375  495  120

Core Length:  144.9 mm
Core Density: 453 kg/m3
Cross-sectional Density:  444 kg/m3
Early/Latewood Threshold: 500 kg/m3
Attenuation Constant: 3.11

File: trials completed/FR121_4_Tairua_finished/Densitometry/Densitometer scan files/TAIR18.DAT
File : C:\DENSITOM\TAIRUA~1\TAIR18.DAT
Cores :
1
6
10
15
17
20
21
23
25
28
29
35
45

ÄÄÄÄÄÄÄÄÄÄÄÄÄÄÄÄÄÄÄÄÄÄÄÄÄÄÄÄÄÄÄÄÄÄÄÄÄÄÄÄÄÄÄÄÄÄÄÄÄÄÄÄÄÄÄÄÄÄÄÄÄÄÄÄÄÄÄÄÄÄÄÄÄÄÄÄÄÄÄ
Core : 1
ÄÄÄÄÄÄÄÂÄÄÄÄÄÄÄÄÄÄÄÄÄÄÄÄÄÄÄÄÄÄÄÄÄÂÄÄÄÄÄÄÄÄÄÄÂÄÄÄÄÄÄÄÄÄÄÄÄÄÄÄÄÄÄÄÄÄÄÄÄÄÄÄÄÄÄÄÄÄÄ
       ³Widths (mm)              ³ Areas    ³ Densities (kg/m3)
       ³                         ³ (cmý)    ³
Ring   ³Outer Ring Erly Late   % ³Incr Total³Ring E/Wd L/Wd Unif  Min  Max  Rng
 # Year³ Rad.      Wood Wood  LW ³          ³mean mean mean
ÄÄÄÄÄÄÄÁÄÄÄÄÄÄÄÄÄÄÄÄÄÄÄÄÄÄÄÄÄÄÄÄÄÁÄÄÄÄÄÄÄÄÄÄÁÄÄÄÄÄÄÄÄÄÄÄÄÄÄÄÄÄÄÄÄÄÄÄÄÄÄÄÄÄÄÄÄÄÄ

 1 1991   6.6  6.6  6.6  0.0   0   1.4    1.4 303  303    0    0  262  357   95
 2 1992  12.6  6.0  5.4  0.6  10   3.6    5.0 362  346  504  158  283  505  222
 3 1993  28.5 15.9 15.9  0.0   0  20.5   25.5 335  335    0    0  275  496  221
 4 1994  45.3 16.8 15.0  1.8  10  39.0   64.5 360  336  559  223  257  596  339
 5 1995  58.2 12.9 12.0  0.9   6  41.9  106.4 377  364  556  192  301  566  265
 6 1996  72.3 14.1 12.0  2.1  14  57.8  164.2 380  354  529  175  291  563  272
 7 1997  89.7 17.4 16.8  0.6   3  88.6  252.8 355  348  539  191  273  553  280
 8 1998 101.7 12.0 11.1  0.9   7  72.2  324.9 366  351  547  196  283  584  301
 9 1999 110.1  8.4  7.5  0.9  10  55.9  380.8 383  364  543  179  324  577  253
10 2000 117.9  7.8  6.0  1.8  23  55.9  436.7 415  364  586  222  276  618  342
11 2001 124.8  6.9  5.7  1.2  17  52.6  489.3 434  403  578  175  343  624  281
12 2002 129.9  5.1  3.0  2.1  41  40.8  530.1 442  352  571  219  296  648  352
13 2003 135.6  5.7  3.0  2.7  47  47.5  577.7 504  439  576  137  378  652  274
14 2004 141.9  6.3  3.6  2.7  42  54.9  632.6 471  397  570  173  350  645  295
15 2005 147.9  6.0  3.9  2.1  35  54.6  687.2 465  390  604  214  337  667  330
16 2006 153.0  5.1  3.0  2.1  41  48.2  735.4 464  384  579  195  336  642  306
17 2007 157.5  4.5  2.7  1.8  40  43.9  779.3 487  420  588  168  333  645  312
18 2008 163.2  5.7  3.6  2.1  36  57.4  836.7 449  393  545  152  328  600  272
19 2009 168.9  5.7  3.0  2.7  47  59.5  896.2 468  393  551  158  325  592  267
20 2010 175.5  6.6  3.3  3.3  50  71.4  967.6 475  397  553  156  323  604  281
21 2011 182.1  6.6  4.2  2.4  36  74.1 1041.8 455  414  529  115  340  551  211
22 2012 190.5  8.4  6.6  1.8  21  98.3 1140.1 453  423  565  142  351  616  265
23 2013 196.8  6.3  3.6  2.7  42  76.7 1216.7 481  388  603  215  360  673  313
24 2014 201.6  4.8  3.0  1.8  37  60.1 1276.8 473  401  592  191  341  649  308
25 2015 206.1  4.5  1.8  2.7  60  57.6 1334.5 533  416  610  194  371  670  299
26 2016 210.9  4.8  2.7  2.1  43  62.9 1397.3 504  436  590  154  381  627  246

Core Length:  210.9 mm
Core Density: 430 kg/m3
Cross-sectional Density:  440 kg/m3
Early/Latewood Threshold: 500 kg/m3
Attenuation Constant: 3.11

ÄÄÄÄÄÄÄÄÄÄÄÄÄÄÄÄÄÄÄÄÄÄÄÄÄÄÄÄÄÄÄÄÄÄÄÄÄÄÄÄÄÄÄÄÄÄÄÄÄÄÄÄÄÄÄÄÄÄÄÄÄÄÄÄÄÄÄÄÄÄÄÄÄÄÄÄÄÄÄ
Core : 6
ÄÄÄÄÄÄÄÂÄÄÄÄÄÄÄÄÄÄÄÄÄÄÄÄÄÄÄÄÄÄÄÄÄÂÄÄÄÄÄÄÄÄÄÄÂÄÄÄÄÄÄÄÄÄÄÄÄÄÄÄÄÄÄÄÄÄÄÄÄÄÄÄÄÄÄÄÄÄÄ
       ³Widths (mm)              ³ Areas    ³ Densities (kg/m3)
       ³                         ³ (cmý)    ³
Ring   ³Outer Ring Erly Late   % ³Incr Total³Ring E/Wd L/Wd Unif  Min  Max  Rng
 # Year³ Rad.      Wood Wood  LW ³          ³mean mean mean
ÄÄÄÄÄÄÄÁÄÄÄÄÄÄÄÄÄÄÄÄÄÄÄÄÄÄÄÄÄÄÄÄÄÁÄÄÄÄÄÄÄÄÄÄÁÄÄÄÄÄÄÄÄÄÄÄÄÄÄÄÄÄÄÄÄÄÄÄÄÄÄÄÄÄÄÄÄÄÄ

 1 1992   2.1  2.1  2.1  0.0   0   0.1    0.1 346  346    0    0  327  382   55
 2 1993  12.3 10.2  9.9  0.3   2   4.6    4.8 324  318  518  200  265  518  253
 3 1994  19.8  7.5  7.5  0.0   0   7.6   12.3 317  317    0    0  237  482  245
 4 1995  30.9 11.1 10.5  0.6   5  17.7   30.0 385  375  550  175  328  565  237
 5 1996  44.7 13.8 12.9  0.9   6  32.8   62.8 373  360  550  190  281  587  306
 6 1997  59.4 14.7 13.8  0.9   6  48.1  110.8 391  383  525  142  273  559  286
 7 1998  69.6 10.2  7.8  2.4  23  41.3  152.2 425  391  535  144  321  564  243
 8 1999  77.7  8.1  7.2  0.9  11  37.5  189.7 443  431  538  107  374  566  192
 9 2000  86.4  8.7  6.0  2.7  31  44.9  234.5 454  404  566  162  314  601  287
10 2001  93.9  7.5  5.4  2.1  28  42.5  277.0 467  434  552  118  347  636  289
11 2002  98.7  4.8  3.0  1.8  37  29.0  306.0 485  403  620  217  316  672  356
12 2003 102.6  3.9  0.9  3.0  76  24.7  330.7 546  440  578  138  404  628  224
13 2004 105.0  2.4  0.9  1.5  62  15.7  346.4 543  434  608  174  409  679  270
14 2005 107.1  2.1  0.9  1.2  57  14.0  360.4 523  441  585  144  411  636  225
15 2006 108.6  1.5  0.6  0.9  60  10.2  370.5 531  458  579  121  441  620  179
16 2007 110.1  1.5  0.6  0.9  60  10.3  380.8 520  431  579  148  431  630  199
17 2008 111.3  1.2  0.3  0.9  75   8.3  389.2 555  467  585  118  467  668  201
18 2009 112.2  0.9  0.6  0.3  33   6.3  395.5 515  455  635  180  423  635  212
19 2010 113.7  1.5  0.3  1.2  80  10.6  406.1 556  395  596  201  395  664  269
20 2011 115.5  1.8  0.9  0.9  49  13.0  419.1 509  439  578  139  399  620  221
21 2012 117.0  1.5  0.6  0.9  60  11.0  430.1 497  410  555  145  408  603  195
22 2013 117.9  0.9  0.3  0.6  66   6.6  436.7 520  452  554  102  452  568  116
23 2014 118.8  0.9  0.3  0.6  66   6.7  443.4 532  454  571  117  454  594  140
24 2015 119.7  0.9  0.3  0.6  66   6.7  450.1 506  442  538   96  442  558  116
25 2016 120.3  0.6  0.3  0.3  50   4.5  454.7 502  463  541   78  463  541   78

Core Length:  120.3 mm
Core Density: 470 kg/m3
Cross-sectional Density:  459 kg/m3
Early/Latewood Threshold: 500 kg/m3
Attenuation Constant: 3.11

ÄÄÄÄÄÄÄÄÄÄÄÄÄÄÄÄÄÄÄÄÄÄÄÄÄÄÄÄÄÄÄÄÄÄÄÄÄÄÄÄÄÄÄÄÄÄÄÄÄÄÄÄÄÄÄÄÄÄÄÄÄÄÄÄÄÄÄÄÄÄÄÄÄÄÄÄÄÄÄ
Core : 10
ÄÄÄÄÄÄÄÂÄÄÄÄÄÄÄÄÄÄÄÄÄÄÄÄÄÄÄÄÄÄÄÄÄÂÄÄÄÄÄÄÄÄÄÄÂÄÄÄÄÄÄÄÄÄÄÄÄÄÄÄÄÄÄÄÄÄÄÄÄÄÄÄÄÄÄÄÄÄÄ
       ³Widths (mm)              ³ Areas    ³ Densities (kg/m3)
       ³                         ³ (cmý)    ³
Ring   ³Outer Ring Erly Late   % ³Incr Total³Ring E/Wd L/Wd Unif  Min  Max  Rng
 # Year³ Rad.      Wood Wood  LW ³          ³mean mean mean
ÄÄÄÄÄÄÄÁÄÄÄÄÄÄÄÄÄÄÄÄÄÄÄÄÄÄÄÄÄÄÄÄÄÁÄÄÄÄÄÄÄÄÄÄÁÄÄÄÄÄÄÄÄÄÄÄÄÄÄÄÄÄÄÄÄÄÄÄÄÄÄÄÄÄÄÄÄÄÄ

 2 1992   9.6  9.6  8.4  1.2  12   2.9    2.9 396  379  518  139  305  527  222
 3 1993  26.1 16.5 16.5  0.0   0  18.5   21.4 317  317    0    0  242  455  213
 4 1994  41.4 15.3 14.4  0.9   5  32.4   53.8 325  312  536  224  253  566  313
 5 1995  54.9 13.5 12.9  0.6   4  40.8   94.7 357  349  515  166  288  522  234
 6 1996  71.7 16.8 16.8  0.0   0  66.8  161.5 354  354    0    0  266  491  225
 7 1997  91.2 19.5 19.2  0.3   1  99.8  261.3 356  353  528  175  290  528  238
 8 1998 104.4 13.2 12.6  0.6   4  81.1  342.4 370  363  513  150  277  520  243
 9 1999 116.4 12.0 11.7  0.3   2  83.2  425.7 381  377  527  150  310  527  217
10 2000 126.0  9.6  8.4  1.2  12  73.1  498.8 389  371  521  150  279  533  254
11 2001 133.8  7.8  6.3  1.5  19  63.7  562.4 415  383  548  165  299  589  290
12 2002 138.6  4.8  3.6  1.2  24  41.1  603.5 412  360  570  210  287  591  304
13 2003 144.3  5.7  3.0  2.7  47  50.7  654.2 482  436  532   96  360  576  216
14 2004 147.9  3.6  2.7  0.9  24  33.0  687.2 449  405  581  176  326  584  258
15 2005 150.9  3.0  1.5  1.5  50  28.2  715.4 489  391  586  195  331  657  326
16 2006 153.0  2.1  0.9  1.2  57  20.0  735.4 502  400  579  179  380  636  256
17 2007 155.1  2.1  1.2  0.9  42  20.3  755.7 481  414  570  156  332  641  309
18 2008 157.8  2.7  1.5  1.2  44  26.5  782.3 484  417  566  149  320  591  271
19 2009 160.2  2.4  1.5  0.9  37  24.0  806.3 459  372  603  231  325  632  307
20 2010 161.7  1.5  0.6  0.9  60  15.2  821.4 509  369  602  233  363  625  262
21 2011 163.2  1.5  0.6  0.9  60  15.3  836.7 475  336  568  232  311  640  329
22 2012 164.4  1.2  0.6  0.6  50  12.4  849.1 492  382  602  220  373  641  268
23 2013 165.9  1.5  0.6  0.9  60  15.6  864.7 520  397  601  204  351  670  319
24 2014 166.8  0.9  0.3  0.6  66   9.4  874.1 522  401  583  182  401  599  198
25 2015 167.7  0.9  0.3  0.6  66   9.5  883.5 501  327  588  261  327  631  304
26 2016 168.6  0.9  0.0  0.9 100   9.5  893.0 570    0  570  570  512  636  124

Core Length:  168.6 mm
Core Density: 440 kg/m3
Cross-sectional Density:  409 kg/m3
Early/Latewood Threshold: 500 kg/m3
Attenuation Constant: 3.11

ÄÄÄÄÄÄÄÄÄÄÄÄÄÄÄÄÄÄÄÄÄÄÄÄÄÄÄÄÄÄÄÄÄÄÄÄÄÄÄÄÄÄÄÄÄÄÄÄÄÄÄÄÄÄÄÄÄÄÄÄÄÄÄÄÄÄÄÄÄÄÄÄÄÄÄÄÄÄÄ
Core : 15
ÄÄÄÄÄÄÄÂÄÄÄÄÄÄÄÄÄÄÄÄÄÄÄÄÄÄÄÄÄÄÄÄÄÂÄÄÄÄÄÄÄÄÄÄÂÄÄÄÄÄÄÄÄÄÄÄÄÄÄÄÄÄÄÄÄÄÄÄÄÄÄÄÄÄÄÄÄÄÄ
       ³Widths (mm)              ³ Areas    ³ Densities (kg/m3)
       ³                         ³ (cmý)    ³
Ring   ³Outer Ring Erly Late   % ³Incr Total³Ring E/Wd L/Wd Unif  Min  Max  Rng
 # Year³ Rad.      Wood Wood  LW ³          ³mean mean mean
ÄÄÄÄÄÄÄÁÄÄÄÄÄÄÄÄÄÄÄÄÄÄÄÄÄÄÄÄÄÄÄÄÄÁÄÄÄÄÄÄÄÄÄÄÁÄÄÄÄÄÄÄÄÄÄÄÄÄÄÄÄÄÄÄÄÄÄÄÄÄÄÄÄÄÄÄÄÄÄ

 2 1992  19.6 19.6 11.4  1.2   6  12.1   12.1 369  355  506  151  313  512  199
 3 1993  40.3 20.7 20.7  0.0   0  39.0   51.0 357  357    0    0  283  475  192
 4 1994  61.6 21.3 18.9  2.4  11  68.2  119.2 360  338  530  192  279  546  267
 5 1995  83.2 21.6 20.4  1.2   5  98.3  217.5 382  373  526  153  309  544  235
 6 1996 101.8 18.6 16.8  1.8   9 108.1  325.6 389  372  544  172  289  563  274
 7 1997 124.9 23.1 22.5  0.6   2 164.5  490.1 381  377  539  162  305  542  237
 8 1998 142.0 17.1 12.9  4.2  24 143.4  633.5 429  393  541  148  336  577  241
 9 1999 157.0 15.0 12.6  2.4  16 140.9  774.4 413  384  563  179  328  640  312
10 2000 164.8  7.8  5.1  2.7  34  78.9  853.2 440  381  552  171  334  584  250
11 2001 172.9  8.1  6.3  1.8  22  85.9  939.2 440  407  553  146  344  603  259
12 2002 178.9  6.0  3.6  2.4  40  66.3 1005.5 493  423  597  174  386  661  275
13 2003 187.6  8.7  4.8  3.9  44 100.2 1105.6 508  444  587  143  402  673  271
14 2004 193.3  5.7  3.6  2.1  36  68.2 1173.9 472  415  572  157  382  643  261
15 2005 200.2  6.9  4.5  2.4  34  85.3 1259.2 478  414  599  185  383  643  260
16 2006 206.2  6.0  3.6  2.4  40  76.6 1335.8 508  450  596  146  397  650  253
17 2007 211.6  5.4  3.6  1.8  33  70.9 1406.6 502  443  619  176  396  681  285
18 2008 217.6  6.0  3.6  2.4  40  80.9 1487.5 520  468  599  131  424  675  251
19 2009 223.0  5.4  2.1  3.3  61  74.7 1562.3 533  467  575  108  400  675  275
20 2010 227.5  4.5  2.7  1.8  40  63.7 1626.0 522  467  606  139  418  679  261
21 2011 231.1  3.6  1.2  2.4  66  51.9 1677.8 533  457  571  114  402  662  260
22 2012 234.4  3.3  1.2  2.1  63  48.3 1726.1 542  441  600  159  411  694  283
23 2013 238.3  3.9  1.8  2.1  53  57.9 1784.0 558  449  652  203  419  731  312
24 2014 242.2  3.9  2.1  1.8  46  58.9 1842.9 530  466  606  140  408  688  280
25 2015 246.4  4.2  2.4  1.8  42  64.5 1907.4 516  443  615  172  407  688  281
26 2016 250.6  4.2  1.2  3.0  71  65.6 1972.9 552  468  585  117  442  671  229

Core Length:  243.6 mm
Core Density: 469 kg/m3
Cross-sectional Density:  461 kg/m3
Early/Latewood Threshold: 500 kg/m3
Attenuation Constant: 3.11

ÄÄÄÄÄÄÄÄÄÄÄÄÄÄÄÄÄÄÄÄÄÄÄÄÄÄÄÄÄÄÄÄÄÄÄÄÄÄÄÄÄÄÄÄÄÄÄÄÄÄÄÄÄÄÄÄÄÄÄÄÄÄÄÄÄÄÄÄÄÄÄÄÄÄÄÄÄÄÄ
Core : 17
ÄÄÄÄÄÄÄÂÄÄÄÄÄÄÄÄÄÄÄÄÄÄÄÄÄÄÄÄÄÄÄÄÄÂÄÄÄÄÄÄÄÄÄÄÂÄÄÄÄÄÄÄÄÄÄÄÄÄÄÄÄÄÄÄÄÄÄÄÄÄÄÄÄÄÄÄÄÄÄ
       ³Widths (mm)              ³ Areas    ³ Densities (kg/m3)
       ³                         ³ (cmý)    ³
Ring   ³Outer Ring Erly Late   % ³Incr Total³Ring E/Wd L/Wd Unif  Min  Max  Rng
 # Year³ Rad.      Wood Wood  LW ³          ³mean mean mean
ÄÄÄÄÄÄÄÁÄÄÄÄÄÄÄÄÄÄÄÄÄÄÄÄÄÄÄÄÄÄÄÄÄÁÄÄÄÄÄÄÄÄÄÄÁÄÄÄÄÄÄÄÄÄÄÄÄÄÄÄÄÄÄÄÄÄÄÄÄÄÄÄÄÄÄÄÄÄÄ

 1 1991   6.0  6.0  6.0  0.0   0   1.1    1.1 365  365    0    0  223  442  219
 2 1992  20.1 14.1 14.1  0.0   0  11.6   12.7 321  321    0    0  254  470  216
 3 1993  33.9 13.8 13.2  0.6   4  23.4   36.1 337  329  518  189  270  531  261
 4 1994  47.4 13.5 12.0  1.5  11  34.5   70.6 385  362  565  203  322  615  293
 5 1995  62.7 15.3 14.4  0.9   5  52.9  123.5 377  368  523  155  324  534  210
 6 1996  75.9 13.2 12.3  0.9   6  57.5  181.0 375  364  531  167  299  553  254
 7 1997  89.4 13.5 13.5  0.0   0  70.1  251.1 354  354    0    0  288  493  205
 8 1998  98.7  9.3  8.4  0.9   9  55.0  306.0 373  356  537  181  287  579  292
 9 1999 105.9  7.2  6.6  0.6   8  46.3  352.3 409  396  547  151  341  550  209
10 2000 111.0  5.1  3.9  1.2  23  34.8  387.1 437  387  596  209  326  642  316
11 2001 114.3  3.3  2.1  1.2  36  23.4  410.4 448  394  544  150  340  578  238
12 2002 116.1  1.8  1.2  0.6  33  13.0  423.5 455  391  583  192  352  625  273
13 2003 117.6  1.5  0.9  0.6  40  11.0  434.5 512  451  602  151  397  615  218
14 2004 118.5  0.9  0.3  0.6  66   6.7  441.2 518  437  559  122  437  616  179
15 2005 120.6  2.1  0.9  1.2  57  15.8  456.9 521  421  596  175  386  660  274
16 2006 122.7  2.1  0.9  1.2  57  16.1  473.0 480  398  542  144  373  568  195
17 2007 124.5  1.8  0.6  1.2  66  14.0  487.0 511  391  571  180  391  602  211
18 2008 125.7  1.2  0.9  0.3  25   9.4  496.4 478  432  617  185  385  617  232
19 2009 127.2  1.5  0.9  0.6  40  11.9  508.3 477  397  597  200  356  606  250
20 2010 128.1  0.9  0.6  0.3  33   7.2  515.5 468  426  552  126  397  552  155
21 2011 129.0  0.9  0.6  0.3  33   7.3  522.8 463  438  515   77  436  515   79
22 2012 129.6  0.6  0.3  0.3  49   4.9  527.7 473  416  530  114  416  530  114
23 2013 130.2  0.6  0.6  0.0   0   4.9  532.6 429  429    0    0  414  444   30
24 2014 130.5  0.3  0.0  0.3 100   2.5  535.0 509    0  509  509  509  509    0
25 2015 130.8  0.3  0.3  0.0   0   2.5  537.5 480  480    0    0  480  480    0
26 2016 131.1  0.3  0.3  0.0   0   2.5  540.0 491  491    0    0  491  491    0

Core Length:  131.1 mm
Core Density: 440 kg/m3
Cross-sectional Density:  406 kg/m3
Early/Latewood Threshold: 500 kg/m3
Attenuation Constant: 3.11

ÄÄÄÄÄÄÄÄÄÄÄÄÄÄÄÄÄÄÄÄÄÄÄÄÄÄÄÄÄÄÄÄÄÄÄÄÄÄÄÄÄÄÄÄÄÄÄÄÄÄÄÄÄÄÄÄÄÄÄÄÄÄÄÄÄÄÄÄÄÄÄÄÄÄÄÄÄÄÄ
Core : 20
ÄÄÄÄÄÄÄÂÄÄÄÄÄÄÄÄÄÄÄÄÄÄÄÄÄÄÄÄÄÄÄÄÄÂÄÄÄÄÄÄÄÄÄÄÂÄÄÄÄÄÄÄÄÄÄÄÄÄÄÄÄÄÄÄÄÄÄÄÄÄÄÄÄÄÄÄÄÄÄ
       ³Widths (mm)              ³ Areas    ³ Densities (kg/m3)
       ³                         ³ (cmý)    ³
Ring   ³Outer Ring Erly Late   % ³Incr Total³Ring E/Wd L/Wd Unif  Min  Max  Rng
 # Year³ Rad.      Wood Wood  LW ³          ³mean mean mean
ÄÄÄÄÄÄÄÁÄÄÄÄÄÄÄÄÄÄÄÄÄÄÄÄÄÄÄÄÄÄÄÄÄÁÄÄÄÄÄÄÄÄÄÄÁÄÄÄÄÄÄÄÄÄÄÄÄÄÄÄÄÄÄÄÄÄÄÄÄÄÄÄÄÄÄÄÄÄÄ

 1 1992  12.0 12.0 10.5  1.5  12   4.5    4.5 375  354  518  164  279  525  246
 2 1993  32.7 20.7 20.4  0.3   1  29.1   33.6 356  354  512  158  269  512  243
 3 1994  56.1 23.4 21.0  2.4  10  65.3   98.9 367  347  535  188  288  572  284
 4 1995  76.2 20.1 17.7  2.4  11  83.5  182.4 428  413  539  126  372  581  209
 5 1996  94.8 18.6 17.4  1.2   6  99.9  282.3 409  398  569  171  354  586  232
 6 1997 115.2 20.4 18.9  1.5   7 134.6  416.9 417  406  547  141  329  595  266
 7 1998 127.2 12.0  9.6  2.4  20  91.4  508.3 444  421  536  115  344  586  242
 8 1999 139.2 12.0  9.9  2.1  17 100.4  608.7 452  433  541  108  369  596  227
 9 2000 147.0  7.8  5.7  2.1  26  70.1  678.9 440  399  550  151  338  574  236
10 2001 152.4  5.4  2.4  3.0  55  50.8  729.7 492  414  554  140  371  652  281
11 2002 156.6  4.2  2.4  1.8  42  40.8  770.4 496  412  607  195  361  694  333
12 2003 161.7  5.1  0.6  4.5  88  51.0  821.4 586  462  602  140  459  686  227
13 2004 165.6  3.9  0.9  3.0  76  40.1  861.5 607  466  650  184  449  711  262
14 2005 168.9  3.3  0.9  2.4  72  34.7  896.2 582  452  631  179  433  727  294
15 2006 172.2  3.3  1.2  2.1  63  35.4  931.6 573  438  651  213  415  711  296
16 2007 175.2  3.0  0.9  2.1  70  32.7  964.3 592  454  651  197  445  726  281
17 2008 178.8  3.6  0.9  2.7  75  40.0 1004.3 623  472  674  202  453  778  325
18 2009 181.5  2.7  0.6  2.1  77  30.6 1034.9 619  464  663  199  464  757  293
19 2010 183.9  2.4  0.6  1.8  74  27.6 1062.5 613  467  662  195  449  762  313
20 2011 186.3  2.4  0.3  2.1  87  27.9 1090.4 607  496  623  127  496  758  262
21 2012 188.1  1.8  0.3  1.5  83  21.2 1111.5 604  480  629  149  480  718  238
22 2013 190.2  2.1  0.6  1.5  71  25.0 1136.5 626  460  692  232  452  794  342
23 2014 192.3  2.1  0.6  1.5  71  25.2 1161.7 579  464  625  161  433  751  318
24 2015 193.5  1.2  0.0  1.2  99  14.5 1176.3 623    0  623  623  521  708  187
25 2016 194.7  1.2  0.3  0.9  75  14.6 1190.9 565  358  634  276  358  733  375

Core Length:  194.7 mm
Core Density: 523 kg/m3
Cross-sectional Density:  489 kg/m3
Early/Latewood Threshold: 500 kg/m3
Attenuation Constant: 3.11

ÄÄÄÄÄÄÄÄÄÄÄÄÄÄÄÄÄÄÄÄÄÄÄÄÄÄÄÄÄÄÄÄÄÄÄÄÄÄÄÄÄÄÄÄÄÄÄÄÄÄÄÄÄÄÄÄÄÄÄÄÄÄÄÄÄÄÄÄÄÄÄÄÄÄÄÄÄÄÄ
Core : 21
ÄÄÄÄÄÄÄÂÄÄÄÄÄÄÄÄÄÄÄÄÄÄÄÄÄÄÄÄÄÄÄÄÄÂÄÄÄÄÄÄÄÄÄÄÂÄÄÄÄÄÄÄÄÄÄÄÄÄÄÄÄÄÄÄÄÄÄÄÄÄÄÄÄÄÄÄÄÄÄ
       ³Widths (mm)              ³ Areas    ³ Densities (kg/m3)
       ³                         ³ (cmý)    ³
Ring   ³Outer Ring Erly Late   % ³Incr Total³Ring E/Wd L/Wd Unif  Min  Max  Rng
 # Year³ Rad.      Wood Wood  LW ³          ³mean mean mean
ÄÄÄÄÄÄÄÁÄÄÄÄÄÄÄÄÄÄÄÄÄÄÄÄÄÄÄÄÄÄÄÄÄÁÄÄÄÄÄÄÄÄÄÄÁÄÄÄÄÄÄÄÄÄÄÄÄÄÄÄÄÄÄÄÄÄÄÄÄÄÄÄÄÄÄÄÄÄÄ

 1 1991   2.1  2.1  2.1  0.0   0   0.1    0.1 351  351    0    0  248  429  181
 2 1992   7.2  5.1  3.9  1.2  23   1.5    1.6 415  384  518  134  341  526  185
 3 1993  21.3 14.1 13.2  0.9   6  12.6   14.3 370  360  518  158  314  531  217
 4 1994  39.3 18.0 15.3  2.7  14  34.3   48.5 423  396  574  178  333  609  276
 5 1995  54.3 15.0 13.5  1.5  10  44.1   92.6 405  390  539  149  349  589  240
 6 1996  71.4 17.1 15.3  1.8  10  67.5  160.2 404  388  540  152  338  569  231
 7 1997  88.8 17.4 15.3  2.1  12  87.6  247.7 412  392  554  162  340  608  268
 8 1998 102.6 13.8 12.9  0.9   6  83.0  330.7 411  403  514  111  333  543  210
 9 1999 112.8 10.2  9.0  1.2  11  69.0  399.7 428  414  532  118  317  578  261
10 2000 119.1  6.3  3.9  2.4  38  45.9  445.6 445  374  561  187  318  619  301
11 2001 123.6  4.5  2.4  2.1  46  34.3  479.9 488  412  575  163  358  681  323
12 2002 126.6  3.0  1.5  1.5  50  23.6  503.5 499  399  600  201  336  720  384
13 2003 128.7  2.1  0.9  1.2  57  16.8  520.4 541  474  592  118  434  628  194
14 2004 131.1  2.4  0.9  1.5  62  19.6  540.0 554  433  627  194  405  719  314
15 2005 135.0  3.9  1.2  2.7  69  32.6  572.6 568  423  632  209  334  738  404
16 2006 138.0  3.0  1.2  1.8  60  25.7  598.3 546  406  640  234  359  748  389
17 2007 141.0  3.0  1.2  1.8  60  26.3  624.6 545  436  618  182  394  716  322
18 2008 144.0  3.0  1.2  1.8  60  26.9  651.4 534  403  621  218  360  734  374
19 2009 146.4  2.4  0.6  1.8  74  21.9  673.3 574  397  633  236  336  726  390
20 2010 148.2  1.8  0.9  0.9  49  16.7  690.0 531  426  637  211  399  742  343
21 2011 152.1  3.9  1.5  2.4  61  36.8  726.8 540  438  603  165  384  665  281
22 2012 156.0  3.9  1.5  2.4  61  37.7  764.5 522  412  592  180  388  668  280
23 2013 159.6  3.6  1.2  2.4  66  35.7  800.2 569  415  647  232  391  744  353
24 2014 162.6  3.0  1.2  1.8  60  30.4  830.6 547  416  634  218  372  695  323
25 2015 167.7  5.1  1.5  3.6  70  52.9  883.5 574  421  638  217  399  731  332
26 2016 171.6  3.9  0.9  3.0  76  41.6  925.1 568  405  617  212  376  690  314

Core Length:  171.6 mm
Core Density: 490 kg/m3
Cross-sectional Density:  482 kg/m3
Early/Latewood Threshold: 500 kg/m3
Attenuation Constant: 3.11

ÄÄÄÄÄÄÄÄÄÄÄÄÄÄÄÄÄÄÄÄÄÄÄÄÄÄÄÄÄÄÄÄÄÄÄÄÄÄÄÄÄÄÄÄÄÄÄÄÄÄÄÄÄÄÄÄÄÄÄÄÄÄÄÄÄÄÄÄÄÄÄÄÄÄÄÄÄÄÄ
Core : 23
ÄÄÄÄÄÄÄÂÄÄÄÄÄÄÄÄÄÄÄÄÄÄÄÄÄÄÄÄÄÄÄÄÄÂÄÄÄÄÄÄÄÄÄÄÂÄÄÄÄÄÄÄÄÄÄÄÄÄÄÄÄÄÄÄÄÄÄÄÄÄÄÄÄÄÄÄÄÄÄ
       ³Widths (mm)              ³ Areas    ³ Densities (kg/m3)
       ³                         ³ (cmý)    ³
Ring   ³Outer Ring Erly Late   % ³Incr Total³Ring E/Wd L/Wd Unif  Min  Max  Rng
 # Year³ Rad.      Wood Wood  LW ³          ³mean mean mean
ÄÄÄÄÄÄÄÁÄÄÄÄÄÄÄÄÄÄÄÄÄÄÄÄÄÄÄÄÄÄÄÄÄÁÄÄÄÄÄÄÄÄÄÄÁÄÄÄÄÄÄÄÄÄÄÄÄÄÄÄÄÄÄÄÄÄÄÄÄÄÄÄÄÄÄÄÄÄÄ

 2 1992  16.9 16.9 15.9  0.0   0   9.0    9.0 300  300    0    0  250  430  180
 3 1993  40.0 23.1 23.1  0.0   0  41.3   50.3 284  284    0    0  213  398  185
 4 1994  62.8 22.8 22.8  0.0   0  73.6  123.9 293  293    0    0  220  496  276
 5 1995  82.6 19.8 19.8  0.0   0  90.4  214.3 315  315    0    0  261  446  185
 6 1996 104.2 21.6 21.6  0.0   0 126.8  341.1 318  318    0    0  246  449  203
 7 1997 126.1 21.9 21.3  0.6   2 158.4  499.6 337  332  515  183  259  523  264
 8 1998 143.2 17.1 16.8  0.3   1 144.7  644.2 345  342  514  172  255  514  259
 9 1999 155.5 12.3 11.4  0.9   7 115.4  759.6 360  347  521  174  270  547  277
10 2000 165.4  9.9  9.9  0.0   0  99.8  859.5 397  397    0    0  283  499  216
11 2001 174.1  8.7  7.2  1.5  17  92.8  952.2 416  394  524  130  290  561  271
12 2002 178.3  4.2  2.7  1.5  35  46.5  998.7 437  349  596  247  282  623  341
13 2003 183.1  4.8  2.4  2.4  49  54.5 1053.2 476  390  562  172  340  611  271
14 2004 186.4  3.3  1.8  1.5  45  38.3 1091.5 464  388  555  167  328  638  310
15 2005 190.6  4.2  2.7  1.5  35  49.7 1141.3 477  397  621  224  350  674  324
16 2006 194.5  3.9  2.7  1.2  30  47.2 1188.5 453  404  561  157  334  623  289
17 2007 197.8  3.3  2.1  1.2  36  40.7 1229.1 473  415  574  159  326  656  330
18 2008 201.1  3.3  2.1  1.2  36  41.4 1270.5 470  412  572  160  332  616  284
19 2009 203.5  2.4  1.2  1.2  49  30.5 1301.0 501  422  580  158  365  621  256
20 2010 205.6  2.1  1.2  0.9  42  27.0 1328.0 485  414  580  166  360  644  284
21 2011 208.0  2.4  1.2  1.2  49  31.2 1359.2 486  406  567  161  351  627  276
22 2012 209.8  1.8  1.2  0.6  33  23.6 1382.8 497  428  637  209  345  668  323
23 2013 212.8  3.0  1.8  1.2  40  39.8 1422.6 472  392  593  201  316  657  341
24 2014 214.9  2.1  1.2  0.9  42  28.2 1450.9 497  428  589  161  388  623  235
25 2015 217.9  3.0  1.5  1.5  50  40.8 1491.6 522  415  630  215  353  673  320
26 2016 221.2  3.3  2.4  0.9  27  45.5 1537.2 449  410  554  144  317  584  267

Core Length:  220.2 mm
Core Density: 420 kg/m3
Cross-sectional Density:  393 kg/m3
Early/Latewood Threshold: 500 kg/m3
Attenuation Constant: 3.11

ÄÄÄÄÄÄÄÄÄÄÄÄÄÄÄÄÄÄÄÄÄÄÄÄÄÄÄÄÄÄÄÄÄÄÄÄÄÄÄÄÄÄÄÄÄÄÄÄÄÄÄÄÄÄÄÄÄÄÄÄÄÄÄÄÄÄÄÄÄÄÄÄÄÄÄÄÄÄÄ
Core : 25
ÄÄÄÄÄÄÄÂÄÄÄÄÄÄÄÄÄÄÄÄÄÄÄÄÄÄÄÄÄÄÄÄÄÂÄÄÄÄÄÄÄÄÄÄÂÄÄÄÄÄÄÄÄÄÄÄÄÄÄÄÄÄÄÄÄÄÄÄÄÄÄÄÄÄÄÄÄÄÄ
       ³Widths (mm)              ³ Areas    ³ Densities (kg/m3)
       ³                         ³ (cmý)    ³
Ring   ³Outer Ring Erly Late   % ³Incr Total³Ring E/Wd L/Wd Unif  Min  Max  Rng
 # Year³ Rad.      Wood Wood  LW ³          ³mean mean mean
ÄÄÄÄÄÄÄÁÄÄÄÄÄÄÄÄÄÄÄÄÄÄÄÄÄÄÄÄÄÄÄÄÄÁÄÄÄÄÄÄÄÄÄÄÁÄÄÄÄÄÄÄÄÄÄÄÄÄÄÄÄÄÄÄÄÄÄÄÄÄÄÄÄÄÄÄÄÄÄ

 1 1991   3.3  3.3  3.3  0.0   0   0.3    0.3 277  277    0    0  241  324   83
 2 1992  13.8 10.5 10.5  0.0   0   5.6    6.0 311  311    0    0  242  439  197
 3 1993  33.0 19.2 18.3  0.9   4  28.2   34.2 346  338  506  168  261  507  246
 4 1994  52.2 19.2 16.8  2.4  12  51.4   85.6 361  333  561  228  258  579  321
 5 1995  69.9 17.7 15.9  1.8  10  67.9  153.5 386  367  556  189  280  586  306
 6 1996  88.8 18.9 17.4  1.5   7  94.2  247.7 405  393  538  145  317  550  233
 7 1997 110.1 21.3 18.3  3.0  14 133.1  380.8 424  408  518  110  351  537  186
 8 1998 122.7 12.6  9.9  2.7  21  92.2  473.0 452  427  547  120  359  588  229
 9 1999 129.3  6.6  4.5  2.1  31  52.3  525.2 465  418  565  147  365  618  253
10 2000 134.7  5.4  3.3  2.1  38  44.8  570.0 471  412  565  153  351  626  275
11 2001 143.7  9.0  5.4  3.6  40  78.7  648.7 492  441  568  127  395  667  272
12 2002 148.8  5.1  3.0  2.1  41  46.9  695.6 480  400  593  193  362  696  334
13 2003 154.2  5.4  1.2  4.2  77  51.4  747.0 562  465  590  125  456  690  234
14 2004 159.3  5.1  3.0  2.1  41  50.2  797.2 523  458  615  157  421  703  282
15 2005 163.5  4.2  1.8  2.4  57  42.6  839.8 537  419  625  206  376  699  323
16 2006 167.7  4.2  1.2  3.0  71  43.7  883.5 572  448  622  174  417  710  293
17 2007 171.0  3.3  1.2  2.1  63  35.1  918.6 572  470  630  160  450  719  269
18 2008 174.3  3.3  1.2  2.1  63  35.8  954.4 572  468  632  164  455  691  236
19 2009 176.4  2.1  0.9  1.2  57  23.1  977.6 546  432  631  199  413  713  300
20 2010 179.1  2.7  0.9  1.8  66  30.2 1007.7 565  432  631  199  388  713  325
21 2011 182.7  3.6  0.9  2.7  74  40.9 1048.6 575  461  613  152  448  735  287
22 2012 186.3  3.6  0.6  3.0  83  41.7 1090.4 583  481  604  123  467  709  242
23 2013 189.3  3.0  0.3  2.7  90  35.4 1125.8 638  468  657  189  468  739  271
24 2014 192.0  2.7  0.3  2.4  88  32.3 1158.1 615  474  633  159  474  744  270
25 2015 194.4  2.4  0.3  2.1  87  29.1 1187.3 647  482  671  189  482  761  279
26 2016 196.2  1.8  0.3  1.5  83  22.1 1209.3 636  427  678  251  427  766  339

Core Length:  196.2 mm
Core Density: 500 kg/m3
Cross-sectional Density:  492 kg/m3
Early/Latewood Threshold: 500 kg/m3
Attenuation Constant: 3.11

ÄÄÄÄÄÄÄÄÄÄÄÄÄÄÄÄÄÄÄÄÄÄÄÄÄÄÄÄÄÄÄÄÄÄÄÄÄÄÄÄÄÄÄÄÄÄÄÄÄÄÄÄÄÄÄÄÄÄÄÄÄÄÄÄÄÄÄÄÄÄÄÄÄÄÄÄÄÄÄ
Core : 28
ÄÄÄÄÄÄÄÂÄÄÄÄÄÄÄÄÄÄÄÄÄÄÄÄÄÄÄÄÄÄÄÄÄÂÄÄÄÄÄÄÄÄÄÄÂÄÄÄÄÄÄÄÄÄÄÄÄÄÄÄÄÄÄÄÄÄÄÄÄÄÄÄÄÄÄÄÄÄÄ
       ³Widths (mm)              ³ Areas    ³ Densities (kg/m3)
       ³                         ³ (cmý)    ³
Ring   ³Outer Ring Erly Late   % ³Incr Total³Ring E/Wd L/Wd Unif  Min  Max  Rng
 # Year³ Rad.      Wood Wood  LW ³          ³mean mean mean
ÄÄÄÄÄÄÄÁÄÄÄÄÄÄÄÄÄÄÄÄÄÄÄÄÄÄÄÄÄÄÄÄÄÁÄÄÄÄÄÄÄÄÄÄÁÄÄÄÄÄÄÄÄÄÄÄÄÄÄÄÄÄÄÄÄÄÄÄÄÄÄÄÄÄÄÄÄÄÄ

 1 1991   4.6  4.6  3.6  0.0   0   0.7    0.7 303  303    0    0  204  363  159
 2 1992  10.6  6.0  6.0  0.0   0   2.9    3.5 371  371    0    0  279  452  173
 3 1993  32.5 21.9 21.9  0.0   0  29.7   33.2 331  331    0    0  257  441  184
 4 1994  56.8 24.3 23.1  1.2   4  68.2  101.4 353  344  514  170  260  517  257
 5 1995  73.9 17.1 15.9  1.2   7  70.2  171.6 368  356  539  183  303  555  252
 6 1996  90.7 16.8 15.3  1.5   8  86.9  258.4 375  359  537  178  270  562  292
 7 1997 108.1 17.4 16.5  0.9   5 108.7  367.1 369  360  534  174  299  562  263
 8 1998 123.1 15.0 13.2  1.8  12 109.0  476.1 388  369  525  156  293  549  256
 9 1999 133.3 10.2  8.7  1.5  14  82.2  558.2 409  388  531  143  319  580  261
10 2000 141.1  7.8  6.6  1.2  15  67.2  625.5 397  364  583  219  286  618  332
11 2001 147.1  6.0  3.3  2.7  45  54.3  679.8 475  405  561  156  356  627  271
12 2002 150.7  3.6  2.4  1.2  33  33.7  713.5 476  410  609  199  349  633  284
13 2003 156.4  5.7  2.7  3.0  52  55.0  768.5 512  439  578  139  381  631  250
14 2004 160.3  3.9  1.8  2.1  53  38.8  807.3 520  423  603  180  392  644  252
15 2005 164.5  4.2  2.1  2.1  50  42.9  850.1 505  417  594  177  358  657  299
16 2006 168.4  3.9  1.8  2.1  53  40.8  890.9 498  386  595  209  343  638  295
17 2007 173.2  4.8  1.8  3.0  62  51.5  942.4 517  405  585  180  349  651  302
18 2008 179.2  6.0  3.0  3.0  50  66.4 1008.8 505  411  599  188  347  636  289
19 2009 184.3  5.1  2.1  3.0  58  58.2 1067.1 519  423  586  163  374  642  268
20 2010 187.9  3.6  2.1  1.5  41  42.1 1109.2 474  403  575  172  336  611  275
21 2011 190.3  2.4  1.8  0.6  25  28.5 1137.7 444  398  580  182  306  604  298
22 2012 191.8  1.5  0.9  0.6  40  18.0 1155.7 436  367  540  173  322  578  256
23 2013 193.6  1.8  1.2  0.6  33  21.8 1177.5 489  441  584  143  347  600  253
24 2014 195.7  2.1  1.2  0.9  42  25.7 1203.2 475  410  561  151  328  583  255
25 2015 199.6  3.9  2.1  1.8  46  48.4 1251.6 464  388  552  164  315  587  272
26 2016 202.6  3.0  2.1  0.9  30  37.9 1289.5 451  414  537  123  329  548  219

Core Length:  201.6 mm
Core Density: 439 kg/m3
Cross-sectional Density:  435 kg/m3
Early/Latewood Threshold: 500 kg/m3
Attenuation Constant: 3.11

ÄÄÄÄÄÄÄÄÄÄÄÄÄÄÄÄÄÄÄÄÄÄÄÄÄÄÄÄÄÄÄÄÄÄÄÄÄÄÄÄÄÄÄÄÄÄÄÄÄÄÄÄÄÄÄÄÄÄÄÄÄÄÄÄÄÄÄÄÄÄÄÄÄÄÄÄÄÄÄ
Core : 29
ÄÄÄÄÄÄÄÂÄÄÄÄÄÄÄÄÄÄÄÄÄÄÄÄÄÄÄÄÄÄÄÄÄÂÄÄÄÄÄÄÄÄÄÄÂÄÄÄÄÄÄÄÄÄÄÄÄÄÄÄÄÄÄÄÄÄÄÄÄÄÄÄÄÄÄÄÄÄÄ
       ³Widths (mm)              ³ Areas    ³ Densities (kg/m3)
       ³                         ³ (cmý)    ³
Ring   ³Outer Ring Erly Late   % ³Incr Total³Ring E/Wd L/Wd Unif  Min  Max  Rng
 # Year³ Rad.      Wood Wood  LW ³          ³mean mean mean
ÄÄÄÄÄÄÄÁÄÄÄÄÄÄÄÄÄÄÄÄÄÄÄÄÄÄÄÄÄÄÄÄÄÁÄÄÄÄÄÄÄÄÄÄÁÄÄÄÄÄÄÄÄÄÄÄÄÄÄÄÄÄÄÄÄÄÄÄÄÄÄÄÄÄÄÄÄÄÄ

 1 1991   3.0  3.0  3.0  0.0   0   0.3    0.3 353  353    0    0  228  475  247
 2 1992  17.4 14.4 13.2  1.2   8   9.2    9.5 413  403  527  124  335  537  202
 3 1993  41.4 24.0 22.2  1.8   7  44.3   53.8 406  397  523  126  331  539  208
 4 1994  68.1 26.7 23.1  3.6  13  91.8  145.7 421  400  554  154  352  586  234
 5 1995  88.2 20.1 18.9  1.2   5  98.7  244.4 421  413  547  134  372  564  192
 6 1996  98.7 10.5  7.5  3.0  28  61.7  306.0 432  381  559  178  329  621  292
 7 1997 118.5 19.8 16.8  3.0  15 135.1  441.2 416  396  531  135  317  566  249
 8 1998 131.4 12.9 10.5  2.4  18 101.3  542.4 423  391  561  170  328  611  283
 9 1999 138.0  6.6  2.1  4.5  68  55.9  598.3 514  444  547  103  392  606  214
10 2000 144.6  6.6  3.9  2.7  40  58.6  656.9 507  418  635  217  340  702  362
11 2001 155.1 10.5  6.3  4.2  40  98.9  755.7 489  433  572  139  381  649  268
12 2002 160.5  5.4  3.3  2.1  38  53.5  809.3 464  375  603  228  326  660  334
13 2003 166.2  5.7  3.6  2.1  36  58.5  867.8 499  434  610  176  379  649  270
14 2004 170.1  3.9  2.1  1.8  46  41.2  909.0 497  414  595  181  382  665  283
15 2005 174.3  4.2  1.5  2.7  64  45.4  954.4 542  428  605  177  391  701  310
16 2006 178.2  3.9  1.2  2.7  69  43.2  997.6 556  448  604  156  418  682  264
17 2007 181.5  3.3  1.2  2.1  63  37.3 1034.9 520  436  568  132  382  684  302
18 2008 185.1  3.6  1.8  1.8  49  41.5 1076.4 517  440  593  153  374  676  302
19 2009 188.7  3.6  1.5  2.1  58  42.3 1118.6 526  423  600  177  371  663  292
20 2010 192.6  3.9  0.9  3.0  76  46.7 1165.4 546  399  590  191  379  683  304
21 2011 195.9  3.3  2.1  1.2  36  40.3 1205.6 510  437  638  201  374  700  326
22 2012 198.9  3.0  1.2  1.8  60  37.2 1242.9 530  439  590  151  396  718  322
23 2013 202.5  3.6  1.8  1.8  49  45.4 1288.2 536  449  623  174  412  692  280
24 2014 205.5  3.0  1.2  1.8  60  38.5 1326.7 536  441  600  159  370  665  295
25 2015 208.8  3.3  0.9  2.4  72  43.0 1369.7 544  417  591  174  410  707  297
26 2016 210.6  1.8  0.6  1.2  66  23.7 1393.4 576  470  630  160  467  712  245

Core Length:  210.6 mm
Core Density: 488 kg/m3
Cross-sectional Density:  479 kg/m3
Early/Latewood Threshold: 500 kg/m3
Attenuation Constant: 3.11

ÄÄÄÄÄÄÄÄÄÄÄÄÄÄÄÄÄÄÄÄÄÄÄÄÄÄÄÄÄÄÄÄÄÄÄÄÄÄÄÄÄÄÄÄÄÄÄÄÄÄÄÄÄÄÄÄÄÄÄÄÄÄÄÄÄÄÄÄÄÄÄÄÄÄÄÄÄÄÄ
Core : 35
ÄÄÄÄÄÄÄÂÄÄÄÄÄÄÄÄÄÄÄÄÄÄÄÄÄÄÄÄÄÄÄÄÄÂÄÄÄÄÄÄÄÄÄÄÂÄÄÄÄÄÄÄÄÄÄÄÄÄÄÄÄÄÄÄÄÄÄÄÄÄÄÄÄÄÄÄÄÄÄ
       ³Widths (mm)              ³ Areas    ³ Densities (kg/m3)
       ³                         ³ (cmý)    ³
Ring   ³Outer Ring Erly Late   % ³Incr Total³Ring E/Wd L/Wd Unif  Min  Max  Rng
 # Year³ Rad.      Wood Wood  LW ³          ³mean mean mean
ÄÄÄÄÄÄÄÁÄÄÄÄÄÄÄÄÄÄÄÄÄÄÄÄÄÄÄÄÄÄÄÄÄÁÄÄÄÄÄÄÄÄÄÄÁÄÄÄÄÄÄÄÄÄÄÄÄÄÄÄÄÄÄÄÄÄÄÄÄÄÄÄÄÄÄÄÄÄÄ

 2 1992  12.4 12.4  8.4  0.0   0   4.8    4.8 331  331    0    0  263  450  187
 3 1993  36.7 24.3 24.3  0.0   0  37.5   42.3 301  301    0    0  227  428  201
 4 1994  57.4 20.7 19.2  1.5   7  61.2  103.5 319  304  512  208  252  525  273
 5 1995  73.9 16.5 15.0  1.5   9  68.1  171.6 370  351  564  213  292  585  293
 6 1996  86.2 12.3  9.6  2.7  21  61.9  233.4 413  378  536  158  316  575  259
 7 1997  97.6 11.4  9.0  2.4  21  65.8  299.3 429  397  546  149  334  599  265
 8 1998 104.8  7.2  4.5  2.7  37  45.8  345.0 464  383  599  216  312  648  336
 9 1999 110.2  5.4  3.9  1.5  27  36.5  381.5 483  436  606  170  370  639  269
10 2000 114.4  4.2  2.1  2.1  50  29.6  411.2 499  394  605  211  339  717  378
11 2001 118.0  3.6  1.5  2.1  58  26.3  437.4 528  421  604  183  391  694  303
12 2002 120.7  2.7  1.2  1.5  55  20.2  457.7 525  419  610  191  366  748  382
13 2003 123.1  2.4  0.3  2.1  87  18.4  476.1 615  462  637  175  462  730  268
14 2004 125.2  2.1  0.6  1.5  71  16.4  492.4 591  460  644  184  442  736  294
15 2005 127.3  2.1  1.2  0.9  42  16.7  509.1 518  439  623  184  413  690  277
16 2006 129.1  1.8  0.6  1.2  66  14.5  523.6 588  480  643  163  477  728  251
17 2007 131.2  2.1  0.9  1.2  57  17.2  540.8 571  466  650  184  432  748  316
18 2008 132.7  1.5  0.6  0.9  60  12.4  553.2 580  481  647  166  475  664  189
19 2009 134.2  1.5  0.3  1.2  80  12.6  565.8 605  444  646  202  444  759  315
20 2010 136.0  1.8  0.3  1.5  83  15.3  581.1 588  462  614  152  462  689  227
21 2011 137.2  1.2  0.3  0.9  74  10.3  591.4 616  433  677  244  433  715  282
22 2012 138.7  1.5  0.6  0.9  60  13.0  604.4 607  474  695  221  451  755  304
23 2013 139.9  1.2  0.3  0.9  75  10.5  614.9 600  437  655  218  437  753  316
24 2014 141.1  1.2  0.6  0.6  50  10.6  625.5 585  468  702  234  438  747  309
25 2015 142.6  1.5  0.6  0.9  60  13.4  638.8 598  450  697  247  430  717  287
26 2016 143.5  0.9  0.0  0.9 100   8.1  646.9 657    0  657  657  620  729  109

Core Length:  139.5 mm
Core Density: 519 kg/m3
Cross-sectional Density:  465 kg/m3
Early/Latewood Threshold: 500 kg/m3
Attenuation Constant: 3.11

ÄÄÄÄÄÄÄÄÄÄÄÄÄÄÄÄÄÄÄÄÄÄÄÄÄÄÄÄÄÄÄÄÄÄÄÄÄÄÄÄÄÄÄÄÄÄÄÄÄÄÄÄÄÄÄÄÄÄÄÄÄÄÄÄÄÄÄÄÄÄÄÄÄÄÄÄÄÄÄ
Core : 45
ÄÄÄÄÄÄÄÂÄÄÄÄÄÄÄÄÄÄÄÄÄÄÄÄÄÄÄÄÄÄÄÄÄÂÄÄÄÄÄÄÄÄÄÄÂÄÄÄÄÄÄÄÄÄÄÄÄÄÄÄÄÄÄÄÄÄÄÄÄÄÄÄÄÄÄÄÄÄÄ
       ³Widths (mm)              ³ Areas    ³ Densities (kg/m3)
       ³                         ³ (cmý)    ³
Ring   ³Outer Ring Erly Late   % ³Incr Total³Ring E/Wd L/Wd Unif  Min  Max  Rng
 # Year³ Rad.      Wood Wood  LW ³          ³mean mean mean
ÄÄÄÄÄÄÄÁÄÄÄÄÄÄÄÄÄÄÄÄÄÄÄÄÄÄÄÄÄÄÄÄÄÁÄÄÄÄÄÄÄÄÄÄÁÄÄÄÄÄÄÄÄÄÄÄÄÄÄÄÄÄÄÄÄÄÄÄÄÄÄÄÄÄÄÄÄÄÄ

 2 1992  10.8 10.8 10.8  0.0   0   3.7    3.7 348  348    0    0  246  444  198
 3 1993  36.0 25.2 25.2  0.0   0  37.1   40.7 289  289    0    0  230  403  173
 4 1994  61.5 25.5 25.5  0.0   0  78.1  118.8 317  317    0    0  253  457  204
 5 1995  72.6 11.1 11.1  0.0   0  46.8  165.6 354  354    0    0  279  468  189
 6 1996  85.5 12.9 12.6  0.3   2  64.1  229.7 366  363  500  137  284  500  216
 7 1997 107.7 22.2 21.6  0.6   2 134.7  364.4 350  346  507  161  267  508  241
 8 1998 127.8 20.1 19.2  0.9   4 148.7  513.1 363  357  506  149  252  513  261
 9 1999 143.1 15.3 11.4  3.9  25 130.2  643.3 418  372  550  178  318  601  283
10 2000 152.7  9.6  7.8  1.8  18  89.2  732.5 406  371  558  187  314  599  285
11 2001 165.6 12.9 10.5  2.4  18 129.0  861.5 408  376  547  171  320  566  246
12 2002 171.9  6.3  4.2  2.1  33  66.8  928.3 432  362  570  208  323  626  303
13 2003 179.1  7.2  5.7  1.5  20  79.4 1007.7 438  403  573  170  331  593  262
14 2004 184.8  5.7  3.9  1.8  31  65.2 1072.9 430  372  558  186  323  592  269
15 2005 190.8  6.0  4.8  1.2  20  70.8 1143.7 395  354  557  203  309  564  255
16 2006 195.0  4.2  3.0  1.2  28  50.9 1194.6 419  368  546  178  320  564  244
17 2007 201.6  6.6  5.1  1.5  22  82.2 1276.8 418  386  530  144  324  543  219
18 2008 208.2  6.6  5.1  1.5  22  85.0 1361.8 414  380  530  150  329  549  220
19 2009 214.8  6.6  4.2  2.4  36  87.7 1449.5 434  382  525  143  313  541  228
20 2010 221.1  6.3  5.1  1.2  19  86.3 1535.8 403  374  529  155  295  540  245
21 2011 227.4  6.3  4.8  1.5  23  88.8 1624.5 408  375  512  137  300  541  241
22 2012 233.1  5.7  3.6  2.1  36  82.5 1707.0 445  400  523  123  323  534  211
23 2013 238.5  5.4  3.6  1.8  33  80.0 1787.0 444  400  533  133  334  543  209
24 2014 242.7  4.2  3.6  0.6  14  63.5 1850.5 408  392  501  109  321  502  181
25 2015 246.0  3.3  2.1  1.2  36  50.7 1901.2 436  377  538  161  313  544  231
26 2016 249.0  3.0  2.1  0.9  30  46.7 1947.8 417  374  518  144  330  548  218

Core Length:  249.0 mm
Core Density: 398 kg/m3
Cross-sectional Density:  400 kg/m3
Early/Latewood Threshold: 500 kg/m3
Attenuation Constant: 3.11
