Repository: StevenDovey/Densiometry

# Densiometry

R reimplementation of the **EDITOR** data-processing pipeline for the
FRI Direct-Scanning X-Ray Densitometer (Cown & Clement 1983; system software
upgraded in the 1990s), maintained at BSI (formerly Forest Research Institute),
Rotorua, NZ.

---

## Background

The FRI densitometer uses a Fe-55 radioisotopic source and a scintillation
detector to measure wood density at 0.3 mm spatial resolution along machined
increment cores (2 mm thick, 5 mm increment).  Raw count data are written to
`.SCN` files by the SCANNA acquisition program.

The original **EDITOR** program reads `.SCN` files, lets the operator check and
correct annual ring boundaries, and outputs per-ring statistics (ring width,
earlywood/latewood widths and densities, etc.).  This repository reimplements
that pipeline in R with no dependencies beyond base R and the `stats` package.

**Reference:** Cown, D.J. & Clement, B.C. (1983). A wood densitometer using
direct scanning with X-rays. *Wood Science and Technology* **17**: 91–99.

---

## What is (and isn't) reproducible from a `.SCN`

EDITOR is an **interactive** program: an operator corrects ring boundaries and
**assigns calendar years** to rings.  Those decisions are *not* stored in the
`.SCN` file, so no automatic program can reproduce the finished `.DAT` exactly
from the `.SCN` alone.  This reimplementation therefore:

- **labels rings by position** — `ring_no` 1, 2, 3 … from the innermost
  captured ring outward (no year required);
- **detects ring boundaries automatically** as a first pass, and **flags
  suspect / possible false (intra-annual) rings** for operator review;
- leaves the **calendar year as a column the operator adds downstream**
  (`year = pith_year + ring_no − 1`).

Given identical boundaries, the per-ring widths, areas and densities match the
DOS EDITOR's arithmetic — so parity holds for the *computation*; the only
human-in-the-loop part is confirming the boundaries.

---

## Repository contents

| File | Description |
|------|-------------|
| `densitometry.R` | Core library — `parse_scn()`, `trim_air_channels()`, `detect_ring_boundaries()`, `ring_statistics()`, `format_editor_output()`, `plot_density_profile()`, `process_scn()` |
| `process_scn.R` | Driver script — runs the full pipeline on `AK6.SCN`, writes per-core/combined CSVs and annotated PNG plots to `output/densitometry/` |
| `parity_check.R` | Compares the detector against `AK6.DAT` and searches the best per-core `prominence_frac`; writes parity/calibration CSVs |
| `AK6.SCN` | Example raw scan: Akarana Road, Wharerata Forest (Red Needle Cast study) |
| `AK6.DAT` | Operator-edited reference output for the same cores (parity check) |

Operator/analysis helpers in `densitometry.R`: `parse_dat()`, `compare_to_dat()`,
`calibrate_prominence()`, `calibrate_to_dat()`, `apply_ring_edits()`,
`review_suspects()`.

---

## Pipeline

```
parse_scn()            # Read .SCN → named list of core objects
  └─ trim_air_channels()        # Remove leading air-artefact channels
       └─ detect_ring_boundaries()   # Prominence-based ring detection + suspect flags
            └─ ring_statistics()     # Per-ring mm widths, areas, EW/LW densities
                 └─ format_editor_output()  # Console table (ring-number labelled)
                      └─ plot_density_profile()  # Annotated density-trace PNG
```

### Ring detection

A single fixed density cut-off (e.g. 500 kg/m³) misses the weak latewood of
juvenile inner rings.  Instead, boundaries are found by **latewood-peak
prominence**:

1. smooth the trace (5-point running mean);
2. find latewood peaks (local maxima) and earlywood troughs (local minima);
3. keep peaks whose prominence exceeds an **adaptive** threshold
   (`prominence_frac × (max − min)`), so weak inner-ring latewood is retained;
4. enforce a minimum ring width;
5. place each boundary at the steepest density drop after a latewood peak.

Rings are flagged **suspect** (possible false / intra-annual, weak latewood,
low prominence, or anomalously narrow) and surfaced for operator review rather
than silently split or merged.

### Parity vs the operator-edited `.DAT` (AK6, prominence_frac = 0.08)

| Metric | Result |
|--------|--------|
| Cores with exact ring count | 4 / 14 |
| Mean absolute error | **≈ 1.4 rings/core** (down from ≈ 6 with a fixed 500 cut-off) |
| Total rings | R 354 vs DAT 349 |

The residual ±1–3 differences are exactly the false-ring/merge calls the
operator resolves by hand — supported here by the `suspect` flag and
`manual_boundaries` override.

---

## Quick start

```r
source("densitometry.R")

results <- process_scn(
  filepath        = "AK6.SCN",
  ew_lw_threshold = 500L,    # kg/m³ — EW/LW boundary for radiata pine
  min_ring_mm     = 1,
  smooth_n        = 5L,
  air_threshold   = 200L,
  prominence_frac = 0.08,    # adaptive latewood-peak prominence cut-off
  plot_dir        = "output/densitometry/plots"
)
```

## .SCN file format

Each core block in a `.SCN` file consists of:

```

File: trials completed/FR121_6_Tarawera_finished/Densitometry/SCN files/TARA14.DAT
File : C:\DENSITOM\TARAWE~2\TARA14.DAT
Cores :
1
6
14
18
20
23
25
27
32
39
41
44

ÄÄÄÄÄÄÄÄÄÄÄÄÄÄÄÄÄÄÄÄÄÄÄÄÄÄÄÄÄÄÄÄÄÄÄÄÄÄÄÄÄÄÄÄÄÄÄÄÄÄÄÄÄÄÄÄÄÄÄÄÄÄÄÄÄÄÄÄÄÄÄÄÄÄÄÄÄÄÄ
Core : 1
ÄÄÄÄÄÄÄÂÄÄÄÄÄÄÄÄÄÄÄÄÄÄÄÄÄÄÄÄÄÄÄÄÄÂÄÄÄÄÄÄÄÄÄÄÂÄÄÄÄÄÄÄÄÄÄÄÄÄÄÄÄÄÄÄÄÄÄÄÄÄÄÄÄÄÄÄÄÄÄ
       ³Widths (mm)              ³ Areas    ³ Densities (kg/m3)
       ³                         ³ (cmý)    ³
Ring   ³Outer Ring Erly Late   % ³Incr Total³Ring E/Wd L/Wd Unif  Min  Max  Rng
 # Year³ Rad.      Wood Wood  LW ³          ³mean mean mean
ÄÄÄÄÄÄÄÁÄÄÄÄÄÄÄÄÄÄÄÄÄÄÄÄÄÄÄÄÄÄÄÄÄÁÄÄÄÄÄÄÄÄÄÄÁÄÄÄÄÄÄÄÄÄÄÄÄÄÄÄÄÄÄÄÄÄÄÄÄÄÄÄÄÄÄÄÄÄÄ

 1 1991   6.9  6.9  2.4  1.5  21   1.5    1.5 457  371  596  225  318  633  315
 2 1992  14.4  7.5  7.2  0.3   4   5.0    6.5 407  402  526  124  335  526  191
 3 1993  34.2 19.8 18.0  1.8   9  30.2   36.7 386  371  534  163  302  560  258
 4 1994  60.6 26.4 23.4  3.0  11  78.6  115.4 379  359  535  176  287  567  280
 5 1995  83.7 23.1 21.6  1.5   6 104.7  220.1 404  393  562  169  317  613  296
 6 1996 110.1 26.4 22.5  3.9  14 160.7  380.8 408  388  525  137  320  567  247
 7 1997 129.0 18.9 14.1  4.8  25 142.0  522.8 426  390  533  143  295  565  270
 8 1998 144.6 15.6 12.6  3.0  19 134.1  656.9 417  392  522  130  329  537  208
 9 1999 157.5 12.9  9.9  3.0  23 122.4  779.3 416  385  517  132  291  531  240
10 2000 167.1  9.6  7.5  2.1  21  97.9  877.2 406  367  546  179  288  615  327
11 2001 174.6  7.5  5.1  2.4  32  80.5  957.7 431  365  573  208  303  609  306
12 2002 179.7  5.1  3.6  1.5  29  56.8 1014.5 432  367  589  222  300  620  320
13 2003 183.9  4.2  3.0  1.2  28  48.0 1062.5 449  396  584  188  351  612  261
14 2004 187.8  3.9  3.0  0.9  23  45.5 1108.0 443  392  613  221  337  649  312
15 2005 191.7  3.9  2.7  1.2  30  46.5 1154.5 455  396  589  193  344  672  328
16 2006 194.7  3.0  2.1  0.9  30  36.4 1190.9 426  386  521  135  308  540  232
17 2007 196.8  2.1  1.8  0.3  14  25.8 1216.7 429  408  555  147  338  555  217
18 2008 198.6  1.8  0.9  0.9  49  22.4 1239.1 463  387  538  151  353  557  204
19 2009 200.1  1.5  1.2  0.3  20  18.8 1257.9 427  401  533  132  348  533  185
20 2010 201.3  1.2  0.6  0.6  50  15.1 1273.0 479  411  548  137  402  553  151
21 2011 202.8  1.5  0.9  0.6  40  19.0 1292.1 468  412  551  139  386  574  188
22 2012 204.0  1.2  0.9  0.3  24  15.3 1307.4 441  408  542  134  346  542  196
23 2013 204.9  0.9  0.6  0.3  33  11.6 1319.0 458  432  509   77  412  509   97
24 2014 205.8  0.9  0.6  0.3  33  11.6 1330.6 502  448  610  162  426  610  184
25 2015 206.4  0.6  0.3  0.3  49   7.8 1338.3 487  389  585  196  389  585  196
26 2016 207.0  0.6  0.6  0.0   0   7.8 1346.1 417  417    0    0  377  457   80

Core Length:  204.0 mm
Core Density: 435 kg/m3
Cross-sectional Density:  421 kg/m3
Early/Latewood Threshold: 500 kg/m3
Attenuation Constant: 3.13

ÄÄÄÄÄÄÄÄÄÄÄÄÄÄÄÄÄÄÄÄÄÄÄÄÄÄÄÄÄÄÄÄÄÄÄÄÄÄÄÄÄÄÄÄÄÄÄÄÄÄÄÄÄÄÄÄÄÄÄÄÄÄÄÄÄÄÄÄÄÄÄÄÄÄÄÄÄÄÄ
Core : 6
ÄÄÄÄÄÄÄÂÄÄÄÄÄÄÄÄÄÄÄÄÄÄÄÄÄÄÄÄÄÄÄÄÄÂÄÄÄÄÄÄÄÄÄÄÂÄÄÄÄÄÄÄÄÄÄÄÄÄÄÄÄÄÄÄÄÄÄÄÄÄÄÄÄÄÄÄÄÄÄ
       ³Widths (mm)              ³ Areas    ³ Densities (kg/m3)
       ³                         ³ (cmý)    ³
Ring   ³Outer Ring Erly Late   % ³Incr Total³Ring E/Wd L/Wd Unif  Min  Max  Rng
 # Year³ Rad.      Wood Wood  LW ³          ³mean mean mean
ÄÄÄÄÄÄÄÁÄÄÄÄÄÄÄÄÄÄÄÄÄÄÄÄÄÄÄÄÄÄÄÄÄÁÄÄÄÄÄÄÄÄÄÄÁÄÄÄÄÄÄÄÄÄÄÄÄÄÄÄÄÄÄÄÄÄÄÄÄÄÄÄÄÄÄÄÄÄÄ

 2 1993  21.3 21.3 15.3  0.0   0  14.3   14.3 311  311    0    0  240  462  222
 3 1994  47.7 26.4 25.5  0.9   3  57.2   71.5 307  300  503  203  234  505  271
 4 1995  70.8 23.1 22.2  0.9   3  86.0  157.5 353  345  546  201  245  576  331
 5 1996  97.2 26.4 25.5  0.9   3 139.3  296.8 360  355  520  165  275  526  251
 6 1997 119.1 21.9 21.3  0.6   2 148.8  445.6 370  366  509  143  294  511  217
 7 1998 136.5 17.4 17.4  0.0   0 139.7  585.3 381  381    0    0  312  467  155
 8 1999 156.3 19.8 19.5  0.3   1 182.1  767.5 389  387  509  122  277  509  232
 9 2000 169.8 13.5 10.8  2.7  20 138.3  905.8 386  352  523  171  272  559  287
10 2001 179.7  9.9  7.5  2.4  24 108.7 1014.5 412  378  519  141  292  578  286
11 2002 187.2  7.5  5.4  2.1  28  86.4 1100.9 416  353  576  223  279  614  335
12 2003 194.7  7.5  5.1  2.4  32  90.0 1190.9 440  395  536  141  331  569  238
13 2004 200.1  5.4  3.6  1.8  33  67.0 1257.9 435  365  575  210  312  603  291
14 2005 207.9  7.8  5.7  2.1  26 100.0 1357.9 439  402  541  139  334  585  251
15 2006 215.1  7.2  4.2  3.0  41  95.7 1453.6 462  401  547  146  313  574  261
16 2007 223.8  8.7  5.7  3.0  34 120.0 1573.5 463  411  561  150  336  591  255
17 2008 232.8  9.0  5.1  3.9  43 129.1 1702.6 472  416  544  128  349  579  230
18 2009 240.0  7.2  3.6  3.6  49 106.9 1809.6 480  398  561  163  349  623  274
19 2010 246.3  6.3  2.4  3.9  61  96.2 1905.8 503  412  558  146  365  638  273
20 2011 253.8  7.5  4.8  2.7  36 117.8 2023.6 469  413  570  157  366  633  267
21 2012 258.3  4.5  1.8  2.7  59  72.4 2096.0 508  412  573  161  372  623  251
22 2013 264.0  5.7  2.4  3.3  57  93.5 2189.6 522  425  593  168  383  673  290
23 2014 269.7  5.7  2.1  3.6  63  95.6 2285.1 503  392  568  176  354  646  292
24 2015 273.9  4.2  1.2  3.0  71  71.7 2356.9 549  409  605  196  397  666  269
25 2016 278.1  4.2  1.5  2.7  64  72.8 2429.7 521  431  570  139  398  666  268

Core Length:  272.1 mm
Core Density: 435 kg/m3
Cross-sectional Density:  434 kg/m3
Early/Latewood Threshold: 500 kg/m3
Attenuation Constant: 3.13

ÄÄÄÄÄÄÄÄÄÄÄÄÄÄÄÄÄÄÄÄÄÄÄÄÄÄÄÄÄÄÄÄÄÄÄÄÄÄÄÄÄÄÄÄÄÄÄÄÄÄÄÄÄÄÄÄÄÄÄÄÄÄÄÄÄÄÄÄÄÄÄÄÄÄÄÄÄÄÄ
Core : 14
ÄÄÄÄÄÄÄÂÄÄÄÄÄÄÄÄÄÄÄÄÄÄÄÄÄÄÄÄÄÄÄÄÄÂÄÄÄÄÄÄÄÄÄÄÂÄÄÄÄÄÄÄÄÄÄÄÄÄÄÄÄÄÄÄÄÄÄÄÄÄÄÄÄÄÄÄÄÄÄ
       ³Widths (mm)              ³ Areas    ³ Densities (kg/m3)
       ³                         ³ (cmý)    ³
Ring   ³Outer Ring Erly Late   % ³Incr Total³Ring E/Wd L/Wd Unif  Min  Max  Rng
 # Year³ Rad.      Wood Wood  LW ³          ³mean mean mean
ÄÄÄÄÄÄÄÁÄÄÄÄÄÄÄÄÄÄÄÄÄÄÄÄÄÄÄÄÄÄÄÄÄÁÄÄÄÄÄÄÄÄÄÄÁÄÄÄÄÄÄÄÄÄÄÄÄÄÄÄÄÄÄÄÄÄÄÄÄÄÄÄÄÄÄÄÄÄÄ

 2 1992  11.3 11.3  9.3  0.0   0   4.0    4.0 349  349    0    0  315  399   84
 3 1993  28.7 17.4 16.2  1.2   6  21.9   25.9 332  318  528  210  251  543  292
 4 1994  51.8 23.1 21.3  1.8   7  58.4   84.3 339  323  529  206  258  553  295
 5 1995  68.9 17.1 16.2  0.9   5  64.8  149.1 347  337  524  187  281  567  286
 6 1996  87.2 18.3 16.8  1.5   8  89.7  238.9 371  358  513  155  305  534  229
 7 1997  99.8 12.6 10.2  2.4  19  74.0  312.9 401  371  528  157  309  591  282
 8 1998 112.1 12.3 10.5  1.8  14  81.9  394.8 382  358  518  160  298  535  237
 9 1999 121.7  9.6  8.1  1.5  15  70.5  465.3 409  390  511  121  310  543  233
10 2000 128.6  6.9  5.4  1.5  21  54.3  519.6 393  351  544  193  281  616  335
11 2001 135.8  7.2  4.8  2.4  33  59.8  579.4 424  365  542  177  286  590  304
12 2002 141.5  5.7  4.2  1.5  26  49.7  629.0 390  325  570  245  267  655  388
13 2003 146.0  4.5  3.3  1.2  26  40.6  669.7 421  364  579  215  320  626  306
14 2004 148.7  2.7  1.8  0.9  33  25.0  694.7 454  374  613  239  334  683  349
15 2005 152.0  3.3  2.1  1.2  36  31.2  725.8 484  419  599  180  356  669  313
16 2006 154.7  2.7  1.5  1.2  44  26.0  751.8 496  414  599  185  374  678  304
17 2007 156.8  2.1  1.2  0.9  42  20.6  772.4 480  397  592  195  344  630  286
18 2008 158.6  1.8  1.2  0.6  33  17.8  790.2 468  403  600  197  344  663  319
19 2009 160.4  1.8  1.2  0.6  33  18.0  808.3 437  359  592  233  339  642  303
20 2010 161.6  1.2  0.6  0.6  50  12.1  820.4 502  402  602  200  366  637  271
21 2011 162.8  1.2  0.6  0.6  50  12.2  832.6 494  403  585  182  390  638  248
22 2012 163.4  0.6  0.3  0.3  49   6.1  838.8 537  446  628  182  446  628  182
23 2013 164.0  0.6  0.3  0.3  50   6.2  845.0 523  492  555   63  492  555   63
24 2014 165.2  1.2  0.6  0.6  49  12.4  857.4 500  401  600  199  400  642  242
25 2015 166.1  0.9  0.3  0.6  66   9.4  866.7 519  447  555  108  447  596  149
26 2016 167.0  0.9  0.6  0.3  33   9.4  876.2 463  385  618  233  377  618  241

Core Length:  165.0 mm
Core Density: 436 kg/m3
Cross-sectional Density:  407 kg/m3
Early/Latewood Threshold: 500 kg/m3
Attenuation Constant: 3.13

ÄÄÄÄÄÄÄÄÄÄÄÄÄÄÄÄÄÄÄÄÄÄÄÄÄÄÄÄÄÄÄÄÄÄÄÄÄÄÄÄÄÄÄÄÄÄÄÄÄÄÄÄÄÄÄÄÄÄÄÄÄÄÄÄÄÄÄÄÄÄÄÄÄÄÄÄÄÄÄ
Core : 18
ÄÄÄÄÄÄÄÂÄÄÄÄÄÄÄÄÄÄÄÄÄÄÄÄÄÄÄÄÄÄÄÄÄÂÄÄÄÄÄÄÄÄÄÄÂÄÄÄÄÄÄÄÄÄÄÄÄÄÄÄÄÄÄÄÄÄÄÄÄÄÄÄÄÄÄÄÄÄÄ
       ³Widths (mm)              ³ Areas    ³ Densities (kg/m3)
       ³                         ³ (cmý)    ³
Ring   ³Outer Ring Erly Late   % ³Incr Total³Ring E/Wd L/Wd Unif  Min  Max  Rng
 # Year³ Rad.      Wood Wood  LW ³          ³mean mean mean
ÄÄÄÄÄÄÄÁÄÄÄÄÄÄÄÄÄÄÄÄÄÄÄÄÄÄÄÄÄÄÄÄÄÁÄÄÄÄÄÄÄÄÄÄÁÄÄÄÄÄÄÄÄÄÄÄÄÄÄÄÄÄÄÄÄÄÄÄÄÄÄÄÄÄÄÄÄÄÄ

 1 1992   5.4  5.4  5.4  0.0   0   0.9    0.9 340  340    0    0  295  394   99
 2 1993  18.6 13.2 13.2  0.0   0  10.0   10.9 349  349    0    0  292  489  197
 3 1994  40.8 22.2 22.2  0.0   0  41.4   52.3 325  325    0    0  260  499  239
 4 1995  63.6 22.8 22.2  0.6   2  74.8  127.1 333  327  535  208  253  551  298
 5 1996  91.5 27.9 27.3  0.6   2 135.9  263.0 346  342  517  175  267  532  265
 6 1997 112.5 21.0 20.1  0.9   4 134.6  397.6 362  355  516  161  287  523  236
 7 1998 130.5 18.0 18.0  0.0   0 137.4  535.0 372  372    0    0  281  481  200
 8 1999 149.7 19.2 18.9  0.3   1 169.0  704.0 356  353  515  162  301  515  214
 9 2000 164.4 14.7 14.4  0.3   2 145.1  849.1 367  364  504  140  280  504  224
10 2001 175.5 11.1 10.5  0.6   5 118.5  967.6 395  387  529  142  287  547  260
11 2002 184.5  9.0  7.8  1.2  13 101.8 1069.4 385  361  538  177  264  543  279
12 2003 192.3  7.8  6.6  1.2  15  92.3 1161.7 415  395  525  130  316  557  241
13 2004 198.6  6.3  4.2  2.1  33  77.4 1239.1 420  362  535  173  309  567  258
14 2005 204.9  6.3  4.2  2.1  33  79.9 1319.0 450  388  573  185  328  638  310
15 2006 210.3  5.4  3.3  2.1  38  70.4 1389.4 446  380  549  169  320  589  269
16 2007 215.7  5.4  3.0  2.4  44  72.3 1461.7 493  408  600  192  323  629  306
17 2008 219.9  4.2  2.4  1.8  42  57.5 1519.1 483  402  592  190  346  669  323
18 2009 223.2  3.3  2.4  0.9  27  45.9 1565.1 477  423  620  197  377  647  270
19 2010 225.9  2.7  1.2  1.5  55  38.1 1603.2 509  433  570  137  377  634  257
20 2011 228.6  2.7  1.2  1.5  55  38.6 1641.7 509  430  571  141  370  612  242
21 2012 230.7  2.1  0.9  1.2  57  30.3 1672.0 532  436  604  168  410  652  242
22 2013 232.2  1.5  0.9  0.6  40  21.8 1693.8 481  421  572  151  377  593  216
23 2014 234.0  1.8  0.6  1.2  66  26.4 1720.2 531  391  601  210  361  673  312
24 2015 235.2  1.2  0.6  0.6  50  17.7 1737.9 529  437  621  184  410  654  244
25 2016 236.4  1.2  0.3  0.9  75  17.8 1755.7 566  447  606  159  447  670  223

Core Length:  236.4 mm
Core Density: 430 kg/m3
Cross-sectional Density:  404 kg/m3
Early/Latewood Threshold: 500 kg/m3
Attenuation Constant: 3.13

ÄÄÄÄÄÄÄÄÄÄÄÄÄÄÄÄÄÄÄÄÄÄÄÄÄÄÄÄÄÄÄÄÄÄÄÄÄÄÄÄÄÄÄÄÄÄÄÄÄÄÄÄÄÄÄÄÄÄÄÄÄÄÄÄÄÄÄÄÄÄÄÄÄÄÄÄÄÄÄ
Core : 20
ÄÄÄÄÄÄÄÂÄÄÄÄÄÄÄÄÄÄÄÄÄÄÄÄÄÄÄÄÄÄÄÄÄÂÄÄÄÄÄÄÄÄÄÄÂÄÄÄÄÄÄÄÄÄÄÄÄÄÄÄÄÄÄÄÄÄÄÄÄÄÄÄÄÄÄÄÄÄÄ
       ³Widths (mm)              ³ Areas    ³ Densities (kg/m3)
       ³                         ³ (cmý)    ³
Ring   ³Outer Ring Erly Late   % ³Incr Total³Ring E/Wd L/Wd Unif  Min  Max  Rng
 # Year³ Rad.      Wood Wood  LW ³          ³mean mean mean
ÄÄÄÄÄÄÄÁÄÄÄÄÄÄÄÄÄÄÄÄÄÄÄÄÄÄÄÄÄÄÄÄÄÁÄÄÄÄÄÄÄÄÄÄÁÄÄÄÄÄÄÄÄÄÄÄÄÄÄÄÄÄÄÄÄÄÄÄÄÄÄÄÄÄÄÄÄÄÄ

 2 1993  18.3 18.3 14.7  0.6   3  10.5   10.5 311  303  511  208  249  512  263
 3 1994  37.5 19.2 19.2  0.0   0  33.7   44.2 308  308    0    0  227  488  261
 4 1995  54.9 17.4 17.1  0.3   1  50.5   94.7 315  311  533  222  242  533  291
 5 1996  72.3 17.4 16.8  0.6   3  69.5  164.2 326  319  528  209  264  540  276
 6 1997  88.8 16.5 16.2  0.3   1  83.5  247.7 360  358  519  161  282  519  237
 7 1998 104.1 15.3 15.3  0.0   0  92.7  340.4 341  341    0    0  281  456  175
 8 1999 122.4 18.3 17.7  0.6   3 130.2  470.7 364  358  530  172  270  538  268
 9 2000 138.6 16.2 14.7  1.5   9 132.8  603.5 353  335  532  197  260  558  298
10 2001 152.7 14.1 14.1  0.0   0 129.0  732.5 359  359    0    0  259  483  224
11 2002 164.1 11.4 10.2  1.2  10 113.5  846.0 366  340  588  248  257  640  383
12 2003 177.3 13.2 12.3  0.9   6 141.6  987.6 389  375  577  202  287  613  326
13 2004 186.6  9.3  7.8  1.5  16 106.3 1093.9 393  367  528  161  292  562  270
14 2005 194.7  8.1  6.0  2.1  25  97.0 1190.9 408  351  571  220  288  605  317
15 2006 199.8  5.1  4.2  0.9  17  63.2 1254.1 409  376  562  186  297  574  277
16 2007 204.3  4.5  3.9  0.6  13  57.1 1311.3 375  349  544  195  301  559  258
17 2008 207.0  2.7  2.1  0.6  22  34.9 1346.1 413  369  568  199  305  570  265
18 2009 209.7  2.7  1.8  0.9  33  35.3 1381.5 449  357  632  275  327  678  351
19 2010 213.3  3.6  2.4  1.2  33  47.8 1429.3 439  371  575  204  312  633  321
20 2011 217.2  3.9  2.7  1.2  30  52.7 1482.1 421  362  553  191  324  605  281
21 2012 220.5  3.3  2.1  1.2  36  45.4 1527.5 440  369  564  195  320  626  306
22 2013 223.2  2.7  2.1  0.6  22  37.6 1565.1 439  390  610  220  355  679  324
23 2014 227.4  4.2  2.4  1.8  42  59.5 1624.5 489  403  603  200  338  652  314
24 2015 231.9  4.5  3.3  1.2  26  64.9 1689.5 447  394  595  201  335  648  313
25 2016 237.3  5.4  3.3  2.1  38  79.6 1769.1 455  390  559  169  348  635  287

Core Length:  234.3 mm
Core Density: 390 kg/m3
Cross-sectional Density:  386 kg/m3
Early/Latewood Threshold: 500 kg/m3
Attenuation Constant: 3.13

ÄÄÄÄÄÄÄÄÄÄÄÄÄÄÄÄÄÄÄÄÄÄÄÄÄÄÄÄÄÄÄÄÄÄÄÄÄÄÄÄÄÄÄÄÄÄÄÄÄÄÄÄÄÄÄÄÄÄÄÄÄÄÄÄÄÄÄÄÄÄÄÄÄÄÄÄÄÄÄ
Core : 23
ÄÄÄÄÄÄÄÂÄÄÄÄÄÄÄÄÄÄÄÄÄÄÄÄÄÄÄÄÄÄÄÄÄÂÄÄÄÄÄÄÄÄÄÄÂÄÄÄÄÄÄÄÄÄÄÄÄÄÄÄÄÄÄÄÄÄÄÄÄÄÄÄÄÄÄÄÄÄÄ
       ³Widths (mm)              ³ Areas    ³ Densities (kg/m3)
       ³                         ³ (cmý)    ³
Ring   ³Outer Ring Erly Late   % ³Incr Total³Ring E/Wd L/Wd Unif  Min  Max  Rng
 # Year³ Rad.      Wood Wood  LW ³          ³mean mean mean
ÄÄÄÄÄÄÄÁÄÄÄÄÄÄÄÄÄÄÄÄÄÄÄÄÄÄÄÄÄÄÄÄÄÁÄÄÄÄÄÄÄÄÄÄÁÄÄÄÄÄÄÄÄÄÄÄÄÄÄÄÄÄÄÄÄÄÄÄÄÄÄÄÄÄÄÄÄÄÄ

 2 1992  11.6 11.6  6.6  0.0   0   4.2    4.2 353  353    0    0  291  430  139
 3 1993  29.9 18.3 18.3  0.0   0  23.9   28.1 327  327    0    0  259  489  230
 4 1994  52.4 22.5 21.3  1.2   5  58.2   86.3 350  340  526  186  265  535  270
 5 1995  72.8 20.4 19.5  0.9   4  80.2  166.5 353  345  527  182  273  550  277
 6 1996  98.3 25.5 23.7  1.8   7 137.1  303.6 385  373  542  169  280  565  285
 7 1997 112.7 14.4 11.7  2.7  18  95.5  399.0 398  369  524  155  285  543  258
 8 1998 125.6 12.9 12.0  0.9   6  96.6  495.6 376  365  524  159  309  544  235
 9 1999 140.3 14.7 12.3  2.4  16 122.8  618.4 398  374  522  148  298  542  244
10 2000 148.4  8.1  7.5  0.6   7  73.5  691.9 382  372  517  145  282  528  246
11 2001 156.2  7.8  6.0  1.8  23  74.6  766.5 437  404  548  144  320  583  263
12 2002 162.5  6.3  4.2  2.1  33  63.1  829.6 427  361  560  199  297  610  313
13 2003 169.1  6.6  4.2  2.4  36  68.8  898.3 447  401  528  127  321  625  304
14 2004 174.5  5.4  3.3  2.1  38  58.3  956.6 437  373  538  165  314  564  250
15 2005 180.2  5.7  3.9  1.8  31  63.5 1020.1 443  389  561  172  304  599  295
16 2006 183.8  3.6  2.4  1.2  33  41.2 1061.3 453  400  558  158  346  594  248
17 2007 188.0  4.2  2.7  1.5  35  49.1 1110.4 479  407  610  203  347  641  294
18 2008 193.1  5.1  3.3  1.8  35  61.1 1171.4 463  395  588  193  340  630  290
19 2009 196.7  3.6  2.7  0.9  24  44.1 1215.5 437  376  620  244  339  648  309
20 2010 199.1  2.4  1.8  0.6  25  29.8 1245.4 454  415  571  156  342  642  300
21 2011 202.4  3.3  1.8  1.5  45  41.6 1287.0 470  398  557  159  316  595  279
22 2012 204.5  2.1  1.2  0.9  42  26.8 1313.8 476  400  577  177  343  604  261
23 2013 206.0  1.5  1.2  0.3  20  19.3 1333.2 443  386  671  285  319  671  352
24 2014 208.4  2.4  1.2  1.2  50  31.2 1364.4 494  393  595  202  336  658  322
25 2015 210.2  1.8  0.9  0.9  49  23.7 1388.1 506  415  598  183  353  621  268
26 2016 211.4  1.2  0.3  0.9  75  15.9 1404.0 534  421  571  150  421  639  218

Core Length:  206.4 mm
Core Density: 428 kg/m3
Cross-sectional Density:  417 kg/m3
Early/Latewood Threshold: 500 kg/m3
Attenuation Constant: 3.13

ÄÄÄÄÄÄÄÄÄÄÄÄÄÄÄÄÄÄÄÄÄÄÄÄÄÄÄÄÄÄÄÄÄÄÄÄÄÄÄÄÄÄÄÄÄÄÄÄÄÄÄÄÄÄÄÄÄÄÄÄÄÄÄÄÄÄÄÄÄÄÄÄÄÄÄÄÄÄÄ
Core : 25
ÄÄÄÄÄÄÄÂÄÄÄÄÄÄÄÄÄÄÄÄÄÄÄÄÄÄÄÄÄÄÄÄÄÂÄÄÄÄÄÄÄÄÄÄÂÄÄÄÄÄÄÄÄÄÄÄÄÄÄÄÄÄÄÄÄÄÄÄÄÄÄÄÄÄÄÄÄÄÄ
       ³Widths (mm)              ³ Areas    ³ Densities (kg/m3)
       ³                         ³ (cmý)    ³
Ring   ³Outer Ring Erly Late   % ³Incr Total³Ring E/Wd L/Wd Unif  Min  Max  Rng
 # Year³ Rad.      Wood Wood  LW ³          ³mean mean mean
ÄÄÄÄÄÄÄÁÄÄÄÄÄÄÄÄÄÄÄÄÄÄÄÄÄÄÄÄÄÄÄÄÄÁÄÄÄÄÄÄÄÄÄÄÁÄÄÄÄÄÄÄÄÄÄÄÄÄÄÄÄÄÄÄÄÄÄÄÄÄÄÄÄÄÄÄÄÄÄ

 1 1993  10.5 10.5 10.5  0.0   0   3.5    3.5 316  316    0    0  224  422  198
 2 1994  25.8 15.3 14.7  0.6   3  17.4   20.9 314  305  528  223  263  538  275
 3 1995  41.7 15.9 15.0  0.9   5  33.7   54.6 336  325  519  194  245  532  287
 4 1996  59.7 18.0 17.7  0.3   1  57.3  112.0 342  339  534  195  269  534  265
 5 1997  76.2 16.5 15.9  0.6   3  70.4  182.4 374  369  514  145  281  528  247
 6 1998  89.7 13.5 12.0  1.5  11  70.4  252.8 372  354  514  160  283  525  242
 7 1999 101.1 11.4 10.5  0.9   7  68.3  321.1 403  393  522  129  298  535  237
 8 2000 109.5  8.4  7.2  1.2  14  55.6  376.7 397  369  567  198  278  604  326
 9 2001 116.4  6.9  4.5  2.4  34  49.0  425.7 412  344  540  196  296  581  285
10 2002 121.2  4.8  3.3  1.5  31  35.8  461.5 422  358  562  204  299  616  317
11 2003 126.9  5.7  4.5  1.2  21  44.4  505.9 427  391  562  171  346  612  266
12 2004 131.7  4.8  3.0  1.8  37  39.0  544.9 440  369  558  189  317  595  278
13 2005 137.4  5.7  4.2  1.5  26  48.2  593.1 428  375  579  204  300  640  340
14 2006 143.1  5.7  4.2  1.5  26  50.2  643.3 426  387  536  149  323  566  243
15 2007 148.5  5.4  3.9  1.5  27  49.5  692.8 453  400  590  190  334  643  309
16 2008 152.1  3.6  1.8  1.8  49  34.0  726.8 470  377  563  186  334  597  263
17 2009 154.8  2.7  1.5  1.2  44  26.0  752.8 471  387  576  189  341  650  309
18 2010 156.6  1.8  0.9  0.9  49  17.6  770.4 499  429  570  141  377  638  261
19 2011 160.2  3.6  2.1  1.5  41  35.8  806.3 485  420  576  156  376  648  272
20 2012 163.2  3.0  1.8  1.2  40  30.5  836.7 467  392  580  188  332  626  294
21 2013 165.3  2.1  1.2  0.9  42  21.7  858.4 488  407  596  189  366  676  310
22 2014 168.6  3.3  1.5  1.8  54  34.6  893.0 509  401  599  198  362  646  284
23 2015 171.6  3.0  1.8  1.2  40  32.1  925.1 479  409  586  177  349  650  301
24 2016 174.3  2.7  1.5  1.2  44  29.3  954.4 472  382  583  201  273  671  398

Core Length:  174.3 mm
Core Density: 425 kg/m3
Cross-sectional Density:  420 kg/m3
Early/Latewood Threshold: 500 kg/m3
Attenuation Constant: 3.13

ÄÄÄÄÄÄÄÄÄÄÄÄÄÄÄÄÄÄÄÄÄÄÄÄÄÄÄÄÄÄÄÄÄÄÄÄÄÄÄÄÄÄÄÄÄÄÄÄÄÄÄÄÄÄÄÄÄÄÄÄÄÄÄÄÄÄÄÄÄÄÄÄÄÄÄÄÄÄÄ
Core : 27
ÄÄÄÄÄÄÄÂÄÄÄÄÄÄÄÄÄÄÄÄÄÄÄÄÄÄÄÄÄÄÄÄÄÂÄÄÄÄÄÄÄÄÄÄÂÄÄÄÄÄÄÄÄÄÄÄÄÄÄÄÄÄÄÄÄÄÄÄÄÄÄÄÄÄÄÄÄÄÄ
       ³Widths (mm)              ³ Areas    ³ Densities (kg/m3)
       ³                         ³ (cmý)    ³
Ring   ³Outer Ring Erly Late   % ³Incr Total³Ring E/Wd L/Wd Unif  Min  Max  Rng
 # Year³ Rad.      Wood Wood  LW ³          ³mean mean mean
ÄÄÄÄÄÄÄÁÄÄÄÄÄÄÄÄÄÄÄÄÄÄÄÄÄÄÄÄÄÄÄÄÄÁÄÄÄÄÄÄÄÄÄÄÁÄÄÄÄÄÄÄÄÄÄÄÄÄÄÄÄÄÄÄÄÄÄÄÄÄÄÄÄÄÄÄÄÄÄ

 1 1991   8.4  8.4  8.1  0.3   3   2.2    2.2 380  375  505  130  229  505  276
 2 1992  16.2  7.8  7.8  0.0   0   6.0    8.2 361  361    0    0  290  443  153
 3 1993  25.5  9.3  9.3  0.0   0  12.2   20.4 370  370    0    0  293  488  195
 4 1994  47.1 21.6 20.1  1.5   6  49.3   69.7 344  330  526  196  275  542  267
 5 1995  66.3 19.2 18.9  0.3   1  68.4  138.1 349  346  533  187  278  533  255
 6 1996  90.6 24.3 23.1  1.2   4 119.8  257.9 345  334  545  211  263  586  323
 7 1997 110.7 20.1 19.2  0.9   4 127.1  385.0 378  371  522  151  301  535  234
 8 1998 123.3 12.6 12.6  0.0   0  92.6  477.6 346  346    0    0  278  446  168
 9 1999 137.1 13.8 13.8  0.0   0 112.9  590.5 372  372    0    0  285  462  177
10 2000 144.9  7.8  6.9  0.9  11  69.1  659.6 365  346  514  168  279  534  255
11 2001 151.2  6.3  6.0  0.3   4  58.6  718.2 384  377  525  148  277  525  248
12 2002 155.4  4.2  3.9  0.3   7  40.5  758.7 369  353  569  216  275  569  294
13 2003 159.3  3.9  3.0  0.9  23  38.6  797.2 404  366  531  165  312  580  268
14 2004 161.7  2.4  2.1  0.3  12  24.2  821.4 400  381  536  155  303  536  233
15 2005 165.9  4.2  3.0  1.2  28  43.2  864.7 412  348  573  225  286  594  308
16 2006 169.5  3.6  2.7  0.9  25  37.9  902.6 408  365  538  173  275  566  291
17 2007 172.5  3.0  2.4  0.6  20  32.2  934.8 416  377  572  195  310  591  281
18 2008 176.7  4.2  3.0  1.2  28  46.1  980.9 431  391  532  141  311  545  234
19 2009 179.7  3.0  2.7  0.3  10  33.6 1014.5 396  383  509  126  327  509  182
20 2010 182.4  2.7  1.8  0.9  33  30.7 1045.2 435  387  531  144  326  545  219
21 2011 185.1  2.7  2.1  0.6  22  31.2 1076.4 418  393  506  113  344  508  164
22 2012 186.6  1.5  1.5  0.0   0  17.5 1093.9 434  434    0    0  402  469   67
23 2013 187.8  1.2  1.2  0.0   0  14.1 1108.0 442  442    0    0  426  459   33
24 2014 189.3  1.5  1.2  0.3  20  17.8 1125.8 463  444  538   94  410  538  128
25 2015 190.5  1.2  0.6  0.6  50  14.3 1140.1 495  474  517   43  457  525   68
26 2016 191.4  0.9  0.9  0.0   0  10.8 1150.9 439  439    0    0  401  460   59

Core Length:  191.4 mm
Core Density: 398 kg/m3
Cross-sectional Density:  382 kg/m3
Early/Latewood Threshold: 500 kg/m3
Attenuation Constant: 3.13

ÄÄÄÄÄÄÄÄÄÄÄÄÄÄÄÄÄÄÄÄÄÄÄÄÄÄÄÄÄÄÄÄÄÄÄÄÄÄÄÄÄÄÄÄÄÄÄÄÄÄÄÄÄÄÄÄÄÄÄÄÄÄÄÄÄÄÄÄÄÄÄÄÄÄÄÄÄÄÄ
Core : 32
ÄÄÄÄÄÄÄÂÄÄÄÄÄÄÄÄÄÄÄÄÄÄÄÄÄÄÄÄÄÄÄÄÄÂÄÄÄÄÄÄÄÄÄÄÂÄÄÄÄÄÄÄÄÄÄÄÄÄÄÄÄÄÄÄÄÄÄÄÄÄÄÄÄÄÄÄÄÄÄ
       ³Widths (mm)              ³ Areas    ³ Densities (kg/m3)
       ³                         ³ (cmý)    ³
Ring   ³Outer Ring Erly Late   % ³Incr Total³Ring E/Wd L/Wd Unif  Min  Max  Rng
 # Year³ Rad.      Wood Wood  LW ³          ³mean mean mean
ÄÄÄÄÄÄÄÁÄÄÄÄÄÄÄÄÄÄÄÄÄÄÄÄÄÄÄÄÄÄÄÄÄÁÄÄÄÄÄÄÄÄÄÄÁÄÄÄÄÄÄÄÄÄÄÄÄÄÄÄÄÄÄÄÄÄÄÄÄÄÄÄÄÄÄÄÄÄÄ

 1 1992   6.6  6.6  6.6  0.0   0   1.4    1.4 330  330    0    0  280  431  151
 2 1993  20.7 14.1 13.8  0.3   2  12.1   13.5 382  380  502  122  298  502  204
 3 1994  43.2 22.5 21.9  0.6   2  45.2   58.6 339  334  529  195  242  542  300
 4 1995  63.6 20.4 19.2  1.2   5  68.4  127.1 377  365  559  194  262  584  322
 5 1996  85.5 21.9 20.4  1.5   6 102.6  229.7 374  361  543  182  290  570  280
 6 1997 102.3 16.8 14.1  2.7  16  99.1  328.8 409  383  549  166  289  612  323
 7 1998 118.5 16.2 13.5  2.7  16 112.4  441.2 404  371  568  197  292  624  332
 8 1999 133.8 15.3 12.9  2.4  15 121.3  562.4 415  391  543  152  301  577  276
 9 2000 144.9 11.1  8.7  2.4  21  97.2  659.6 413  371  564  193  287  634  347
10 2001 156.9 12.0  8.1  3.9  32 113.8  773.4 444  384  569  185  305  604  299
11 2002 167.7 10.8  6.0  4.8  44 110.1  883.5 460  369  573  204  308  677  369
12 2003 183.0 15.3  9.9  5.4  35 168.6 1052.1 466  416  557  141  359  652  293
13 2004 192.3  9.3  4.8  4.5  48 109.7 1161.7 510  394  633  239  332  733  401
14 2005 204.9 12.6  7.2  5.4  42 157.2 1319.0 528  459  620  161  415  715  300
15 2006 213.6  8.7  3.9  4.8  55 114.4 1433.4 547  449  627  178  403  713  310
16 2007 220.5  6.9  2.7  4.2  60  94.1 1527.5 546  448  609  161  414  719  305
17 2008 226.5  6.0  2.7  3.3  55  84.3 1611.7 563  453  654  201  414  742  328
18 2009 231.0  4.5  1.8  2.7  60  64.7 1676.4 557  447  631  184  423  753  330
19 2010 234.0  3.0  1.2  1.8  60  43.8 1720.2 580  450  667  217  411  727  316
20 2011 237.3  3.3  0.9  2.4  72  48.9 1769.1 607  452  665  213  439  730  291
21 2012 240.0  2.7  1.2  1.5  55  40.5 1809.6 531  437  606  169  392  708  316
22 2013 242.1  2.1  0.9  1.2  57  31.8 1841.4 591  476  677  201  457  752  295
23 2014 245.4  3.3  1.2  2.1  63  50.5 1891.9 605  456  690  234  430  751  321
24 2015 249.3  3.9  1.2  2.7  69  60.6 1952.5 592  423  667  244  396  758  362
25 2016 250.8  1.5  0.6  0.9  60  23.6 1976.1 592  449  688  239  430  710  280

Core Length:  250.8 mm
Core Density: 486 kg/m3
Cross-sectional Density:  482 kg/m3
Early/Latewood Threshold: 500 kg/m3
Attenuation Constant: 3.13

ÄÄÄÄÄÄÄÄÄÄÄÄÄÄÄÄÄÄÄÄÄÄÄÄÄÄÄÄÄÄÄÄÄÄÄÄÄÄÄÄÄÄÄÄÄÄÄÄÄÄÄÄÄÄÄÄÄÄÄÄÄÄÄÄÄÄÄÄÄÄÄÄÄÄÄÄÄÄÄ
Core : 39
ÄÄÄÄÄÄÄÂÄÄÄÄÄÄÄÄÄÄÄÄÄÄÄÄÄÄÄÄÄÄÄÄÄÂÄÄÄÄÄÄÄÄÄÄÂÄÄÄÄÄÄÄÄÄÄÄÄÄÄÄÄÄÄÄÄÄÄÄÄÄÄÄÄÄÄÄÄÄÄ
       ³Widths (mm)              ³ Areas    ³ Densities (kg/m3)
       ³                         ³ (cmý)    ³
Ring   ³Outer Ring Erly Late   % ³Incr Total³Ring E/Wd L/Wd Unif  Min  Max  Rng
 # Year³ Rad.      Wood Wood  LW ³          ³mean mean mean
ÄÄÄÄÄÄÄÁÄÄÄÄÄÄÄÄÄÄÄÄÄÄÄÄÄÄÄÄÄÄÄÄÄÁÄÄÄÄÄÄÄÄÄÄÁÄÄÄÄÄÄÄÄÄÄÄÄÄÄÄÄÄÄÄÄÄÄÄÄÄÄÄÄÄÄÄÄÄÄ

 1 1992   4.9  4.9  3.9  0.0   0   0.8    0.8 300  300    0    0  280  341   61
 2 1993  15.1 10.2 10.2  0.0   0   6.4    7.2 308  308    0    0  260  412  152
 3 1994  34.6 19.5 18.6  0.9   4  30.4   37.6 306  295  515  220  237  540  303
 4 1995  51.4 16.8 15.9  0.9   5  45.4   83.0 325  314  530  216  231  555  324
 5 1996  72.7 21.3 21.0  0.3   1  83.0  166.0 309  306  544  238  254  544  290
 6 1997  92.8 20.1 19.8  0.3   1 104.5  270.5 339  336  541  205  262  541  279
 7 1998 110.5 17.7 17.4  0.3   1 113.0  383.6 359  356  505  149  288  505  217
 8 1999 130.0 19.5 19.5  0.0   0 147.3  530.9 355  355    0    0  284  494  210
 9 2000 143.2 13.2 11.7  1.5  11 113.3  644.2 355  329  550  221  265  596  331
10 2001 152.8  9.6  8.7  0.9   9  89.3  733.5 373  354  554  200  275  568  293
11 2002 161.2  8.4  7.2  1.2  14  82.9  816.4 369  340  547  207  272  615  343
12 2003 169.6  8.4  7.2  1.2  14  87.3  903.7 383  357  543  186  310  609  299
13 2004 174.7  5.1  3.9  1.2  23  55.2  958.8 388  333  570  237  300  627  327
14 2005 180.1  5.4  4.2  1.2  22  60.2 1019.0 418  367  599  232  302  677  375
15 2006 184.9  4.8  3.9  0.9  18  55.0 1074.0 398  355  584  229  300  667  367
16 2007 189.4  4.5  3.6  0.9  20  52.9 1127.0 414  369  595  226  320  641  321
17 2008 194.2  4.8  3.6  1.2  24  57.8 1184.8 413  359  577  218  290  635  345
18 2009 198.7  4.5  3.9  0.6  13  55.5 1240.4 409  382  589  207  305  643  338
19 2010 202.3  3.6  2.7  0.9  25  45.4 1285.7 416  366  568  202  283  609  326
20 2011 206.5  4.2  3.0  1.2  28  53.9 1339.6 422  367  562  195  312  618  306
21 2012 211.3  4.8  3.9  0.9  18  63.0 1402.6 406  362  598  236  296  636  340
22 2013 215.8  4.5  3.9  0.6  13  60.4 1463.0 383  361  524  163  313  544  231
23 2014 219.7  3.9  3.0  0.9  23  53.4 1516.4 428  377  597  220  308  617  309
24 2015 223.3  3.6  2.7  0.9  25  50.1 1566.5 448  401  590  189  305  612  307
25 2016 226.3  3.0  2.1  0.9  30  42.4 1608.9 412  357  540  183  297  569  272

Core Length:  225.3 mm
Core Density: 377 kg/m3
Cross-sectional Density:  377 kg/m3
Early/Latewood Threshold: 500 kg/m3
Attenuation Constant: 3.13

ÄÄÄÄÄÄÄÄÄÄÄÄÄÄÄÄÄÄÄÄÄÄÄÄÄÄÄÄÄÄÄÄÄÄÄÄÄÄÄÄÄÄÄÄÄÄÄÄÄÄÄÄÄÄÄÄÄÄÄÄÄÄÄÄÄÄÄÄÄÄÄÄÄÄÄÄÄÄÄ
Core : 41
ÄÄÄÄÄÄÄÂÄÄÄÄÄÄÄÄÄÄÄÄÄÄÄÄÄÄÄÄÄÄÄÄÄÂÄÄÄÄÄÄÄÄÄÄÂÄÄÄÄÄÄÄÄÄÄÄÄÄÄÄÄÄÄÄÄÄÄÄÄÄÄÄÄÄÄÄÄÄÄ
       ³Widths (mm)              ³ Areas    ³ Densities (kg/m3)
       ³                         ³ (cmý)    ³
Ring   ³Outer Ring Erly Late   % ³Incr Total³Ring E/Wd L/Wd Unif  Min  Max  Rng
 # Year³ Rad.      Wood Wood  LW ³          ³mean mean mean
ÄÄÄÄÄÄÄÁÄÄÄÄÄÄÄÄÄÄÄÄÄÄÄÄÄÄÄÄÄÄÄÄÄÁÄÄÄÄÄÄÄÄÄÄÁÄÄÄÄÄÄÄÄÄÄÄÄÄÄÄÄÄÄÄÄÄÄÄÄÄÄÄÄÄÄÄÄÄÄ

 3 1993  23.4 23.4 17.4  0.0   0  17.2   17.2 313  313    0    0  251  474  223
 4 1994  45.6 22.2 21.0  1.2   5  48.1   65.3 325  313  536  223  244  554  310
 5 1995  65.1 19.5 18.9  0.6   3  67.8  133.1 360  354  539  185  271  564  293
 6 1996  86.7 21.6 21.3  0.3   1 103.0  236.2 352  349  552  203  280  552  272
 7 1997 103.2 16.5 15.6  0.9   5  98.4  334.6 386  378  530  152  284  543  259
 8 1998 120.3 17.1 16.5  0.6   3 120.1  454.7 376  371  515  144  299  526  227
 9 1999 139.8 19.5 17.7  1.8   9 159.3  614.0 381  367  523  156  297  535  238
10 2000 148.5  8.7  7.2  1.5  17  78.8  692.8 390  358  542  184  278  592  314
11 2001 156.3  7.8  6.0  1.8  23  74.7  767.5 412  357  596  239  284  640  356
12 2002 163.5  7.2  6.3  0.9  12  72.3  839.8 399  376  562  186  288  588  300
13 2003 171.3  7.8  4.8  3.0  38  82.0  921.9 463  402  560  158  351  624  273
14 2004 178.5  7.2  5.1  2.1  29  79.1 1001.0 436  383  563  180  335  596  261
15 2005 186.0  7.5  5.4  2.1  28  85.9 1086.9 462  407  605  198  341  676  335
16 2006 192.0  6.0  3.0  3.0  50  71.3 1158.1 513  403  622  219  348  712  364
17 2007 196.8  4.8  3.6  1.2  24  58.6 1216.7 476  431  611  180  368  697  329
18 2008 202.5  5.7  3.0  2.7  47  71.5 1288.2 493  406  590  184  369  652  283
19 2009 206.4  3.9  3.0  0.9  23  50.1 1338.3 446  405  582  177  349  606  257
20 2010 209.1  2.7  1.5  1.2  44  35.2 1373.6 458  396  537  141  350  543  193
21 2011 210.9  1.8  1.2  0.6  33  23.8 1397.3 463  423  544  121  370  568  198
22 2012 212.1  1.2  0.6  0.6  50  15.9 1413.3 472  403  542  139  401  543  142
23 2013 213.6  1.5  0.9  0.6  40  20.1 1433.4 526  457  629  172  421  654  233
24 2014 216.9  3.3  0.9  2.4  72  44.6 1478.0 547  393  605  212  358  684  326
25 2015 221.4  4.5  2.7  1.8  40  62.0 1539.9 500  436  595  159  368  628  260
26 2016 223.5  2.1  1.5  0.6  28  29.4 1569.3 466  410  605  195  359  637  278

Core Length:  217.5 mm
Core Density: 433 kg/m3
Cross-sectional Density:  423 kg/m3
Early/Latewood Threshold: 500 kg/m3
Attenuation Constant: 3.13

ÄÄÄÄÄÄÄÄÄÄÄÄÄÄÄÄÄÄÄÄÄÄÄÄÄÄÄÄÄÄÄÄÄÄÄÄÄÄÄÄÄÄÄÄÄÄÄÄÄÄÄÄÄÄÄÄÄÄÄÄÄÄÄÄÄÄÄÄÄÄÄÄÄÄÄÄÄÄÄ
Core : 44
ÄÄÄÄÄÄÄÂÄÄÄÄÄÄÄÄÄÄÄÄÄÄÄÄÄÄÄÄÄÄÄÄÄÂÄÄÄÄÄÄÄÄÄÄÂÄÄÄÄÄÄÄÄÄÄÄÄÄÄÄÄÄÄÄÄÄÄÄÄÄÄÄÄÄÄÄÄÄÄ
       ³Widths (mm)              ³ Areas    ³ Densities (kg/m3)
       ³                         ³ (cmý)    ³
Ring   ³Outer Ring Erly Late   % ³Incr Total³Ring E/Wd L/Wd Unif  Min  Max  Rng
 # Year³ Rad.      Wood Wood  LW ³          ³mean mean mean
ÄÄÄÄÄÄÄÁÄÄÄÄÄÄÄÄÄÄÄÄÄÄÄÄÄÄÄÄÄÄÄÄÄÁÄÄÄÄÄÄÄÄÄÄÁÄÄÄÄÄÄÄÄÄÄÄÄÄÄÄÄÄÄÄÄÄÄÄÄÄÄÄÄÄÄÄÄÄÄ

 2 1993  15.5 15.5 11.4  2.1  13   7.5    7.5 378  349  539  190  283  570  287
 3 1994  36.2 20.7 20.7  0.0   0  33.6   41.2 323  323    0    0  248  479  231
 4 1995  56.9 20.7 20.1  0.6   2  60.5  101.7 329  323  542  219  238  568  330
 5 1996  79.7 22.8 21.9  0.9   3  97.8  199.6 353  345  535  190  284  543  259
 6 1997 101.3 21.6 20.4  1.2   5 122.8  322.4 364  355  518  163  276  528  252
 7 1998 119.9 18.6 16.8  1.8   9 129.3  451.6 375  360  512  152  289  521  232
 8 1999 138.5 18.6 17.4  1.2   6 151.0  602.6 381  371  518  147  292  530  238
 9 2000 151.1 12.6 12.3  0.3   2 114.6  717.3 346  342  516  174  269  516  247
10 2001 159.5  8.4  7.5  0.9  10  82.0  799.2 357  338  516  178  260  535  275
11 2002 168.2  8.7  8.1  0.6   6  89.6  888.8 358  343  559  216  242  574  332
12 2003 177.2  9.0  7.2  1.8  20  97.7  986.5 407  376  530  154  296  555  259
13 2004 182.9  5.7  4.2  1.5  26  64.5 1050.9 396  346  536  190  267  559  292
14 2005 188.6  5.7  3.9  1.8  31  66.5 1117.5 419  361  546  185  285  584  299
15 2006 194.6  6.0  5.1  0.9  15  72.2 1189.7 409  389  522  133  295  534  239
16 2007 200.0  5.4  3.3  2.1  38  66.9 1256.6 441  370  553  183  297  603  306
17 2008 205.7  5.7  3.9  1.8  31  72.6 1329.3 432  389  527  138  313  551  238
18 2009 209.3  3.6  2.7  0.9  25  46.9 1376.2 418  375  546  171  307  558  251
19 2010 212.6  3.3  2.1  1.2  36  43.7 1420.0 444  375  565  190  297  577  280
20 2011 215.9  3.3  2.1  1.2  36  44.4 1464.4 442  388  537  149  312  550  238
21 2012 219.2  3.3  1.8  1.5  45  45.1 1509.5 446  358  551  193  290  592  302
22 2013 223.1  3.9  2.7  1.2  30  54.2 1563.7 456  388  608  220  298  663  365
23 2014 226.1  3.0  1.2  1.8  60  42.3 1606.0 479  358  560  202  317  598  281
24 2015 229.4  3.3  2.1  1.2  36  47.2 1653.2 453  386  572  186  310  592  282
25 2016 232.7  3.3  2.1  1.2  36  47.9 1701.2 466  408  568  160  302  597  295

Core Length:  230.7 mm
Core Density: 403 kg/m3
Cross-sectional Density:  394 kg/m3
Early/Latewood Threshold: 500 kg/m3
Attenuation Constant: 3.13

File: trials completed/FR121_6_Tarawera_finished/Densitometry/SCN files/TARA16.DAT
File : C:\DENSITOM\TARAWE~2\TARA16.DAT
Cores :
6
21
24
29
34
38
40
43
53
61
63
65

ÄÄÄÄÄÄÄÄÄÄÄÄÄÄÄÄÄÄÄÄÄÄÄÄÄÄÄÄÄÄÄÄÄÄÄÄÄÄÄÄÄÄÄÄÄÄÄÄÄÄÄÄÄÄÄÄÄÄÄÄÄÄÄÄÄÄÄÄÄÄÄÄÄÄÄÄÄÄÄ
Core : 6
ÄÄÄÄÄÄÄÂÄÄÄÄÄÄÄÄÄÄÄÄÄÄÄÄÄÄÄÄÄÄÄÄÄÂÄÄÄÄÄÄÄÄÄÄÂÄÄÄÄÄÄÄÄÄÄÄÄÄÄÄÄÄÄÄÄÄÄÄÄÄÄÄÄÄÄÄÄÄÄ
       ³Widths (mm)              ³ Areas    ³ Densities (kg/m3)
       ³                         ³ (cmý)    ³
Ring   ³Outer Ring Erly Late   % ³Incr Total³Ring E/Wd L/Wd Unif  Min  Max  Rng
 # Year³ Rad.      Wood Wood  LW ³          ³mean mean mean
ÄÄÄÄÄÄÄÁÄÄÄÄÄÄÄÄÄÄÄÄÄÄÄÄÄÄÄÄÄÄÄÄÄÁÄÄÄÄÄÄÄÄÄÄÁÄÄÄÄÄÄÄÄÄÄÄÄÄÄÄÄÄÄÄÄÄÄÄÄÄÄÄÄÄÄÄÄÄÄ

 2 1993   9.6  9.6  6.6  0.0   0   2.9    2.9 362  362    0    0  317  414   97
 3 1994  19.5  9.9  9.3  0.6   6   9.1   11.9 375  365  516  151  289  531  242
 4 1995  43.2 23.7 23.7  0.0   0  46.7   58.6 323  323    0    0  270  454  184
 5 1996  52.2  9.0  9.0  0.0   0  27.0   85.6 347  347    0    0  280  460  180
 6 1997  61.5  9.3  8.7  0.6   6  33.2  118.8 342  330  511  181  273  517  244
 7 1998  79.8 18.3 17.7  0.6   3  81.2  200.1 344  337  554  217  282  584  302
 8 1999  92.7 12.9 11.4  1.5  11  69.9  270.0 408  390  551  161  302  574  272
 9 2000 102.6  9.9  9.9  0.0   0  60.7  330.7 371  371    0    0  315  466  151
10 2001 110.1  7.5  6.9  0.6   8  50.1  380.8 406  396  522  126  297  539  242
11 2002 114.6  4.5  3.9  0.6  13  31.8  412.6 403  382  537  155  315  555  240
12 2003 118.2  3.6  2.1  1.5  41  26.3  438.9 438  373  529  156  329  551  222
13 2004 120.3  2.1  1.2  0.9  42  15.7  454.7 446  368  550  182  322  618  296
14 2005 123.0  2.7  1.5  1.2  44  20.6  475.3 478  429  540  111  347  557  210
15 2006 125.1  2.1  1.5  0.6  28  16.4  491.7 450  396  585  189  329  612  283
16 2007 126.9  1.8  0.9  0.9  50  14.3  505.9 501  398  604  206  368  642  274
17 2008 128.7  1.8  0.9  0.9  49  14.5  520.4 492  429  555  126  378  597  219
18 2009 130.2  1.5  0.6  0.9  60  12.2  532.6 495  438  534   96  413  555  142
19 2010 131.4  1.2  0.6  0.6  50   9.9  542.4 524  434  614  180  408  647  239
20 2011 132.6  1.2  0.6  0.6  50  10.0  552.4 476  427  526   99  396  533  137
21 2012 133.2  0.6  0.3  0.3  49   5.0  557.4 508  471  545   74  471  545   74
22 2013 134.1  0.9  0.0  0.9 100   7.6  564.9 548    0  548  548  511  584   73
23 2014 134.7  0.6  0.0  0.6  99   5.1  570.0 528    0  528  528  523  533   10
24 2015 135.0  0.3  0.0  0.3 100   2.5  572.6 527    0  527  527  527  527    0
25 2016 135.3  0.3  0.3  0.0   0   2.5  575.1 477  477    0    0  477  477    0

Core Length:  132.3 mm
Core Density: 440 kg/m3
Cross-sectional Density:  400 kg/m3
Early/Latewood Threshold: 500 kg/m3
Attenuation Constant: 3.13

ÄÄÄÄÄÄÄÄÄÄÄÄÄÄÄÄÄÄÄÄÄÄÄÄÄÄÄÄÄÄÄÄÄÄÄÄÄÄÄÄÄÄÄÄÄÄÄÄÄÄÄÄÄÄÄÄÄÄÄÄÄÄÄÄÄÄÄÄÄÄÄÄÄÄÄÄÄÄÄ
Core : 21
ÄÄÄÄÄÄÄÂÄÄÄÄÄÄÄÄÄÄÄÄÄÄÄÄÄÄÄÄÄÄÄÄÄÂÄÄÄÄÄÄÄÄÄÄÂÄÄÄÄÄÄÄÄÄÄÄÄÄÄÄÄÄÄÄÄÄÄÄÄÄÄÄÄÄÄÄÄÄÄ
       ³Widths (mm)              ³ Areas    ³ Densities (kg/m3)
       ³                         ³ (cmý)    ³
Ring   ³Outer Ring Erly Late   % ³Incr Total³Ring E/Wd L/Wd Unif  Min  Max  Rng
 # Year³ Rad.      Wood Wood  LW ³          ³mean mean mean
ÄÄÄÄÄÄÄÁÄÄÄÄÄÄÄÄÄÄÄÄÄÄÄÄÄÄÄÄÄÄÄÄÄÁÄÄÄÄÄÄÄÄÄÄÁÄÄÄÄÄÄÄÄÄÄÄÄÄÄÄÄÄÄÄÄÄÄÄÄÄÄÄÄÄÄÄÄÄÄ

 3 1994  16.1 16.1 13.5  0.6   3   8.1    8.1 346  337  535  198  260  545  285
 4 1995  32.6 16.5 15.3  1.2   7  25.2   33.4 366  351  556  205  286  615  329
 5 1996  51.5 18.9 17.4  1.5   7  49.9   83.3 362  346  537  191  267  584  317
 6 1997  64.1 12.6 10.5  2.1  16  45.8  129.1 407  379  547  168  302  572  270
 7 1998  75.8 11.7 10.2  1.5  12  51.4  180.5 399  376  560  184  315  598  283
 8 1999  85.1  9.3  6.9  2.4  25  47.0  227.5 428  389  539  150  332  581  249
 9 2000  90.2  5.1  3.9  1.2  23  28.1  255.6 427  378  583  205  316  643  327
10 2001  96.8  6.6  5.1  1.5  22  38.8  294.4 417  373  565  192  297  599  302
11 2002 100.4  3.6  2.7  0.9  25  22.3  316.7 404  347  573  226  308  603  295
12 2003 106.1  5.7  3.9  1.8  31  37.0  353.7 451  397  566  169  348  596  248
13 2004 110.0  3.9  2.7  1.2  30  26.5  380.1 439  374  585  211  337  629  292
14 2005 113.3  3.3  2.7  0.6  18  23.2  403.3 442  414  565  151  356  585  229
15 2006 116.6  3.3  1.8  1.5  45  23.8  427.1 498  410  603  193  363  638  275
16 2007 120.5  3.9  2.4  1.5  38  29.1  456.2 498  412  637  225  355  703  348
17 2008 124.4  3.9  2.1  1.8  46  30.0  486.2 492  412  587  175  354  644  290
18 2009 127.4  3.0  1.8  1.2  40  23.7  509.9 504  427  619  192  364  671  307
19 2010 130.1  2.7  1.5  1.2  44  21.8  531.7 509  431  606  175  361  661  300
20 2011 132.8  2.7  1.5  1.2  44  22.3  554.0 501  420  603  183  368  657  289
21 2012 136.1  3.3  1.5  1.8  54  27.9  581.9 487  382  575  193  343  641  298
22 2013 139.7  3.6  2.1  1.5  41  31.2  613.1 497  414  614  200  356  645  289
23 2014 143.0  3.3  1.8  1.5  45  29.3  642.4 492  400  603  203  358  657  299
24 2015 145.4  2.4  1.2  1.2  49  21.7  664.2 498  415  581  166  367  645  278
25 2016 147.2  1.8  0.9  0.9  49  16.5  680.7 498  417  579  162  375  661  286

Core Length:  145.2 mm
Core Density: 450 kg/m3
Cross-sectional Density:  445 kg/m3
Early/Latewood Threshold: 500 kg/m3
Attenuation Constant: 3.13

ÄÄÄÄÄÄÄÄÄÄÄÄÄÄÄÄÄÄÄÄÄÄÄÄÄÄÄÄÄÄÄÄÄÄÄÄÄÄÄÄÄÄÄÄÄÄÄÄÄÄÄÄÄÄÄÄÄÄÄÄÄÄÄÄÄÄÄÄÄÄÄÄÄÄÄÄÄÄÄ
Core : 24
ÄÄÄÄÄÄÄÂÄÄÄÄÄÄÄÄÄÄÄÄÄÄÄÄÄÄÄÄÄÄÄÄÄÂÄÄÄÄÄÄÄÄÄÄÂÄÄÄÄÄÄÄÄÄÄÄÄÄÄÄÄÄÄÄÄÄÄÄÄÄÄÄÄÄÄÄÄÄÄ
       ³Widths (mm)              ³ Areas    ³ Densities (kg/m3)
       ³                         ³ (cmý)    ³
Ring   ³Outer Ring Erly Late   % ³Incr Total³Ring E/Wd L/Wd Unif  Min  Max  Rng
 # Year³ Rad.      Wood Wood  LW ³          ³mean mean mean
ÄÄÄÄÄÄÄÁÄÄÄÄÄÄÄÄÄÄÄÄÄÄÄÄÄÄÄÄÄÄÄÄÄÁÄÄÄÄÄÄÄÄÄÄÁÄÄÄÄÄÄÄÄÄÄÄÄÄÄÄÄÄÄÄÄÄÄÄÄÄÄÄÄÄÄÄÄÄÄ

 1 1993  14.6 14.6 12.6  0.0   0   6.7    6.7 325  325    0    0  280  429  149
 2 1994  33.2 18.6 17.4  1.2   6  27.9   34.6 320  304  541  237  242  568  326
 3 1995  48.2 15.0 14.1  0.9   6  38.4   73.0 345  331  563  232  281  604  323
 4 1996  66.2 18.0 17.1  0.9   4  64.7  137.7 353  342  564  222  266  607  341
 5 1997  80.6 14.4 14.1  0.3   2  66.4  204.1 379  375  538  163  278  538  260
 6 1998  94.1 13.5 12.6  0.9   6  74.1  278.2 373  361  546  185  295  567  272
 7 1999 107.0 12.9 12.3  0.6   4  81.5  359.7 417  410  567  157  361  591  230
 8 2000 115.1  8.1  6.6  1.5  18  56.5  416.2 421  385  580  195  343  623  280
 9 2001 122.9  7.8  6.3  1.5  19  58.3  474.5 430  396  572  176  321  593  272
10 2002 128.9  6.0  4.5  1.5  24  47.5  522.0 434  379  598  219  301  653  352
11 2003 136.7  7.8  5.7  2.1  26  65.1  587.1 460  423  560  137  331  624  293
12 2004 142.1  5.4  3.3  2.1  38  47.3  634.4 472  402  582  180  335  631  296
13 2005 148.7  6.6  4.5  2.1  31  60.3  694.7 487  437  593  156  382  623  241
14 2006 153.8  5.1  3.3  1.8  35  48.5  743.1 481  426  581  155  369  606  237
15 2007 157.7  3.9  2.7  1.2  30  38.2  781.3 491  434  620  186  395  695  300
16 2008 160.4  2.7  1.2  1.5  55  27.0  808.3 511  425  581  156  390  630  240
17 2009 161.9  1.5  0.9  0.6  40  15.2  823.5 475  428  546  118  375  571  196
18 2010 165.2  3.3  0.6  2.7  81  33.9  857.4 544  422  572  150  408  652  244
19 2011 170.0  4.8  2.4  2.4  50  50.5  907.9 506  428  584  156  368  651  283
20 2012 174.2  4.2  1.5  2.7  64  45.4  953.3 533  429  591  162  380  646  266
21 2013 178.7  4.5  1.2  3.3  73  49.9 1003.2 557  441  599  158  391  690  299
22 2014 184.4  5.7  1.2  4.5  78  65.0 1068.2 569  435  604  169  412  689  277
23 2015 189.8  5.4  1.8  3.6  66  63.5 1131.7 537  446  583  137  396  681  285
24 2016 193.7  3.9  1.2  2.7  69  47.0 1178.7 534  429  581  152  383  699  316

Core Length:  191.7 mm
Core Density: 456 kg/m3
Cross-sectional Density:  458 kg/m3
Early/Latewood Threshold: 500 kg/m3
Attenuation Constant: 3.13

ÄÄÄÄÄÄÄÄÄÄÄÄÄÄÄÄÄÄÄÄÄÄÄÄÄÄÄÄÄÄÄÄÄÄÄÄÄÄÄÄÄÄÄÄÄÄÄÄÄÄÄÄÄÄÄÄÄÄÄÄÄÄÄÄÄÄÄÄÄÄÄÄÄÄÄÄÄÄÄ
Core : 29
ÄÄÄÄÄÄÄÂÄÄÄÄÄÄÄÄÄÄÄÄÄÄÄÄÄÄÄÄÄÄÄÄÄÂÄÄÄÄÄÄÄÄÄÄÂÄÄÄÄÄÄÄÄÄÄÄÄÄÄÄÄÄÄÄÄÄÄÄÄÄÄÄÄÄÄÄÄÄÄ
       ³Widths (mm)              ³ Areas    ³ Densities (kg/m3)
       ³                         ³ (cmý)    ³
Ring   ³Outer Ring Erly Late   % ³Incr Total³Ring E/Wd L/Wd Unif  Min  Max  Rng
 # Year³ Rad.      Wood Wood  LW ³          ³mean mean mean
ÄÄÄÄÄÄÄÁÄÄÄÄÄÄÄÄÄÄÄÄÄÄÄÄÄÄÄÄÄÄÄÄÄÁÄÄÄÄÄÄÄÄÄÄÁÄÄÄÄÄÄÄÄÄÄÄÄÄÄÄÄÄÄÄÄÄÄÄÄÄÄÄÄÄÄÄÄÄÄ

 1 1993  13.0 13.0 12.0  0.0   0   5.3    5.3 345  345    0    0  247  468  221
 2 1994  31.0 18.0 16.8  1.2   6  24.9   30.2 343  329  550  221  265  568  303
 3 1995  47.2 16.2 15.3  0.9   5  39.8   70.0 341  327  587  260  266  623  357
 4 1996  65.5 18.3 17.7  0.6   3  64.8  134.8 339  331  577  246  261  588  327
 5 1997  80.8 15.3 14.1  1.2   7  70.3  205.1 361  344  559  215  260  600  340
 6 1998  92.8 12.0 10.8  1.2  10  65.4  270.5 347  327  534  207  265  544  279
 7 1999 104.8 12.0 10.8  1.2  10  74.5  345.0 366  348  523  175  302  572  270
 8 2000 114.4  9.6  7.8  1.8  18  66.1  411.2 385  340  580  240  267  629  362
 9 2001 122.2  7.8  6.9  0.9  11  58.0  469.1 393  364  614  250  301  678  377
10 2002 127.6  5.4  3.9  1.5  27  42.4  511.5 404  334  586  252  292  694  402
11 2003 132.7  5.1  4.2  0.9  17  41.7  553.2 413  374  599  225  331  668  337
12 2004 136.0  3.3  2.7  0.6  18  27.9  581.1 402  348  645  297  300  684  384
13 2005 139.3  3.3  2.7  0.6  18  28.5  609.6 439  395  638  243  315  662  347
14 2006 141.7  2.4  1.2  1.2  49  21.2  630.8 484  370  598  228  302  653  351
15 2007 144.7  3.0  2.4  0.6  20  27.0  657.8 430  382  622  240  324  657  333
16 2008 146.8  2.1  1.5  0.6  28  19.2  677.0 442  393  563  170  351  625  274
17 2009 150.1  3.3  1.8  1.5  45  30.8  707.8 504  417  608  191  321  661  340
18 2010 153.7  3.6  2.4  1.2  33  34.4  742.2 460  390  600  210  307  725  418
19 2011 157.6  3.9  2.7  1.2  30  38.1  780.3 459  401  588  187  329  632  303
20 2012 160.3  2.7  1.8  0.9  33  27.0  807.3 485  420  617  197  343  640  297
21 2013 163.0  2.7  2.1  0.6  22  27.4  834.7 452  411  596  185  369  635  266
22 2014 166.9  3.9  1.8  2.1  53  40.4  875.1 498  369  609  240  331  683  352
23 2015 169.0  2.1  0.9  1.2  57  22.2  897.3 484  373  568  195  344  642  298
24 2016 170.5  1.5  0.6  0.9  60  16.0  913.3 546  420  630  210  383  686  303

Core Length:  169.5 mm
Core Density: 421 kg/m3
Cross-sectional Density:  407 kg/m3
Early/Latewood Threshold: 500 kg/m3
Attenuation Constant: 3.13

ÄÄÄÄÄÄÄÄÄÄÄÄÄÄÄÄÄÄÄÄÄÄÄÄÄÄÄÄÄÄÄÄÄÄÄÄÄÄÄÄÄÄÄÄÄÄÄÄÄÄÄÄÄÄÄÄÄÄÄÄÄÄÄÄÄÄÄÄÄÄÄÄÄÄÄÄÄÄÄ
Core : 34
ÄÄÄÄÄÄÄÂÄÄÄÄÄÄÄÄÄÄÄÄÄÄÄÄÄÄÄÄÄÄÄÄÄÂÄÄÄÄÄÄÄÄÄÄÂÄÄÄÄÄÄÄÄÄÄÄÄÄÄÄÄÄÄÄÄÄÄÄÄÄÄÄÄÄÄÄÄÄÄ
       ³Widths (mm)              ³ Areas    ³ Densities (kg/m3)
       ³                         ³ (cmý)    ³
Ring   ³Outer Ring Erly Late   % ³Incr Total³Ring E/Wd L/Wd Unif  Min  Max  Rng
 # Year³ Rad.      Wood Wood  LW ³          ³mean mean mean
ÄÄÄÄÄÄÄÁÄÄÄÄÄÄÄÄÄÄÄÄÄÄÄÄÄÄÄÄÄÄÄÄÄÁÄÄÄÄÄÄÄÄÄÄÁÄÄÄÄÄÄÄÄÄÄÄÄÄÄÄÄÄÄÄÄÄÄÄÄÄÄÄÄÄÄÄÄÄÄ

 1 1992   5.4  5.4  5.4  0.0   0   0.9    0.9 326  326    0    0  253  415  162
 2 1993  21.9 16.5 16.5  0.0   0  14.2   15.1 302  302    0    0  242  426  184
 3 1994  42.0 20.1 20.1  0.0   0  40.4   55.4 303  303    0    0  215  490  275
 4 1995  60.6 18.6 17.4  1.2   6  60.0  115.4 331  317  542  225  228  597  369
 5 1996  81.0 20.4 19.8  0.6   2  90.7  206.1 362  356  557  201  288  566  278
 6 1997  98.1 17.1 15.6  1.5   8  96.2  302.3 382  368  526  158  283  555  272
 7 1998 108.9 10.8  8.7  2.1  19  70.2  372.6 406  374  536  162  291  562  271
 8 1999 121.2 12.3 11.7  0.6   4  88.9  461.5 379  372  504  132  310  507  197
 9 2000 127.8  6.6  6.0  0.6   9  51.6  513.1 372  351  579  228  262  603  341
10 2001 134.4  6.6  5.4  1.2  18  54.4  567.5 389  356  537  181  273  541  268
11 2002 138.6  4.2  2.1  2.1  50  36.0  603.5 460  351  569  218  315  624  309
12 2003 143.4  4.8  3.0  1.8  37  42.5  646.0 440  373  551  178  317  604  287
13 2004 146.4  3.0  2.4  0.6  20  27.3  673.3 420  374  600  226  333  602  269
14 2005 149.4  3.0  2.1  0.9  30  27.9  701.2 453  405  566  161  315  611  296
15 2006 151.5  2.1  1.8  0.3  14  19.9  721.1 438  421  541  120  331  541  210
16 2007 153.9  2.4  1.5  0.9  37  23.0  744.1 454  391  559  168  330  597  267
17 2008 156.3  2.4  1.2  1.2  50  23.4  767.5 472  387  558  171  355  577  222
18 2009 157.8  1.5  0.9  0.6  40  14.8  782.3 449  392  536  144  343  559  216
19 2010 158.4  0.6  0.3  0.3  49   6.0  788.2 502  489  515   26  489  515   26
20 2011 159.0  0.6  0.6  0.0   0   6.0  794.2 419  419    0    0  348  491  143
21 2012 159.6  0.6  0.6  0.0   0   6.0  800.2 434  434    0    0  393  475   82
22 2013 160.2  0.6  0.6  0.0   0   6.0  806.3 446  446    0    0  423  470   47
23 2014 161.1  0.9  0.6  0.3  33   9.1  815.3 470  444  523   79  410  523  113
24 2015 161.7  0.6  0.0  0.6  99   6.1  821.4 551    0  551  551  529  573   44
25 2016 162.3  0.6  0.3  0.3  50   6.1  827.5 493  449  538   89  449  538   89

Core Length:  162.3 mm
Core Density: 418 kg/m3
Cross-sectional Density:  394 kg/m3
Early/Latewood Threshold: 500 kg/m3
Attenuation Constant: 3.13

ÄÄÄÄÄÄÄÄÄÄÄÄÄÄÄÄÄÄÄÄÄÄÄÄÄÄÄÄÄÄÄÄÄÄÄÄÄÄÄÄÄÄÄÄÄÄÄÄÄÄÄÄÄÄÄÄÄÄÄÄÄÄÄÄÄÄÄÄÄÄÄÄÄÄÄÄÄÄÄ
Core : 38
ÄÄÄÄÄÄÄÂÄÄÄÄÄÄÄÄÄÄÄÄÄÄÄÄÄÄÄÄÄÄÄÄÄÂÄÄÄÄÄÄÄÄÄÄÂÄÄÄÄÄÄÄÄÄÄÄÄÄÄÄÄÄÄÄÄÄÄÄÄÄÄÄÄÄÄÄÄÄÄ
       ³Widths (mm)              ³ Areas    ³ Densities (kg/m3)
       ³                         ³ (cmý)    ³
Ring   ³Outer Ring Erly Late   % ³Incr Total³Ring E/Wd L/Wd Unif  Min  Max  Rng
 # Year³ Rad.      Wood Wood  LW ³          ³mean mean mean
ÄÄÄÄÄÄÄÁÄÄÄÄÄÄÄÄÄÄÄÄÄÄÄÄÄÄÄÄÄÄÄÄÄÁÄÄÄÄÄÄÄÄÄÄÁÄÄÄÄÄÄÄÄÄÄÄÄÄÄÄÄÄÄÄÄÄÄÄÄÄÄÄÄÄÄÄÄÄÄ

 1 1991   3.3  3.3  3.3  0.0   0   0.3    0.3 362  362    0    0  290  416  126
 2 1992  12.3  9.0  8.7  0.3   3   4.4    4.8 380  375  522  147  311  522  211
 3 1993  30.3 18.0 15.9  2.1  11  24.1   28.8 397  377  548  171  321  585  264
 4 1994  50.4 20.1 18.0  2.1  10  51.0   79.8 399  379  564  185  333  590  257
 5 1995  67.8 17.4 15.6  1.8  10  64.6  144.4 422  405  571  166  359  633  274
 6 1996  87.0 19.2 16.5  2.7  14  93.4  237.8 449  431  564  133  365  614  249
 7 1997  99.9 12.9  7.8  5.1  39  75.7  313.5 481  420  575  155  383  662  279
 8 1998 107.1  7.2  6.6  0.6   8  46.8  360.4 428  420  509   89  377  515  138
 9 1999 114.0  6.9  5.4  1.5  21  47.9  408.3 459  438  535   97  404  557  153
10 2000 121.2  7.2  5.1  2.1  29  53.2  461.5 472  428  578  150  365  609  244
11 2001 128.1  6.9  3.9  3.0  43  54.0  515.5 491  431  570  139  394  648  254
12 2002 131.7  3.6  2.1  1.5  41  29.4  544.9 495  435  580  145  402  654  252
13 2003 138.0  6.3  2.7  3.6  57  53.4  598.3 527  444  589  145  416  650  234
14 2004 141.0  3.0  1.8  1.2  40  26.3  624.6 522  452  626  174  430  711  281
15 2005 143.1  2.1  0.6  1.5  71  18.7  643.3 591  460  643  183  448  680  232
16 2006 144.6  1.5  0.6  0.9  60  13.6  656.9 571  487  626  139  482  683  201
17 2007 145.8  1.2  0.0  1.2 100  10.9  667.8 588    0  588  588  532  656  124
18 2008 146.4  0.6  0.0  0.6  99   5.5  673.3 595    0  595  595  543  648  105
19 2009 147.3  0.9  0.3  0.6  66   8.3  681.6 550  486  582   96  486  600  114
20 2010 148.8  1.5  0.3  1.2  80  14.0  695.6 598  475  629  154  475  688  213
21 2011 150.9  2.1  0.0  2.1  99  19.8  715.4 604    0  604  604  504  738  234
22 2012 151.5  0.6  0.0  0.6 100   5.7  721.1 681    0  681  681  665  698   33
23 2013 153.0  1.5  0.0  1.5 100  14.3  735.4 642    0  642  642  532  756  224
24 2014 153.9  0.9  0.0  0.9  99   8.7  744.1 674    0  674  674  574  740  166
25 2015 154.5  0.6  0.0  0.6 100   5.8  749.9 611    0  611  611  586  636   50
26 2016 155.1  0.6  0.0  0.6  99   5.8  755.7 651    0  651  651  621  681   60

Core Length:  155.1 mm
Core Density: 524 kg/m3
Cross-sectional Density:  485 kg/m3
Early/Latewood Threshold: 500 kg/m3
Attenuation Constant: 3.13

ÄÄÄÄÄÄÄÄÄÄÄÄÄÄÄÄÄÄÄÄÄÄÄÄÄÄÄÄÄÄÄÄÄÄÄÄÄÄÄÄÄÄÄÄÄÄÄÄÄÄÄÄÄÄÄÄÄÄÄÄÄÄÄÄÄÄÄÄÄÄÄÄÄÄÄÄÄÄÄ
Core : 40
ÄÄÄÄÄÄÄÂÄÄÄÄÄÄÄÄÄÄÄÄÄÄÄÄÄÄÄÄÄÄÄÄÄÂÄÄÄÄÄÄÄÄÄÄÂÄÄÄÄÄÄÄÄÄÄÄÄÄÄÄÄÄÄÄÄÄÄÄÄÄÄÄÄÄÄÄÄÄÄ
       ³Widths (mm)              ³ Areas    ³ Densities (kg/m3)
       ³                         ³ (cmý)    ³
Ring   ³Outer Ring Erly Late   % ³Incr Total³Ring E/Wd L/Wd Unif  Min  Max  Rng
 # Year³ Rad.      Wood Wood  LW ³          ³mean mean mean
ÄÄÄÄÄÄÄÁÄÄÄÄÄÄÄÄÄÄÄÄÄÄÄÄÄÄÄÄÄÄÄÄÄÁÄÄÄÄÄÄÄÄÄÄÁÄÄÄÄÄÄÄÄÄÄÄÄÄÄÄÄÄÄÄÄÄÄÄÄÄÄÄÄÄÄÄÄÄÄ

 2 1993  11.3 11.3  9.3  0.0   0   4.0    4.0 291  291    0    0  191  440  249
 3 1994  30.8 19.5 19.5  0.0   0  25.8   29.8 295  295    0    0  220  472  252
 4 1995  52.4 21.6 21.3  0.3   1  56.5   86.3 298  295  525  230  239  525  286
 5 1996  75.5 23.1 23.1  0.0   0  92.8  179.1 297  297    0    0  240  497  257
 6 1997  94.1 18.6 18.6  0.0   0  99.1  278.2 323  323    0    0  260  472  212
 7 1998 109.7 15.6 15.6  0.0   0  99.9  378.1 321  321    0    0  245  473  228
 8 1999 125.9 16.2 16.2  0.0   0 119.9  498.0 355  355    0    0  278  476  198
 9 2000 135.5  9.6  8.7  0.9   9  78.8  576.8 355  338  517  179  252  539  287
10 2001 141.8  6.3  5.1  1.2  19  54.9  631.7 388  352  540  188  269  616  347
11 2002 145.1  3.3  2.7  0.6  18  29.7  661.4 378  339  554  215  276  572  296
12 2003 148.1  3.0  2.4  0.6  20  27.6  689.1 402  354  594  240  301  613  312
13 2004 150.8  2.7  1.8  0.9  33  25.4  714.4 412  331  575  244  298  607  309
14 2005 155.9  5.1  3.6  1.5  29  49.1  763.6 425  371  556  185  287  597  310
15 2006 158.9  3.0  2.7  0.3  10  29.7  793.2 386  365  573  208  293  573  280
16 2007 161.0  2.1  1.8  0.3  14  21.1  814.3 387  357  565  208  308  565  257
17 2008 163.4  2.4  1.5  0.9  37  24.5  838.8 455  400  547  147  331  558  227
18 2009 165.8  2.4  1.8  0.6  25  24.8  863.6 419  376  548  172  318  572  254
19 2010 168.2  2.4  1.5  0.9  37  25.2  888.8 454  395  553  158  318  586  268
20 2011 170.6  2.4  2.4  0.0   0  25.5  914.3 408  408    0    0  323  497  174
21 2012 172.1  1.5  1.2  0.3  20  16.1  930.5 401  377  500  123  305  500  195
22 2013 174.2  2.1  1.2  0.9  42  22.8  953.3 454  385  546  161  356  565  209
23 2014 177.5  3.3  3.0  0.3   9  36.5  989.8 436  429  500   71  319  500  181
24 2015 181.4  3.9  3.6  0.3   7  44.0 1033.8 424  416  519  103  323  519  196
25 2016 184.4  3.0  3.0  0.0   0  34.5 1068.2 383  383    0    0  313  455  142

Core Length:  182.7 mm
Core Density: 381 kg/m3
Cross-sectional Density:  365 kg/m3
Early/Latewood Threshold: 500 kg/m3
Attenuation Constant: 3.13

ÄÄÄÄÄÄÄÄÄÄÄÄÄÄÄÄÄÄÄÄÄÄÄÄÄÄÄÄÄÄÄÄÄÄÄÄÄÄÄÄÄÄÄÄÄÄÄÄÄÄÄÄÄÄÄÄÄÄÄÄÄÄÄÄÄÄÄÄÄÄÄÄÄÄÄÄÄÄÄ
Core : 43
ÄÄÄÄÄÄÄÂÄÄÄÄÄÄÄÄÄÄÄÄÄÄÄÄÄÄÄÄÄÄÄÄÄÂÄÄÄÄÄÄÄÄÄÄÂÄÄÄÄÄÄÄÄÄÄÄÄÄÄÄÄÄÄÄÄÄÄÄÄÄÄÄÄÄÄÄÄÄÄ
       ³Widths (mm)              ³ Areas    ³ Densities (kg/m3)
       ³                         ³ (cmý)    ³
Ring   ³Outer Ring Erly Late   % ³Incr Total³Ring E/Wd L/Wd Unif  Min  Max  Rng
 # Year³ Rad.      Wood Wood  LW ³          ³mean mean mean
ÄÄÄÄÄÄÄÁÄÄÄÄÄÄÄÄÄÄÄÄÄÄÄÄÄÄÄÄÄÄÄÄÄÁÄÄÄÄÄÄÄÄÄÄÁÄÄÄÄÄÄÄÄÄÄÄÄÄÄÄÄÄÄÄÄÄÄÄÄÄÄÄÄÄÄÄÄÄÄ

 3 1993  18.5 18.5 13.5  0.0   0  10.8   10.8 295  295    0    0  240  388  148
 4 1994  40.4 21.9 21.9  0.0   0  40.5   51.3 282  282    0    0  207  483  276
 5 1995  59.6 19.2 19.2  0.0   0  60.3  111.6 287  287    0    0  200  479  279
 6 1996  79.7 20.1 19.8  0.3   1  88.0  199.6 304  301  526  225  230  526  296
 7 1997  94.7 15.0 15.0  0.0   0  82.2  281.7 341  341    0    0  243  497  254
 8 1998 107.3 12.6 12.3  0.3   2  80.0  361.7 342  338  501  163  265  501  236
 9 1999 120.2 12.9 11.4  1.5  11  92.2  453.9 373  354  517  163  266  544  278
10 2000 129.5  9.3  7.2  2.1  22  73.0  526.9 363  308  551  243  251  594  343
11 2001 138.2  8.7  6.9  1.8  20  73.2  600.0 389  347  550  203  258  563  305
12 2002 144.5  6.3  4.2  2.1  33  56.0  656.0 405  310  596  286  242  660  418
13 2003 152.6  8.1  6.0  2.1  25  75.6  731.6 423  379  548  169  302  597  295
14 2004 157.4  4.8  3.9  0.9  18  46.7  778.3 392  338  624  286  272  664  392
15 2005 163.1  5.7  3.9  1.8  31  57.4  835.7 453  393  583  190  307  646  339
16 2006 169.4  6.3  3.9  2.4  38  65.8  901.5 445  367  571  204  303  635  332
17 2007 174.2  4.8  3.9  0.9  18  51.8  953.3 422  384  583  199  292  641  349
18 2008 179.0  4.8  3.0  1.8  37  53.3 1006.6 473  400  594  194  317  641  324
19 2009 183.2  4.2  2.4  1.8  42  47.8 1054.4 448  359  568  209  302  641  339
20 2010 186.5  3.3  2.4  0.9  27  38.3 1092.7 446  396  580  184  317  657  340
21 2011 191.0  4.5  3.0  1.5  33  53.4 1146.1 459  392  593  201  321  616  295
22 2012 195.8  4.8  3.0  1.8  37  58.3 1204.4 475  395  608  213  319  687  368
23 2013 200.0  4.2  2.7  1.5  35  52.2 1256.6 474  400  607  207  344  663  319
24 2014 203.6  3.6  2.1  1.5  41  45.6 1302.3 480  391  605  214  313  644  331
25 2015 209.6  6.0  3.3  2.7  45  77.9 1380.2 485  405  582  177  302  639  337
26 2016 213.2  3.6  2.7  0.9  24  47.8 1428.0 441  397  576  179  329  636  307

Core Length:  208.2 mm
Core Density: 404 kg/m3
Cross-sectional Density:  402 kg/m3
Early/Latewood Threshold: 500 kg/m3
Attenuation Constant: 3.13

ÄÄÄÄÄÄÄÄÄÄÄÄÄÄÄÄÄÄÄÄÄÄÄÄÄÄÄÄÄÄÄÄÄÄÄÄÄÄÄÄÄÄÄÄÄÄÄÄÄÄÄÄÄÄÄÄÄÄÄÄÄÄÄÄÄÄÄÄÄÄÄÄÄÄÄÄÄÄÄ
Core : 53
ÄÄÄÄÄÄÄÂÄÄÄÄÄÄÄÄÄÄÄÄÄÄÄÄÄÄÄÄÄÄÄÄÄÂÄÄÄÄÄÄÄÄÄÄÂÄÄÄÄÄÄÄÄÄÄÄÄÄÄÄÄÄÄÄÄÄÄÄÄÄÄÄÄÄÄÄÄÄÄ
       ³Widths (mm)              ³ Areas    ³ Densities (kg/m3)
       ³                         ³ (cmý)    ³
Ring   ³Outer Ring Erly Late   % ³Incr Total³Ring E/Wd L/Wd Unif  Min  Max  Rng
 # Year³ Rad.      Wood Wood  LW ³          ³mean mean mean
ÄÄÄÄÄÄÄÁÄÄÄÄÄÄÄÄÄÄÄÄÄÄÄÄÄÄÄÄÄÄÄÄÄÁÄÄÄÄÄÄÄÄÄÄÁÄÄÄÄÄÄÄÄÄÄÄÄÄÄÄÄÄÄÄÄÄÄÄÄÄÄÄÄÄÄÄÄÄÄ

 1 1991   2.1  2.1  2.1  0.0   0   0.1    0.1 356  356    0    0  331  380   49
 2 1992  12.0  9.9  9.9  0.0   0   4.4    4.5 361  361    0    0  315  449  134
 3 1993  23.4 11.4 11.4  0.0   0  12.7   17.2 351  351    0    0  279  472  193
 4 1994  41.1 17.7 15.9  1.8  10  35.9   53.1 371  354  519  165  287  544  257
 5 1995  58.2 17.1 15.6  1.5   8  53.3  106.4 379  362  556  194  295  605  310
 6 1996  82.8 24.6 22.8  1.8   7 109.0  215.4 389  375  572  197  296  606  310
 7 1997 100.2 17.4 14.1  3.3  18 100.0  315.4 436  412  539  127  347  576  229
 8 1998 112.8 12.6  9.3  3.3  26  84.3  399.7 445  416  527  111  365  579  214
 9 1999 126.6 13.8 10.8  3.0  21 103.8  503.5 449  424  538  114  356  579  223
10 2000 134.4  7.8  6.3  1.5  19  64.0  567.5 439  411  560  149  350  593  243
11 2001 144.3  9.9  5.7  4.2  42  86.7  654.2 484  428  561  133  369  631  262
12 2002 150.9  6.6  4.2  2.4  36  61.2  715.4 483  417  599  182  375  696  321
13 2003 159.3  8.4  5.1  3.3  39  81.9  797.2 491  443  565  122  411  657  246
14 2004 164.4  5.1  4.2  0.9  17  51.9  849.1 461  430  604  174  392  648  256
15 2005 169.2  4.8  2.4  2.4  49  50.3  899.4 516  444  588  144  410  658  248
16 2006 173.1  3.9  1.8  2.1  53  41.9  941.3 531  462  590  128  446  673  227
17 2007 176.7  3.6  1.8  1.8  49  39.6  980.9 519  464  574  110  428  682  254
18 2008 180.3  3.6  1.5  2.1  58  40.4 1021.3 547  463  606  143  435  660  225
19 2009 182.4  2.1  0.9  1.2  57  23.9 1045.2 541  478  589  111  467  641  174
20 2010 184.5  2.1  0.6  1.5  71  24.2 1069.4 543  476  570   94  458  607  149
21 2011 185.4  0.9  0.6  0.3  33  10.5 1079.9 501  460  583  123  449  583  134
22 2012 186.3  0.9  0.3  0.6  66  10.5 1090.4 546  475  582  107  475  631  156
23 2013 187.2  0.9  0.3  0.6  66  10.6 1100.9 550  489  581   92  489  621  132
24 2014 188.4  1.2  0.3  0.9  75  14.2 1115.1 559  465  591  126  465  669  204
25 2015 189.6  1.2  0.3  0.9  75  14.3 1129.3 565  490  590  100  490  642  152
26 2016 190.2  0.6  0.0  0.6  99   7.2 1136.5 613    0  613  613  571  655   84

Core Length:  190.2 mm
Core Density: 477 kg/m3
Cross-sectional Density:  464 kg/m3
Early/Latewood Threshold: 500 kg/m3
Attenuation Constant: 3.13

ÄÄÄÄÄÄÄÄÄÄÄÄÄÄÄÄÄÄÄÄÄÄÄÄÄÄÄÄÄÄÄÄÄÄÄÄÄÄÄÄÄÄÄÄÄÄÄÄÄÄÄÄÄÄÄÄÄÄÄÄÄÄÄÄÄÄÄÄÄÄÄÄÄÄÄÄÄÄÄ
Core : 61
ÄÄÄÄÄÄÄÂÄÄÄÄÄÄÄÄÄÄÄÄÄÄÄÄÄÄÄÄÄÄÄÄÄÂÄÄÄÄÄÄÄÄÄÄÂÄÄÄÄÄÄÄÄÄÄÄÄÄÄÄÄÄÄÄÄÄÄÄÄÄÄÄÄÄÄÄÄÄÄ
       ³Widths (mm)              ³ Areas    ³ Densities (kg/m3)
       ³                         ³ (cmý)    ³
Ring   ³Outer Ring Erly Late   % ³Incr Total³Ring E/Wd L/Wd Unif  Min  Max  Rng
 # Year³ Rad.      Wood Wood  LW ³          ³mean mean mean
ÄÄÄÄÄÄÄÁÄÄÄÄÄÄÄÄÄÄÄÄÄÄÄÄÄÄÄÄÄÄÄÄÄÁÄÄÄÄÄÄÄÄÄÄÁÄÄÄÄÄÄÄÄÄÄÄÄÄÄÄÄÄÄÄÄÄÄÄÄÄÄÄÄÄÄÄÄÄÄ

 1 1992   8.2  8.2  7.2  0.0   0   2.1    2.1 347  347    0    0  268  448  180
 2 1993  23.8 15.6 13.8  1.8  11  15.7   17.8 402  382  558  176  323  597  274
 3 1994  41.8 18.0 15.9  2.1  11  37.1   54.9 413  393  567  174  314  636  322
 4 1995  58.6 16.8 15.0  1.8  10  53.0  107.9 405  386  564  178  305  631  326
 5 1996  80.2 21.6 20.1  1.5   6  94.2  202.1 421  411  555  144  349  619  270
 6 1997  92.8 12.6  8.4  4.2  33  68.5  270.5 475  435  556  121  368  612  244
 7 1998 105.1 12.3  7.2  5.1  41  76.5  347.0 479  429  549  120  381  603  222
 8 1999 117.7 12.6  7.2  5.4  42  88.2  435.2 497  452  556  104  415  594  179
 9 2000 124.3  6.6  3.3  3.3  50  50.2  485.4 519  476  561   85  438  664  226
10 2001 129.1  4.8  1.2  3.6  74  38.2  523.6 538  488  554   66  484  637  153
11 2002 132.7  3.6  1.8  1.8  49  29.6  553.2 545  479  611  132  448  715  267
12 2003 137.5  4.8  0.9  3.9  81  40.7  594.0 571  485  591  106  480  687  207
13 2004 141.1  3.6  1.2  2.4  66  31.5  625.5 544  465  583  118  446  677  231
14 2005 144.4  3.3  0.0  3.3  99  29.6  655.1 619    0  619  619  500  757  257
15 2006 146.5  2.1  0.3  1.8  85  19.2  674.3 533  482  542   60  482  567   85
16 2007 148.6  2.1  0.0  2.1  99  19.5  693.7 566    0  566  566  503  681  178
17 2008 151.3  2.7  0.0  2.7 100  25.4  719.2 650    0  650  650  518  721  203
18 2009 153.7  2.4  0.0  2.4  99  23.0  742.2 629    0  629  629  520  706  186
19 2010 155.8  2.1  0.0  2.1 100  20.4  762.6 675    0  675  675  574  751  177
20 2011 157.3  1.5  0.0  1.5 100  14.8  777.3 590    0  590  590  530  660  130
21 2012 158.2  0.9  0.0  0.9  99   8.9  786.3 672    0  672  672  584  742  158
22 2013 159.7  1.5  0.0  1.5 100  15.0  801.2 623    0  623  623  567  704  137
23 2014 160.9  1.2  0.0  1.2 100  12.1  813.3 697    0  697  697  574  782  208
24 2015 162.4  1.5  0.0  1.5 100  15.2  828.6 654    0  654  654  552  749  197
25 2016 163.3  0.9  0.0  0.9 100   9.2  837.8 715    0  715  715  637  777  140

Core Length:  162.3 mm
Core Density: 551 kg/m3
Cross-sectional Density:  516 kg/m3
Early/Latewood Threshold: 500 kg/m3
Attenuation Constant: 3.13

ÄÄÄÄÄÄÄÄÄÄÄÄÄÄÄÄÄÄÄÄÄÄÄÄÄÄÄÄÄÄÄÄÄÄÄÄÄÄÄÄÄÄÄÄÄÄÄÄÄÄÄÄÄÄÄÄÄÄÄÄÄÄÄÄÄÄÄÄÄÄÄÄÄÄÄÄÄÄÄ
Core : 63
ÄÄÄÄÄÄÄÂÄÄÄÄÄÄÄÄÄÄÄÄÄÄÄÄÄÄÄÄÄÄÄÄÄÂÄÄÄÄÄÄÄÄÄÄÂÄÄÄÄÄÄÄÄÄÄÄÄÄÄÄÄÄÄÄÄÄÄÄÄÄÄÄÄÄÄÄÄÄÄ
       ³Widths (mm)              ³ Areas    ³ Densities (kg/m3)
       ³                         ³ (cmý)    ³
Ring   ³Outer Ring Erly Late   % ³Incr Total³Ring E/Wd L/Wd Unif  Min  Max  Rng
 # Year³ Rad.      Wood Wood  LW ³          ³mean mean mean
ÄÄÄÄÄÄÄÁÄÄÄÄÄÄÄÄÄÄÄÄÄÄÄÄÄÄÄÄÄÄÄÄÄÁÄÄÄÄÄÄÄÄÄÄÁÄÄÄÄÄÄÄÄÄÄÄÄÄÄÄÄÄÄÄÄÄÄÄÄÄÄÄÄÄÄÄÄÄÄ

 2 1993  13.2 13.2 10.2  0.0   0   5.5    5.5 346  346    0    0  291  480  189
 3 1994  34.2 21.0 19.5  1.5   7  31.3   36.7 343  326  567  241  265  586  321
 4 1995  52.5 18.3 16.8  1.5   8  49.8   86.6 370  351  574  223  274  616  342
 5 1996  75.9 23.4 21.9  1.5   6  94.4  181.0 346  332  538  206  276  572  296
 6 1997  94.5 18.6 14.7  3.9  20  99.6  280.6 384  346  525  179  278  572  294
 7 1998 109.5 15.0 12.0  3.0  19  96.1  376.7 397  362  536  174  286  556  270
 8 1999 125.7 16.2 12.3  3.9  24 119.7  496.4 407  364  544  180  302  579  277
 9 2000 135.9 10.2  7.8  2.4  23  83.8  580.2 397  342  577  235  279  654  375
10 2001 146.4 10.5  7.2  3.3  31  93.1  673.3 435  365  587  222  281  632  351
11 2002 153.3  6.9  5.1  1.8  26  65.0  738.3 425  363  603  240  300  697  397
12 2003 158.7  5.4  3.3  2.1  38  52.9  791.2 459  380  584  204  334  622  288
13 2004 161.7  3.0  2.4  0.6  20  30.2  821.4 429  382  618  236  308  633  325
14 2005 164.4  2.7  1.5  1.2  44  27.7  849.1 465  367  589  222  311  674  363
15 2006 168.0  3.6  2.1  1.5  41  37.6  886.7 470  394  577  183  323  639  316
16 2007 170.7  2.7  1.8  0.9  33  28.7  915.4 470  394  621  227  318  646  328
17 2008 173.1  2.4  1.5  0.9  37  25.9  941.3 487  413  611  198  332  635  303
18 2009 174.9  1.8  0.9  0.9  49  19.7  961.0 476  377  575  198  340  639  299
19 2010 176.4  1.5  0.6  0.9  60  16.6  977.6 489  402  548  146  366  583  217
20 2011 177.6  1.2  1.2  0.0   0  13.3  990.9 443  443    0    0  401  498   97
21 2012 178.5  0.9  0.3  0.6  66  10.1 1001.0 544  487  572   85  487  613  126
22 2013 179.7  1.2  0.3  0.9  74  13.5 1014.5 533  434  566  132  434  640  206
23 2014 181.5  1.8  0.9  0.9  50  20.4 1034.9 518  468  567   99  447  609  162
24 2015 182.4  0.9  0.3  0.6  66  10.3 1045.2 530  462  565  103  462  578  116
25 2016 183.6  1.2  0.6  0.6  50  13.8 1059.0 512  457  567  110  436  594  158

Core Length:  180.6 mm
Core Density: 444 kg/m3
Cross-sectional Density:  418 kg/m3
Early/Latewood Threshold: 500 kg/m3
Attenuation Constant: 3.13

ÄÄÄÄÄÄÄÄÄÄÄÄÄÄÄÄÄÄÄÄÄÄÄÄÄÄÄÄÄÄÄÄÄÄÄÄÄÄÄÄÄÄÄÄÄÄÄÄÄÄÄÄÄÄÄÄÄÄÄÄÄÄÄÄÄÄÄÄÄÄÄÄÄÄÄÄÄÄÄ
Core : 65
ÄÄÄÄÄÄÄÂÄÄÄÄÄÄÄÄÄÄÄÄÄÄÄÄÄÄÄÄÄÄÄÄÄÂÄÄÄÄÄÄÄÄÄÄÂÄÄÄÄÄÄÄÄÄÄÄÄÄÄÄÄÄÄÄÄÄÄÄÄÄÄÄÄÄÄÄÄÄÄ
       ³Widths (mm)              ³ Areas    ³ Densities (kg/m3)
       ³                         ³ (cmý)    ³
Ring   ³Outer Ring Erly Late   % ³Incr Total³Ring E/Wd L/Wd Unif  Min  Max  Rng
 # Year³ Rad.      Wood Wood  LW ³          ³mean mean mean
ÄÄÄÄÄÄÄÁÄÄÄÄÄÄÄÄÄÄÄÄÄÄÄÄÄÄÄÄÄÄÄÄÄÁÄÄÄÄÄÄÄÄÄÄÁÄÄÄÄÄÄÄÄÄÄÄÄÄÄÄÄÄÄÄÄÄÄÄÄÄÄÄÄÄÄÄÄÄÄ

 1 1992   2.7  2.7  2.7  0.0   0   0.2    0.2 303  303    0    0  279  340   61
 2 1993   9.3  6.6  6.6  0.0   0   2.5    2.7 328  328    0    0  279  422  143
 3 1994  26.4 17.1 16.5  0.6   3  19.2   21.9 312  305  509  204  245  511  266
 4 1995  41.7 15.3 14.4  0.9   5  32.7   54.6 321  309  527  218  254  544  290
 5 1996  57.6 15.9 15.3  0.6   3  49.6  104.2 325  317  525  208  270  539  269
 6 1997  71.4 13.8 13.5  0.3   2  55.9  160.2 344  340  521  181  280  521  241
 7 1998  81.9 10.5 10.5  0.0   0  50.6  210.7 334  334    0    0  269  495  226
 8 1999  93.0 11.1 10.8  0.3   2  61.0  271.7 389  385  522  137  293  522  229
 9 2000 103.2 10.2  8.7  1.5  14  62.9  334.6 374  346  536  190  267  568  301
10 2001 113.1  9.9  7.8  2.1  21  67.3  401.9 395  359  531  172  280  566  286
11 2002 120.3  7.2  5.4  1.8  25  52.8  454.7 387  331  557  226  259  578  319
12 2003 128.1  7.8  6.9  0.9  11  60.9  515.5 383  364  531  167  317  569  252
13 2004 132.9  4.8  3.6  1.2  24  39.4  554.9 391  343  537  194  293  556  263
14 2005 140.4  7.5  5.7  1.8  24  64.4  619.3 398  346  563  217  266  622  356
15 2006 146.4  6.0  4.5  1.5  25  54.1  673.3 406  357  553  196  268  573  305
16 2007 152.1  5.7  4.8  0.9  15  53.5  726.8 375  343  549  206  271  569  298
17 2008 156.3  4.2  3.3  0.9  21  40.7  767.5 400  366  523  157  271  543  272
18 2009 159.0  2.7  2.1  0.6  22  26.7  794.2 391  342  562  220  297  590  293
19 2010 161.4  2.4  2.4  0.0   0  24.2  818.4 404  404    0    0  302  494  192
20 2011 163.8  2.4  1.8  0.6  25  24.5  842.9 442  406  551  145  304  564  260
21 2012 167.1  3.3  2.4  0.9  27  34.3  877.2 442  393  572  179  297  595  298
22 2013 171.6  4.5  2.7  1.8  40  47.9  925.1 464  396  567  171  335  649  314
23 2014 175.5  3.9  2.4  1.5  38  42.5  967.6 468  386  599  213  309  647  338
24 2015 179.1  3.6  2.4  1.2  33  40.1 1007.7 453  393  574  181  324  601  277
25 2016 182.4  3.3  3.3  0.0   0  37.5 1045.2 396  396    0    0  302  493  191

Core Length:  182.4 mm
Core Density: 385 kg/m3
Cross-sectional Density:  390 kg/m3
Early/Latewood Threshold: 500 kg/m3
Attenuation Constant: 3.13
