Repository: StevenDovey/Densiometry

# Densiometry

R reimplementation of the **EDITOR** data-processing pipeline for the
FRI Direct-Scanning X-Ray Densitometer (Cown & Clement 1983; system software
upgraded in the 1990s), maintained at BSI (formerly Forest Research Institute),
Rotorua, NZ.

---

## Background

The FRI densitometer uses a Fe-55 radioisotopic source and a scintillation
detector to measure wood density at 0.3 mm spatial resolution along machined
increment cores (2 mm thick, 5 mm increment).  Raw count data are written to
`.SCN` files by the SCANNA acquisition program.

The original **EDITOR** program reads `.SCN` files, lets the operator check and

File: trials completed/FR121_6_Tarawera_finished/Densitometry/SCN files/TARA17.DAT
File : C:\DENSITOM\TARAWE~2\TARA17.DAT
Cores :
14
17
18
21
27
30
38
41
51
53
55
60

ÄÄÄÄÄÄÄÄÄÄÄÄÄÄÄÄÄÄÄÄÄÄÄÄÄÄÄÄÄÄÄÄÄÄÄÄÄÄÄÄÄÄÄÄÄÄÄÄÄÄÄÄÄÄÄÄÄÄÄÄÄÄÄÄÄÄÄÄÄÄÄÄÄÄÄÄÄÄÄ
Core : 14
ÄÄÄÄÄÄÄÂÄÄÄÄÄÄÄÄÄÄÄÄÄÄÄÄÄÄÄÄÄÄÄÄÄÂÄÄÄÄÄÄÄÄÄÄÂÄÄÄÄÄÄÄÄÄÄÄÄÄÄÄÄÄÄÄÄÄÄÄÄÄÄÄÄÄÄÄÄÄÄ
       ³Widths (mm)              ³ Areas    ³ Densities (kg/m3)
       ³                         ³ (cmý)    ³
Ring   ³Outer Ring Erly Late   % ³Incr Total³Ring E/Wd L/Wd Unif  Min  Max  Rng
 # Year³ Rad.      Wood Wood  LW ³          ³mean mean mean
ÄÄÄÄÄÄÄÁÄÄÄÄÄÄÄÄÄÄÄÄÄÄÄÄÄÄÄÄÄÄÄÄÄÁÄÄÄÄÄÄÄÄÄÄÁÄÄÄÄÄÄÄÄÄÄÄÄÄÄÄÄÄÄÄÄÄÄÄÄÄÄÄÄÄÄÄÄÄÄ

 3 1993  14.0 14.0 11.4  0.6   4   6.2    6.2 361  352  543  191  292  555  263
 4 1994  34.1 20.1 18.3  1.8   8  30.4   36.5 340  319  551  232  250  601  351
 5 1995  52.7 18.6 17.4  1.2   6  50.7   87.3 373  358  583  225  256  647  391
 6 1996  68.3 15.6 15.0  0.6   3  59.3  146.6 371  365  533  168  293  542  249
 7 1997  82.7 14.4 12.3  2.1  14  68.3  214.9 391  363  554  191  289  607  318
 8 1998  95.6 12.9 11.7  1.2   9  72.3  287.1 381  368  505  137  294  513  219
 9 1999 108.2 12.6 11.7  0.9   7  80.7  367.8 378  366  536  170  284  551  267
10 2000 118.4 10.2  8.1  2.1  20  72.6  440.4 391  349  553  204  285  594  309
11 2001 128.3  9.9  8.1  1.8  18  76.7  517.1 394  361  544  183  302  571  269
12 2002 136.7  8.4  6.6  1.8  21  69.9  587.1 410  365  572  207  284  654  370
13 2003 144.8  8.1  6.0  2.1  25  71.6  658.7 442  402  558  156  358  618  260
14 2004 150.8  6.0  4.5  1.5  25  55.7  714.4 419  369  570  201  297  591  294
15 2005 156.8  6.0  4.8  1.2  20  58.0  772.4 414  375  573  198  316  608  292
16 2006 162.2  5.4  3.9  1.5  27  54.1  826.5 430  390  533  143  312  563  251
17 2007 168.2  6.0  4.2  1.8  30  62.3  888.8 434  384  552  168  322  595  273
18 2008 173.3  5.1  3.0  2.1  41  54.7  943.5 448  384  539  155  311  568  257
19 2009 176.9  3.6  2.4  1.2  33  39.6  983.1 435  377  551  174  319  575  256
20 2010 180.2  3.3  2.1  1.2  36  37.0 1020.1 457  407  545  138  314  622  308
21 2011 183.8  3.6  2.4  1.2  33  41.2 1061.3 459  408  562  154  349  576  227
22 2012 186.8  3.0  2.1  0.9  30  34.9 1096.2 434  376  571  195  295  588  293
23 2013 190.4  3.6  2.4  1.2  33  42.7 1138.9 451  377  600  223  312  694  382
24 2014 194.3  3.9  2.1  1.8  46  47.1 1186.0 475  385  580  195  302  622  320
25 2015 198.5  4.2  3.0  1.2  28  51.8 1237.9 444  387  586  199  300  643  343
26 2016 202.7  4.2  3.0  1.2  28  52.9 1290.8 452  403  576  173  311  623  312

Core Length:  200.7 mm
Core Density: 416 kg/m3
Cross-sectional Density:  415 kg/m3
Early/Latewood Threshold: 500 kg/m3
Attenuation Constant: 3.13

ÄÄÄÄÄÄÄÄÄÄÄÄÄÄÄÄÄÄÄÄÄÄÄÄÄÄÄÄÄÄÄÄÄÄÄÄÄÄÄÄÄÄÄÄÄÄÄÄÄÄÄÄÄÄÄÄÄÄÄÄÄÄÄÄÄÄÄÄÄÄÄÄÄÄÄÄÄÄÄ
Core : 17
ÄÄÄÄÄÄÄÂÄÄÄÄÄÄÄÄÄÄÄÄÄÄÄÄÄÄÄÄÄÄÄÄÄÂÄÄÄÄÄÄÄÄÄÄÂÄÄÄÄÄÄÄÄÄÄÄÄÄÄÄÄÄÄÄÄÄÄÄÄÄÄÄÄÄÄÄÄÄÄ
       ³Widths (mm)              ³ Areas    ³ Densities (kg/m3)
       ³                         ³ (cmý)    ³
Ring   ³Outer Ring Erly Late   % ³Incr Total³Ring E/Wd L/Wd Unif  Min  Max  Rng
 # Year³ Rad.      Wood Wood  LW ³          ³mean mean mean
ÄÄÄÄÄÄÄÁÄÄÄÄÄÄÄÄÄÄÄÄÄÄÄÄÄÄÄÄÄÄÄÄÄÁÄÄÄÄÄÄÄÄÄÄÁÄÄÄÄÄÄÄÄÄÄÄÄÄÄÄÄÄÄÄÄÄÄÄÄÄÄÄÄÄÄÄÄÄÄ

 2 1993  17.2 17.2 16.2  0.0   0   9.3    9.3 340  340    0    0  275  471  196
 3 1994  38.2 21.0 19.5  1.5   7  36.5   45.8 354  341  520  179  258  535  277
 4 1995  54.7 16.5 15.0  1.5   9  48.2   94.0 394  379  539  160  290  587  297
 5 1996  71.2 16.5 15.9  0.6   3  65.3  159.3 382  376  542  166  299  562  263
 6 1997  82.9 11.7  9.3  2.4  20  56.6  215.9 422  393  533  140  297  569  272
 7 1998  91.3  8.4  8.4  0.0   0  46.0  261.9 392  392    0    0  299  489  190
 8 1999 102.7 11.4  9.6  1.8  15  69.5  331.4 427  410  521  111  276  562  286
 9 2000 106.6  3.9  3.6  0.3   7  25.6  357.0 348  335  501  166  267  501  234
10 2001 110.5  3.9  2.7  1.2  30  26.6  383.6 423  380  521  141  320  530  210
11 2002 113.2  2.7  1.5  1.2  44  19.0  402.6 451  360  565  205  307  604  297
12 2003 115.9  2.7  1.5  1.2  44  19.4  422.0 452  387  532  145  356  563  207
13 2004 118.0  2.1  1.2  0.9  42  15.4  437.4 452  387  539  152  353  582  229
14 2005 119.8  1.8  0.9  0.9  50  13.4  450.9 478  390  565  175  332  597  265
15 2006 122.8  3.0  1.5  1.5  50  22.9  473.7 506  435  578  143  375  608  233
16 2007 126.1  3.3  1.5  1.8  54  25.8  499.6 528  442  600  158  373  639  266
17 2008 130.0  3.9  2.1  1.8  46  31.4  530.9 488  410  578  168  341  598  257
18 2009 133.3  3.3  1.2  2.1  63  27.3  558.2 533  423  595  172  399  640  241
19 2010 137.5  4.2  1.5  2.7  64  35.7  594.0 535  404  607  203  350  682  332
20 2011 141.7  4.2  1.8  2.4  57  36.8  630.8 504  426  562  136  370  602  232
21 2012 143.5  1.8  1.2  0.6  33  16.1  646.9 470  409  590  181  343  608  265
22 2013 144.7  1.2  0.9  0.3  24  10.9  657.8 478  461  527   66  426  527  101
23 2014 145.9  1.2  0.3  0.9  75  11.0  668.7 551  473  577  104  473  615  142
24 2015 148.0  2.1  0.6  1.5  71  19.4  688.1 534  445  570  125  436  637  201
25 2016 149.5  1.5  0.3  1.2  80  14.0  702.2 557  446  585  139  446  615  169

Core Length:  148.5 mm
Core Density: 458 kg/m3
Cross-sectional Density:  444 kg/m3
Early/Latewood Threshold: 500 kg/m3
Attenuation Constant: 3.13

ÄÄÄÄÄÄÄÄÄÄÄÄÄÄÄÄÄÄÄÄÄÄÄÄÄÄÄÄÄÄÄÄÄÄÄÄÄÄÄÄÄÄÄÄÄÄÄÄÄÄÄÄÄÄÄÄÄÄÄÄÄÄÄÄÄÄÄÄÄÄÄÄÄÄÄÄÄÄÄ
Core : 18
ÄÄÄÄÄÄÄÂÄÄÄÄÄÄÄÄÄÄÄÄÄÄÄÄÄÄÄÄÄÄÄÄÄÂÄÄÄÄÄÄÄÄÄÄÂÄÄÄÄÄÄÄÄÄÄÄÄÄÄÄÄÄÄÄÄÄÄÄÄÄÄÄÄÄÄÄÄÄÄ
       ³Widths (mm)              ³ Areas    ³ Densities (kg/m3)
       ³                         ³ (cmý)    ³
Ring   ³Outer Ring Erly Late   % ³Incr Total³Ring E/Wd L/Wd Unif  Min  Max  Rng
 # Year³ Rad.      Wood Wood  LW ³          ³mean mean mean
ÄÄÄÄÄÄÄÁÄÄÄÄÄÄÄÄÄÄÄÄÄÄÄÄÄÄÄÄÄÄÄÄÄÁÄÄÄÄÄÄÄÄÄÄÁÄÄÄÄÄÄÄÄÄÄÄÄÄÄÄÄÄÄÄÄÄÄÄÄÄÄÄÄÄÄÄÄÄÄ

 1 1991   3.3  3.3  2.1  1.2  36   0.3    0.3 456  408  539  131  295  560  265
 2 1992  11.1  7.8  7.8  0.0   0   3.5    3.9 377  377    0    0  320  455  135
 3 1993  28.8 17.7 15.0  2.7  15  22.2   26.1 417  392  558  166  314  615  301
 4 1994  48.9 20.1 17.4  2.7  13  49.1   75.1 438  415  588  173  346  648  302
 5 1995  63.6 14.7 12.0  2.7  18  52.0  127.1 451  422  584  162  371  703  332
 6 1996  76.8 13.2  9.9  3.3  25  58.2  185.3 459  419  578  159  371  678  307
 7 1997  86.7  9.9  6.3  3.6  36  50.9  236.2 490  441  575  134  387  668  281
 8 1998  94.8  8.1  5.1  3.0  37  46.2  282.3 480  418  586  168  378  693  315
 9 1999 102.9  8.1  5.4  2.7  33  50.3  332.6 506  447  624  177  407  738  331
10 2000 108.0  5.1  2.7  2.4  47  33.8  366.4 507  443  579  136  418  740  322
11 2001 112.8  4.8  2.1  2.7  56  33.3  399.7 546  461  612  151  434  768  334
12 2002 116.4  3.6  1.5  2.1  58  25.9  425.7 579  465  661  196  434  823  389
13 2003 119.1  2.7  0.3  2.4  88  20.0  445.6 616  475  634  159  475  752  277
14 2004 121.5  2.4  0.3  2.1  87  18.1  463.8 625  472  647  175  472  792  320
15 2005 123.9  2.4  0.0  2.4 100  18.5  482.3 626    0  626  626  530  809  279
16 2006 125.1  1.2  0.0  1.2  99   9.4  491.7 659    0  659  659  565  764  199
17 2007 127.2  2.1  0.0  2.1 100  16.6  508.3 672    0  672  672  538  799  261
18 2008 128.7  1.5  0.0  1.5  99  12.1  520.4 674    0  674  674  538  809  271
19 2009 130.5  1.8  0.0  1.8 100  14.7  535.0 688    0  688  688  545  796  251
20 2010 131.7  1.2  0.0  1.2  99   9.9  544.9 683    0  683  683  572  784  212
21 2011 132.9  1.2  0.0  1.2 100  10.0  554.9 650    0  650  650  586  711  125
22 2012 133.5  0.6  0.0  0.6 100   5.0  559.9 658    0  658  658  639  677   38
23 2013 134.1  0.6  0.0  0.6  99   5.0  564.9 632    0  632  632  621  644   23
24 2014 134.7  0.6  0.0  0.6  99   5.1  570.0 606    0  606  606  595  618   23
25 2015 135.3  0.6  0.0  0.6 100   5.1  575.1 644    0  644  644  644  644    0
26 2016 135.9  0.6  0.3  0.3  49   5.1  580.2 604  492  717  225  492  717  225

Core Length:  135.9 mm
Core Density: 567 kg/m3
Cross-sectional Density:  526 kg/m3
Early/Latewood Threshold: 500 kg/m3
Attenuation Constant: 3.13

ÄÄÄÄÄÄÄÄÄÄÄÄÄÄÄÄÄÄÄÄÄÄÄÄÄÄÄÄÄÄÄÄÄÄÄÄÄÄÄÄÄÄÄÄÄÄÄÄÄÄÄÄÄÄÄÄÄÄÄÄÄÄÄÄÄÄÄÄÄÄÄÄÄÄÄÄÄÄÄ
Core : 21
ÄÄÄÄÄÄÄÂÄÄÄÄÄÄÄÄÄÄÄÄÄÄÄÄÄÄÄÄÄÄÄÄÄÂÄÄÄÄÄÄÄÄÄÄÂÄÄÄÄÄÄÄÄÄÄÄÄÄÄÄÄÄÄÄÄÄÄÄÄÄÄÄÄÄÄÄÄÄÄ
       ³Widths (mm)              ³ Areas    ³ Densities (kg/m3)
       ³                         ³ (cmý)    ³
Ring   ³Outer Ring Erly Late   % ³Incr Total³Ring E/Wd L/Wd Unif  Min  Max  Rng
 # Year³ Rad.      Wood Wood  LW ³          ³mean mean mean
ÄÄÄÄÄÄÄÁÄÄÄÄÄÄÄÄÄÄÄÄÄÄÄÄÄÄÄÄÄÄÄÄÄÁÄÄÄÄÄÄÄÄÄÄÁÄÄÄÄÄÄÄÄÄÄÄÄÄÄÄÄÄÄÄÄÄÄÄÄÄÄÄÄÄÄÄÄÄÄ

 1 1991   7.2  7.2  7.2  0.0   0   1.6    1.6 355  355    0    0  269  454  185
 2 1992  16.5  9.3  9.3  0.0   0   6.9    8.6 371  371    0    0  284  482  198
 3 1993  32.4 15.9 14.1  1.8  11  24.4   33.0 399  382  531  149  316  576  260
 4 1994  51.9 19.5 17.1  2.4  12  51.6   84.6 397  377  542  165  315  563  248
 5 1995  70.5 18.6 16.8  1.8   9  71.5  156.1 409  394  555  161  326  597  271
 6 1996  88.5 18.0 16.2  1.8  10  89.9  246.1 421  406  549  143  320  593  273
 7 1997 103.5 15.0 11.1  3.9  25  90.5  336.5 447  409  557  148  305  601  296
 8 1998 117.3 13.8 11.1  2.7  19  95.7  432.3 433  412  520  108  353  549  196
 9 1999 127.5 10.2  6.6  3.6  35  78.4  510.7 456  407  547  140  350  605  255
10 2000 134.1  6.6  5.1  1.5  22  54.2  564.9 432  386  587  201  317  646  329
11 2001 139.5  5.4  3.3  2.1  38  46.4  611.4 466  406  560  154  327  611  284
12 2002 144.0  4.5  3.3  1.2  26  40.1  651.4 438  379  599  220  311  667  356
13 2003 150.6  6.6  3.3  3.3  49  61.1  712.5 507  420  594  174  348  646  298
14 2004 155.4  4.8  2.7  2.1  43  46.1  758.7 491  403  605  202  352  644  292
15 2005 161.4  6.0  3.9  2.1  35  59.7  818.4 488  425  606  181  380  669  289
16 2006 165.6  4.2  2.7  1.5  35  43.1  861.5 468  407  578  171  366  602  236
17 2007 169.2  3.6  2.1  1.5  41  37.9  899.4 511  430  626  196  356  703  347
18 2008 171.6  2.4  1.2  1.2  50  25.7  925.1 519  432  605  173  411  668  257
19 2009 173.4  1.8  0.9  0.9  49  19.5  944.6 501  439  562  123  428  577  149
20 2010 174.9  1.5  0.6  0.9  60  16.4  961.0 566  472  628  156  464  684  220
21 2011 178.2  3.3  0.6  2.7  81  36.6  997.6 588  455  617  162  426  683  257
22 2012 182.7  4.5  1.5  3.0  66  51.0 1048.6 560  434  624  190  386  700  314
23 2013 187.5  4.8  0.9  3.9  81  55.8 1104.5 583  435  618  183  398  725  327
24 2014 191.1  3.6  1.2  2.4  66  42.8 1147.3 570  427  641  214  388  697  309
25 2015 195.0  3.9  1.5  2.4  61  47.3 1194.6 561  464  622  158  430  691  261
26 2016 198.0  3.0  0.9  2.1  70  37.0 1231.6 554  451  599  148  435  736  301

Core Length:  198.0 mm
Core Density: 480 kg/m3
Cross-sectional Density:  478 kg/m3
Early/Latewood Threshold: 500 kg/m3
Attenuation Constant: 3.13

ÄÄÄÄÄÄÄÄÄÄÄÄÄÄÄÄÄÄÄÄÄÄÄÄÄÄÄÄÄÄÄÄÄÄÄÄÄÄÄÄÄÄÄÄÄÄÄÄÄÄÄÄÄÄÄÄÄÄÄÄÄÄÄÄÄÄÄÄÄÄÄÄÄÄÄÄÄÄÄ
Core : 27
ÄÄÄÄÄÄÄÂÄÄÄÄÄÄÄÄÄÄÄÄÄÄÄÄÄÄÄÄÄÄÄÄÄÂÄÄÄÄÄÄÄÄÄÄÂÄÄÄÄÄÄÄÄÄÄÄÄÄÄÄÄÄÄÄÄÄÄÄÄÄÄÄÄÄÄÄÄÄÄ
       ³Widths (mm)              ³ Areas    ³ Densities (kg/m3)
       ³                         ³ (cmý)    ³
Ring   ³Outer Ring Erly Late   % ³Incr Total³Ring E/Wd L/Wd Unif  Min  Max  Rng
 # Year³ Rad.      Wood Wood  LW ³          ³mean mean mean
ÄÄÄÄÄÄÄÁÄÄÄÄÄÄÄÄÄÄÄÄÄÄÄÄÄÄÄÄÄÄÄÄÄÁÄÄÄÄÄÄÄÄÄÄÁÄÄÄÄÄÄÄÄÄÄÄÄÄÄÄÄÄÄÄÄÄÄÄÄÄÄÄÄÄÄÄÄÄÄ

 1 1991   5.4  5.4  4.5  0.9  16   0.9    0.9 355  321  525  204  241  540  299
 2 1992  12.9  7.5  7.5  0.0   0   4.3    5.2 367  367    0    0  311  472  161
 3 1993  27.9 15.0 13.8  1.2   8  19.2   24.5 392  376  576  200  296  599  303
 4 1994  47.4 19.5 16.8  2.7  13  46.1   70.6 405  381  554  173  325  586  261
 5 1995  63.9 16.5 14.7  1.8  10  57.7  128.3 426  410  556  146  355  585  230
 6 1996  80.1 16.2 14.7  1.5   9  73.3  201.6 429  416  560  144  366  603  237
 7 1997  92.7 12.6 10.8  1.8  14  68.4  270.0 434  420  520  100  357  579  222
 8 1998 101.1  8.4  7.2  1.2  14  51.1  321.1 424  400  570  170  350  581  231
 9 1999 108.6  7.5  5.1  2.4  32  49.4  370.5 466  426  552  126  383  625  242
10 2000 115.2  6.6  4.2  2.4  36  46.4  416.9 480  415  593  178  359  649  290
11 2001 121.2  6.0  3.3  2.7  45  44.6  461.5 486  416  571  155  360  615  255
12 2002 125.1  3.9  2.4  1.5  38  30.2  491.7 478  407  592  185  354  694  340
13 2003 127.8  2.7  1.2  1.5  55  21.5  513.1 513  445  568  123  414  622  208
14 2004 129.6  1.8  1.2  0.6  33  14.6  527.7 484  429  593  164  391  597  206
15 2005 130.8  1.2  0.6  0.6  50   9.8  537.5 541  458  625  167  430  659  229
16 2006 132.0  1.2  0.6  0.6  50   9.9  547.4 534  443  625  182  429  639  210
17 2007 133.2  1.2  0.3  0.9  74  10.0  557.4 565  464  599  135  464  662  198
18 2008 135.0  1.8  0.6  1.2  66  15.2  572.6 577  461  635  174  454  704  250
19 2009 136.5  1.5  0.6  0.9  60  12.8  585.3 545  457  604  147  454  632  178
20 2010 137.7  1.2  0.3  0.9  74  10.3  595.7 560  487  585   98  487  630  143
21 2011 139.2  1.5  0.3  1.2  80  13.0  608.7 571  477  594  117  477  653  176
22 2012 140.4  1.2  0.3  0.9  75  10.5  619.3 601  491  638  147  491  688  197
23 2013 141.9  1.5  0.3  1.2  80  13.3  632.6 601  434  643  209  434  700  266
24 2014 143.4  1.5  0.3  1.2  80  13.4  646.0 605  429  649  220  429  680  251
25 2015 144.6  1.2  0.0  1.2 100  10.9  656.9 583    0  583  583  525  658  133
26 2016 145.8  1.2  0.0  1.2 100  10.9  667.8 639    0  639  639  526  714  188

Core Length:  145.8 mm
Core Density: 502 kg/m3
Cross-sectional Density:  473 kg/m3
Early/Latewood Threshold: 500 kg/m3
Attenuation Constant: 3.13

ÄÄÄÄÄÄÄÄÄÄÄÄÄÄÄÄÄÄÄÄÄÄÄÄÄÄÄÄÄÄÄÄÄÄÄÄÄÄÄÄÄÄÄÄÄÄÄÄÄÄÄÄÄÄÄÄÄÄÄÄÄÄÄÄÄÄÄÄÄÄÄÄÄÄÄÄÄÄÄ
Core : 30
ÄÄÄÄÄÄÄÂÄÄÄÄÄÄÄÄÄÄÄÄÄÄÄÄÄÄÄÄÄÄÄÄÄÂÄÄÄÄÄÄÄÄÄÄÂÄÄÄÄÄÄÄÄÄÄÄÄÄÄÄÄÄÄÄÄÄÄÄÄÄÄÄÄÄÄÄÄÄÄ
       ³Widths (mm)              ³ Areas    ³ Densities (kg/m3)
       ³                         ³ (cmý)    ³
Ring   ³Outer Ring Erly Late   % ³Incr Total³Ring E/Wd L/Wd Unif  Min  Max  Rng
 # Year³ Rad.      Wood Wood  LW ³          ³mean mean mean
ÄÄÄÄÄÄÄÁÄÄÄÄÄÄÄÄÄÄÄÄÄÄÄÄÄÄÄÄÄÄÄÄÄÁÄÄÄÄÄÄÄÄÄÄÁÄÄÄÄÄÄÄÄÄÄÄÄÄÄÄÄÄÄÄÄÄÄÄÄÄÄÄÄÄÄÄÄÄÄ

 4 1994  18.1 18.1 14.1  0.0   0  10.3   10.3 350  350    0    0  273  453  180
 5 1995  36.1 18.0 17.7  0.3   1  30.6   40.9 326  322  560  238  239  560  321
 6 1996  53.8 17.7 17.4  0.3   1  50.0   90.9 363  360  549  189  279  549  270
 7 1997  68.8 15.0 13.5  1.5  10  57.8  148.7 384  369  519  150  294  541  247
 8 1998  81.1 12.3 10.8  1.5  12  57.9  206.6 391  371  541  170  318  566  248
 9 1999  91.0  9.9  6.3  3.6  36  53.5  260.2 449  391  549  158  339  600  261
10 2000 101.8 10.8  7.2  3.6  33  65.4  325.6 455  395  574  179  348  649  301
11 2001 112.3 10.5  6.3  4.2  40  70.6  396.2 457  393  553  160  355  616  261
12 2002 120.7  8.4  5.4  3.0  35  61.5  457.7 466  403  579  176  345  658  313
13 2003 129.4  8.7  5.1  3.6  41  68.4  526.0 499  449  570  121  422  630  208
14 2004 134.8  5.4  3.9  1.5  27  44.8  570.9 476  425  610  185  389  656  267
15 2005 141.1  6.3  4.2  2.1  33  54.6  625.5 495  437  611  174  398  692  294
16 2006 146.5  5.4  2.4  3.0  55  48.8  674.3 523  445  586  141  407  662  255
17 2007 150.7  4.2  2.7  1.5  35  39.2  713.5 518  458  627  169  414  671  257
18 2008 155.5  4.8  2.1  2.7  56  46.2  759.6 533  452  597  145  423  686  263
19 2009 158.5  3.0  1.8  1.2  40  29.6  789.2 535  463  644  181  422  715  293
20 2010 161.2  2.7  0.9  1.8  66  27.1  816.4 563  449  620  171  427  735  308
21 2011 164.2  3.0  1.2  1.8  60  30.7  847.0 546  452  609  157  417  688  271
22 2012 166.6  2.4  0.9  1.5  62  24.9  872.0 538  447  592  145  443  676  233
23 2013 169.0  2.4  0.6  1.8  75  25.3  897.3 565  474  596  122  462  725  263
24 2014 171.7  2.7  0.9  1.8  66  28.9  926.2 593  461  659  198  435  714  279
25 2015 175.0  3.3  0.9  2.4  72  35.9  962.1 593  472  638  166  450  711  261
26 2016 177.4  2.4  0.6  1.8  74  26.6  988.7 552  476  577  101  476  706  230

Core Length:  173.4 mm
Core Density: 485 kg/m3
Cross-sectional Density:  478 kg/m3
Early/Latewood Threshold: 500 kg/m3
Attenuation Constant: 3.13

ÄÄÄÄÄÄÄÄÄÄÄÄÄÄÄÄÄÄÄÄÄÄÄÄÄÄÄÄÄÄÄÄÄÄÄÄÄÄÄÄÄÄÄÄÄÄÄÄÄÄÄÄÄÄÄÄÄÄÄÄÄÄÄÄÄÄÄÄÄÄÄÄÄÄÄÄÄÄÄ
Core : 38
ÄÄÄÄÄÄÄÂÄÄÄÄÄÄÄÄÄÄÄÄÄÄÄÄÄÄÄÄÄÄÄÄÄÂÄÄÄÄÄÄÄÄÄÄÂÄÄÄÄÄÄÄÄÄÄÄÄÄÄÄÄÄÄÄÄÄÄÄÄÄÄÄÄÄÄÄÄÄÄ
       ³Widths (mm)              ³ Areas    ³ Densities (kg/m3)
       ³                         ³ (cmý)    ³
Ring   ³Outer Ring Erly Late   % ³Incr Total³Ring E/Wd L/Wd Unif  Min  Max  Rng
 # Year³ Rad.      Wood Wood  LW ³          ³mean mean mean
ÄÄÄÄÄÄÄÁÄÄÄÄÄÄÄÄÄÄÄÄÄÄÄÄÄÄÄÄÄÄÄÄÄÁÄÄÄÄÄÄÄÄÄÄÁÄÄÄÄÄÄÄÄÄÄÄÄÄÄÄÄÄÄÄÄÄÄÄÄÄÄÄÄÄÄÄÄÄÄ

 1 1991   3.9  3.9  3.9  0.0   0   0.5    0.5 340  340    0    0  224  409  185
 2 1992  14.1 10.2 10.2  0.0   0   5.8    6.2 345  345    0    0  263  472  209
 3 1993  20.4  6.3  6.3  0.0   0   6.8   13.1 343  343    0    0  273  481  208
 4 1994  42.0 21.6 21.3  0.3   1  42.3   55.4 318  315  516  201  246  516  270
 5 1995  60.9 18.9 17.7  1.2   6  61.1  116.5 357  345  546  201  263  558  295
 6 1996  78.6 17.7 15.9  1.8  10  77.6  194.1 377  359  538  179  278  567  289
 7 1997  91.5 12.9  9.6  3.3  25  68.9  263.0 421  380  540  160  294  565  271
 8 1998 102.0 10.5  7.8  2.7  25  63.8  326.9 415  376  529  153  305  559  254
 9 1999 111.6  9.6  6.9  2.7  28  64.4  391.3 433  393  538  145  299  577  278
10 2000 119.7  8.1  6.3  1.8  22  58.9  450.1 422  383  559  176  300  624  324
11 2001 127.5  7.8  4.2  3.6  46  60.6  510.7 448  368  543  175  301  562  261
12 2002 133.2  5.7  3.6  2.1  36  46.7  557.4 453  376  587  211  293  672  379
13 2003 140.1  6.9  3.6  3.3  47  59.2  616.6 471  401  548  147  363  610  247
14 2004 144.3  4.2  2.4  1.8  42  37.5  654.2 455  383  550  167  338  584  246
15 2005 148.5  4.2  1.8  2.4  57  38.6  692.8 512  408  591  183  359  644  285
16 2006 153.3  4.8  3.3  1.5  31  45.5  738.3 475  446  537   91  370  559  189
17 2007 158.1  4.8  2.4  2.4  49  47.0  785.3 509  428  590  162  373  632  259
18 2008 162.9  4.8  1.8  3.0  62  48.4  833.7 540  449  594  145  416  640  224
19 2009 165.9  3.0  1.5  1.5  50  31.0  864.7 525  471  579  108  436  603  167
20 2010 169.8  3.9  1.2  2.7  69  41.1  905.8 550  480  581  101  460  622  162
21 2011 173.4  3.6  1.8  1.8  49  38.8  944.6 494  454  534   80  442  564  122
22 2012 176.7  3.3  2.1  1.2  36  36.3  980.9 469  439  523   84  390  530  140
23 2013 180.0  3.3  0.9  2.4  72  37.0 1017.9 564  467  601  134  454  665  211
24 2014 184.5  4.5  1.2  3.3  73  51.5 1069.4 544  455  576  121  422  617  195
25 2015 188.4  3.9  0.9  3.0  76  45.7 1115.1 567  462  599  137  459  645  186
26 2016 191.4  3.0  0.6  2.4  80  35.8 1150.9 543  454  565  111  447  610  163

Core Length:  191.4 mm
Core Density: 457 kg/m3
Cross-sectional Density:  461 kg/m3
Early/Latewood Threshold: 500 kg/m3
Attenuation Constant: 3.13

ÄÄÄÄÄÄÄÄÄÄÄÄÄÄÄÄÄÄÄÄÄÄÄÄÄÄÄÄÄÄÄÄÄÄÄÄÄÄÄÄÄÄÄÄÄÄÄÄÄÄÄÄÄÄÄÄÄÄÄÄÄÄÄÄÄÄÄÄÄÄÄÄÄÄÄÄÄÄÄ
Core : 41
ÄÄÄÄÄÄÄÂÄÄÄÄÄÄÄÄÄÄÄÄÄÄÄÄÄÄÄÄÄÄÄÄÄÂÄÄÄÄÄÄÄÄÄÄÂÄÄÄÄÄÄÄÄÄÄÄÄÄÄÄÄÄÄÄÄÄÄÄÄÄÄÄÄÄÄÄÄÄÄ
       ³Widths (mm)              ³ Areas    ³ Densities (kg/m3)
       ³                         ³ (cmý)    ³
Ring   ³Outer Ring Erly Late   % ³Incr Total³Ring E/Wd L/Wd Unif  Min  Max  Rng
 # Year³ Rad.      Wood Wood  LW ³          ³mean mean mean
ÄÄÄÄÄÄÄÁÄÄÄÄÄÄÄÄÄÄÄÄÄÄÄÄÄÄÄÄÄÄÄÄÄÁÄÄÄÄÄÄÄÄÄÄÁÄÄÄÄÄÄÄÄÄÄÄÄÄÄÄÄÄÄÄÄÄÄÄÄÄÄÄÄÄÄÄÄÄÄ

 1 1991   5.5  5.5  4.5  0.0   0   1.0    1.0 340  340    0    0  297  433  136
 2 1992  12.7  7.2  7.2  0.0   0   4.1    5.1 357  357    0    0  293  462  169
 3 1993  29.2 16.5 16.5  0.0   0  21.7   26.8 341  341    0    0  277  491  214
 4 1994  52.9 23.7 23.4  0.3   1  61.1   87.9 320  318  501  183  253  501  248
 5 1995  71.5 18.6 17.7  0.9   4  72.7  160.6 337  327  542  215  262  558  296
 6 1996  91.0 19.5 18.9  0.6   3  99.5  260.2 344  339  516  177  280  520  240
 7 1997 105.1 14.1 12.6  1.5  10  86.9  347.0 381  365  509  144  293  530  237
 8 1998 115.3 10.2 10.2  0.0   0  70.6  417.6 340  340    0    0  278  476  198
 9 1999 119.5  4.2  4.2  0.0   0  31.0  448.6 329  329    0    0  256  488  232
10 2000 121.3  1.8  1.8  0.0   0  13.6  462.2 333  333    0    0  253  426  173
11 2001 122.8  1.5  1.5  0.0   0  11.5  473.7 376  376    0    0  300  496  196
12 2002 124.3  1.5  1.2  0.3  20  11.6  485.4 398  371  506  135  289  506  217
13 2003 126.1  1.8  1.8  0.0   0  14.2  499.6 444  444    0    0  395  495  100

Core Length:  125.1 mm
Core Density: 356 kg/m3
Cross-sectional Density:  349 kg/m3
Early/Latewood Threshold: 500 kg/m3
Attenuation Constant: 3.13

ÄÄÄÄÄÄÄÄÄÄÄÄÄÄÄÄÄÄÄÄÄÄÄÄÄÄÄÄÄÄÄÄÄÄÄÄÄÄÄÄÄÄÄÄÄÄÄÄÄÄÄÄÄÄÄÄÄÄÄÄÄÄÄÄÄÄÄÄÄÄÄÄÄÄÄÄÄÄÄ
Core : 51
ÄÄÄÄÄÄÄÂÄÄÄÄÄÄÄÄÄÄÄÄÄÄÄÄÄÄÄÄÄÄÄÄÄÂÄÄÄÄÄÄÄÄÄÄÂÄÄÄÄÄÄÄÄÄÄÄÄÄÄÄÄÄÄÄÄÄÄÄÄÄÄÄÄÄÄÄÄÄÄ
       ³Widths (mm)              ³ Areas    ³ Densities (kg/m3)
       ³                         ³ (cmý)    ³
Ring   ³Outer Ring Erly Late   % ³Incr Total³Ring E/Wd L/Wd Unif  Min  Max  Rng
 # Year³ Rad.      Wood Wood  LW ³          ³mean mean mean
ÄÄÄÄÄÄÄÁÄÄÄÄÄÄÄÄÄÄÄÄÄÄÄÄÄÄÄÄÄÄÄÄÄÁÄÄÄÄÄÄÄÄÄÄÁÄÄÄÄÄÄÄÄÄÄÄÄÄÄÄÄÄÄÄÄÄÄÄÄÄÄÄÄÄÄÄÄÄÄ

 3 1993  14.7 14.7 14.1  0.6   4   6.8    6.8 339  331  532  201  262  543  281
 4 1994  32.4 17.7 16.8  0.9   5  26.2   33.0 342  330  562  232  260  599  339
 5 1995  49.8 17.4 16.2  1.2   6  44.9   77.9 355  341  547  206  277  591  314
 6 1996  66.0 16.2 12.3  3.9  24  58.9  136.8 431  392  552  160  313  639  326
 7 1997  78.0 12.0  9.6  2.4  20  54.3  191.1 433  394  585  191  314  636  322
 8 1998  86.4  8.4  6.6  1.8  21  43.4  234.5 430  396  555  159  348  583  235
 9 1999  93.6  7.2  4.8  2.4  33  40.7  275.2 453  399  560  161  353  618  265
10 2000  98.4  4.8  4.2  0.6  12  29.0  304.2 419  392  608  216  345  647  302
11 2001 102.3  3.9  2.7  1.2  30  24.6  328.8 498  431  648  217  387  681  294
12 2002 106.5  4.2  2.7  1.5  35  27.6  356.3 483  421  595  174  390  709  319
13 2003 109.8  3.3  2.4  0.9  27  22.4  378.8 490  452  593  141  426  712  286
14 2004 112.2  2.4  1.5  0.9  37  16.7  395.5 541  470  658  188  429  777  348
15 2005 116.1  3.9  1.8  2.1  53  28.0  423.5 537  464  600  136  450  737  287
16 2006 119.4  3.3  1.2  2.1  63  24.4  447.9 529  444  578  134  419  719  300
17 2007 121.8  2.4  1.2  1.2  49  18.2  466.1 511  452  571  119  435  682  247
18 2008 123.9  2.1  0.9  1.2  57  16.2  482.3 544  477  595  118  461  697  236
19 2009 126.0  2.1  0.6  1.5  71  16.5  498.8 572  465  615  150  446  702  256
20 2010 128.4  2.4  0.6  1.8  74  19.2  517.9 556  461  588  127  444  683  239
21 2011 130.5  2.1  0.6  1.5  71  17.1  535.0 572  467  615  148  447  732  285
22 2012 132.3  1.8  0.6  1.2  66  14.9  549.9 554  474  594  120  470  683  213
23 2013 133.8  1.5  0.6  0.9  60  12.5  562.4 578  491  637  146  486  696  210
24 2014 135.6  1.8  0.6  1.2  66  15.2  577.7 589  479  644  165  467  727  260
25 2015 136.8  1.2  0.3  0.9  75  10.3  587.9 556  459  589  130  459  679  220
26 2016 137.7  0.9  0.3  0.6  66   7.8  595.7 567  483  609  126  483  628  145

Core Length:  137.7 mm
Core Density: 494 kg/m3
Cross-sectional Density:  472 kg/m3
Early/Latewood Threshold: 500 kg/m3
Attenuation Constant: 3.13

ÄÄÄÄÄÄÄÄÄÄÄÄÄÄÄÄÄÄÄÄÄÄÄÄÄÄÄÄÄÄÄÄÄÄÄÄÄÄÄÄÄÄÄÄÄÄÄÄÄÄÄÄÄÄÄÄÄÄÄÄÄÄÄÄÄÄÄÄÄÄÄÄÄÄÄÄÄÄÄ
Core : 53
ÄÄÄÄÄÄÄÂÄÄÄÄÄÄÄÄÄÄÄÄÄÄÄÄÄÄÄÄÄÄÄÄÄÂÄÄÄÄÄÄÄÄÄÄÂÄÄÄÄÄÄÄÄÄÄÄÄÄÄÄÄÄÄÄÄÄÄÄÄÄÄÄÄÄÄÄÄÄÄ
       ³Widths (mm)              ³ Areas    ³ Densities (kg/m3)
       ³                         ³ (cmý)    ³
Ring   ³Outer Ring Erly Late   % ³Incr Total³Ring E/Wd L/Wd Unif  Min  Max  Rng
 # Year³ Rad.      Wood Wood  LW ³          ³mean mean mean
ÄÄÄÄÄÄÄÁÄÄÄÄÄÄÄÄÄÄÄÄÄÄÄÄÄÄÄÄÄÄÄÄÄÁÄÄÄÄÄÄÄÄÄÄÁÄÄÄÄÄÄÄÄÄÄÄÄÄÄÄÄÄÄÄÄÄÄÄÄÄÄÄÄÄÄÄÄÄÄ

 2 1993  14.2 14.2 13.2  0.0   0   6.3    6.3 347  347    0    0  277  488  211
 3 1994  34.3 20.1 19.5  0.6   2  30.6   37.0 328  322  524  202  250  535  285
 4 1995  51.1 16.8 15.9  0.9   5  45.1   82.0 364  355  521  166  275  543  268
 5 1996  65.5 14.4 14.1  0.3   2  52.7  134.8 358  355  500  145  269  500  231
 6 1997  77.5 12.0 11.4  0.6   5  53.9  188.7 388  382  503  121  295  504  209
 7 1998  87.1  9.6  8.7  0.9   9  49.6  238.3 361  346  510  164  259  521  262
 8 1999  98.5 11.4 11.1  0.3   2  66.5  304.8 385  382  501  119  279  501  222
 9 2000 104.5  6.0  5.1  0.9  15  38.3  343.1 376  350  521  171  272  536  264
10 2001 109.6  5.1  4.8  0.3   5  34.3  377.4 369  360  504  144  265  504  239
11 2002 114.7  5.1  4.8  0.3   5  35.9  413.3 376  365  551  186  255  551  296
12 2003 120.1  5.4  5.1  0.3   5  39.8  453.1 402  393  554  161  292  554  262
13 2004 124.6  4.5  3.9  0.6  13  34.6  487.7 383  359  542  183  274  559  285
14 2005 128.2  3.6  2.7  0.9  24  28.6  516.3 396  335  582  247  261  620  359
15 2006 131.2  3.0  2.4  0.6  20  24.4  540.8 405  369  551  182  257  568  311
16 2007 133.6  2.4  1.8  0.6  25  20.0  560.7 423  381  547  166  290  583  293
17 2008 136.0  2.4  1.8  0.6  25  20.3  581.1 422  380  548  168  290  576  286
18 2009 138.7  2.7  1.8  0.9  33  23.3  604.4 409  344  539  195  290  547  257
19 2010 141.7  3.0  1.5  1.5  50  26.4  630.8 444  327  561  234  286  618  332
20 2011 145.3  3.6  3.0  0.6  16  32.5  663.3 411  385  540  155  278  552  274
21 2012 146.5  1.2  0.9  0.3  25  11.0  674.3 367  320  508  188  261  508  247
22 2013 148.0  1.5  0.9  0.6  40  13.9  688.1 444  391  524  133  314  527  213
23 2014 149.8  1.8  1.2  0.6  33  16.8  705.0 480  426  589  163  344  616  272
24 2015 151.3  1.5  0.6  0.9  60  14.2  719.2 484  360  567  207  350  596  246
25 2016 153.1  1.8  0.9  0.9  49  17.2  736.4 490  429  550  121  361  595  234

Core Length:  152.1 mm
Core Density: 400 kg/m3
Cross-sectional Density:  391 kg/m3
Early/Latewood Threshold: 500 kg/m3
Attenuation Constant: 3.13

ÄÄÄÄÄÄÄÄÄÄÄÄÄÄÄÄÄÄÄÄÄÄÄÄÄÄÄÄÄÄÄÄÄÄÄÄÄÄÄÄÄÄÄÄÄÄÄÄÄÄÄÄÄÄÄÄÄÄÄÄÄÄÄÄÄÄÄÄÄÄÄÄÄÄÄÄÄÄÄ
Core : 55
ÄÄÄÄÄÄÄÂÄÄÄÄÄÄÄÄÄÄÄÄÄÄÄÄÄÄÄÄÄÄÄÄÄÂÄÄÄÄÄÄÄÄÄÄÂÄÄÄÄÄÄÄÄÄÄÄÄÄÄÄÄÄÄÄÄÄÄÄÄÄÄÄÄÄÄÄÄÄÄ
       ³Widths (mm)              ³ Areas    ³ Densities (kg/m3)
       ³                         ³ (cmý)    ³
Ring   ³Outer Ring Erly Late   % ³Incr Total³Ring E/Wd L/Wd Unif  Min  Max  Rng
 # Year³ Rad.      Wood Wood  LW ³          ³mean mean mean
ÄÄÄÄÄÄÄÁÄÄÄÄÄÄÄÄÄÄÄÄÄÄÄÄÄÄÄÄÄÄÄÄÄÁÄÄÄÄÄÄÄÄÄÄÁÄÄÄÄÄÄÄÄÄÄÄÄÄÄÄÄÄÄÄÄÄÄÄÄÄÄÄÄÄÄÄÄÄÄ

 2 1992  18.4 18.4 14.4  0.0   0  10.6   10.6 298  298    0    0  251  413  162
 3 1993  32.2 13.8 13.8  0.0   0  21.9   32.6 310  310    0    0  252  495  243
 4 1994  50.8 18.6 18.3  0.3   1  48.5   81.1 322  318  519  201  269  519  250
 5 1995  69.1 18.3 17.4  0.9   4  68.9  150.0 332  321  545  224  255  587  332
 6 1996  90.1 21.0 20.7  0.3   1 105.0  255.0 342  339  560  221  269  560  291
 7 1997 104.5 14.4 12.6  1.8  12  88.0  343.1 373  351  527  176  253  564  311
 8 1998 117.4 12.9 11.7  1.2   9  89.9  433.0 373  355  549  194  283  567  284
 9 1999 129.1 11.7 10.5  1.2  10  90.6  523.6 381  365  520  155  294  534  240
10 2000 135.4  6.3  5.7  0.6   9  52.3  576.0 359  337  567  230  285  608  323
11 2001 140.8  5.4  4.2  1.2  22  46.9  622.8 393  355  523  168  291  531  240
12 2002 145.9  5.1  4.5  0.6  11  45.9  668.7 381  356  570  214  275  577  302
13 2003 150.1  4.2  3.3  0.9  21  39.1  707.8 418  385  539  154  322  553  231
14 2004 153.4  3.3  2.1  1.2  36  31.5  739.3 418  353  530  177  335  584  249
15 2005 156.7  3.3  2.7  0.6  18  32.1  771.4 392  358  547  189  282  571  289
16 2006 158.8  2.1  1.8  0.3  14  20.8  792.2 405  389  504  115  335  504  169
17 2007 161.8  3.0  1.8  1.2  40  30.2  822.4 453  398  535  137  351  561  210
18 2008 166.0  4.2  3.3  0.9  21  43.3  865.7 422  393  527  134  322  542  220
19 2009 168.7  2.7  2.1  0.6  22  28.4  894.1 409  379  511  132  324  521  197
20 2010 170.8  2.1  1.8  0.3  14  22.4  916.5 402  376  561  185  306  561  255
21 2011 173.5  2.7  2.7  0.0   0  29.2  945.7 404  404    0    0  290  466  176
22 2012 176.8  3.3  3.0  0.3   9  36.3  982.0 400  386  538  152  312  538  226
23 2013 179.2  2.4  1.8  0.6  24  26.8 1008.8 436  392  568  176  347  611  264
24 2014 181.6  2.4  1.8  0.6  25  27.2 1036.1 423  384  539  155  321  563  242
25 2015 183.1  1.5  1.2  0.3  20  17.2 1053.2 424  390  563  173  339  563  224
26 2016 184.3  1.2  0.9  0.3  25  13.9 1067.1 461  442  519   77  378  519  141

Core Length:  180.3 mm
Core Density: 389 kg/m3
Cross-sectional Density:  380 kg/m3
Early/Latewood Threshold: 500 kg/m3
Attenuation Constant: 3.13

ÄÄÄÄÄÄÄÄÄÄÄÄÄÄÄÄÄÄÄÄÄÄÄÄÄÄÄÄÄÄÄÄÄÄÄÄÄÄÄÄÄÄÄÄÄÄÄÄÄÄÄÄÄÄÄÄÄÄÄÄÄÄÄÄÄÄÄÄÄÄÄÄÄÄÄÄÄÄÄ
Core : 60
ÄÄÄÄÄÄÄÂÄÄÄÄÄÄÄÄÄÄÄÄÄÄÄÄÄÄÄÄÄÄÄÄÄÂÄÄÄÄÄÄÄÄÄÄÂÄÄÄÄÄÄÄÄÄÄÄÄÄÄÄÄÄÄÄÄÄÄÄÄÄÄÄÄÄÄÄÄÄÄ
       ³Widths (mm)              ³ Areas    ³ Densities (kg/m3)
       ³                         ³ (cmý)    ³
Ring   ³Outer Ring Erly Late   % ³Incr Total³Ring E/Wd L/Wd Unif  Min  Max  Rng
 # Year³ Rad.      Wood Wood  LW ³          ³mean mean mean
ÄÄÄÄÄÄÄÁÄÄÄÄÄÄÄÄÄÄÄÄÄÄÄÄÄÄÄÄÄÄÄÄÄÁÄÄÄÄÄÄÄÄÄÄÁÄÄÄÄÄÄÄÄÄÄÄÄÄÄÄÄÄÄÄÄÄÄÄÄÄÄÄÄÄÄÄÄÄÄ

 3 1993  16.8 16.8 13.2  0.6   3   8.9    8.9 391  385  516  131  316  524  208
 4 1994  35.4 18.6 17.4  1.2   6  30.5   39.4 364  351  556  205  282  566  284
 5 1995  54.6 19.2 17.7  1.5   7  54.3   93.7 375  361  544  183  287  580  293
 6 1996  72.9 18.3 17.4  0.9   4  73.3  167.0 391  383  539  156  309  560  251
 7 1997  85.8 12.9 10.8  2.1  16  64.3  231.3 404  381  522  141  332  563  231
 8 1998  99.0 13.2 12.0  1.2   9  76.6  307.9 401  390  514  124  338  530  192
 9 1999 112.5 13.5 12.0  1.5  11  89.7  397.6 398  382  526  144  320  555  235
10 2000 120.0  7.5  5.7  1.8  24  54.8  452.4 410  363  561  198  300  595  295
11 2001 127.2  7.2  4.5  2.7  37  55.9  508.3 456  391  564  173  340  601  261
12 2002 132.0  4.8  3.3  1.5  31  39.1  547.4 440  374  586  212  337  699  362
13 2003 136.8  4.8  3.0  1.8  37  40.5  587.9 489  435  580  145  410  635  225
14 2004 140.4  3.6  2.4  1.2  33  31.4  619.3 489  420  627  207  383  663  280
15 2005 144.0  3.6  2.1  1.5  41  32.2  651.4 497  438  581  143  392  699  307
16 2006 146.7  2.7  1.2  1.5  55  24.7  676.1 514  434  578  144  392  614  222
17 2007 149.7  3.0  2.1  0.9  30  27.9  704.0 528  465  675  210  427  727  300
18 2008 152.4  2.7  1.5  1.2  44  25.6  729.7 523  459  603  144  439  672  233
19 2009 154.8  2.4  0.9  1.5  62  23.2  752.8 542  464  589  125  450  669  219
20 2010 156.9  2.1  0.6  1.5  71  20.6  773.4 568  470  607  137  469  701  232
21 2011 159.0  2.1  0.9  1.2  57  20.8  794.2 535  457  593  136  404  615  211
22 2012 160.5  1.5  0.9  0.6  40  15.1  809.3 514  459  596  137  420  609  189
23 2013 162.0  1.5  0.6  0.9  60  15.2  824.5 568  487  622  135  478  740  262
24 2014 164.1  2.1  0.6  1.5  71  21.5  846.0 567  471  606  135  459  679  220
25 2015 166.8  2.7  0.9  1.8  66  28.1  874.1 575  470  627  157  456  720  264
26 2016 168.6  1.8  0.6  1.2  66  19.0  893.0 557  459  606  147  453  717  264

Core Length:  165.6 mm
Core Density: 479 kg/m3
Cross-sectional Density:  452 kg/m3
Early/Latewood Threshold: 500 kg/m3
Attenuation Constant: 3.13
