Repository: StevenDovey/Densiometry

# Densiometry

R reimplementation of the **EDITOR** data-processing pipeline for the
FRI Direct-Scanning X-Ray Densitometer (Cown & Clement 1983; system software
upgraded in the 1990s), maintained at BSI (formerly Forest Research Institute),
Rotorua, NZ.

---

## Background

The FRI densitometer uses a Fe-55 radioisotopic source and a scintillation
detector to measure wood density at 0.3 mm spatial resolution along machined
increment cores (2 mm thick, 5 mm increment).  Raw count data are written to
`.SCN` files by the SCANNA acquisition program.

The original **EDITOR** program reads `.SCN` files, lets the operator check and

File: trials completed/FR121_6_Tarawera_finished/Densitometry/SCN files/TARA23.DAT
File : C:\DENSITOM\TARAWE~2\TARA23.DAT
Cores :
1
9
11
16
19
24
31
33
40
42
46
48

ÄÄÄÄÄÄÄÄÄÄÄÄÄÄÄÄÄÄÄÄÄÄÄÄÄÄÄÄÄÄÄÄÄÄÄÄÄÄÄÄÄÄÄÄÄÄÄÄÄÄÄÄÄÄÄÄÄÄÄÄÄÄÄÄÄÄÄÄÄÄÄÄÄÄÄÄÄÄÄ
Core : 1
ÄÄÄÄÄÄÄÂÄÄÄÄÄÄÄÄÄÄÄÄÄÄÄÄÄÄÄÄÄÄÄÄÄÂÄÄÄÄÄÄÄÄÄÄÂÄÄÄÄÄÄÄÄÄÄÄÄÄÄÄÄÄÄÄÄÄÄÄÄÄÄÄÄÄÄÄÄÄÄ
       ³Widths (mm)              ³ Areas    ³ Densities (kg/m3)
       ³                         ³ (cmý)    ³
Ring   ³Outer Ring Erly Late   % ³Incr Total³Ring E/Wd L/Wd Unif  Min  Max  Rng
 # Year³ Rad.      Wood Wood  LW ³          ³mean mean mean
ÄÄÄÄÄÄÄÁÄÄÄÄÄÄÄÄÄÄÄÄÄÄÄÄÄÄÄÄÄÄÄÄÄÁÄÄÄÄÄÄÄÄÄÄÁÄÄÄÄÄÄÄÄÄÄÄÄÄÄÄÄÄÄÄÄÄÄÄÄÄÄÄÄÄÄÄÄÄÄ

 3 1993  19.9 19.9 14.1  1.8   9  12.4   12.4 390  371  539  168  321  568  247
 4 1994  40.0 20.1 18.0  2.1  10  37.8   50.3 379  360  537  177  293  586  293
 5 1995  52.3 12.3 11.1  1.2   9  35.7   85.9 396  379  557  178  302  608  306
 6 1996  66.1 13.8 13.2  0.6   4  51.3  137.3 374  367  539  172  312  545  233
 7 1997  76.6 10.5  9.0  1.5  14  47.1  184.3 428  411  533  122  355  556  201
 8 1998  82.9  6.3  6.0  0.3   4  31.6  215.9 379  373  502  129  328  502  174
 9 1999  90.1  7.2  5.7  1.5  20  39.1  255.0 432  404  534  130  334  562  228
10 2000  95.8  5.7  4.5  1.2  21  33.3  288.3 416  388  521  133  291  532  241
11 2001 100.6  4.8  2.7  2.1  43  29.6  317.9 438  370  525  155  308  568  260
12 2002 103.9  3.3  2.1  1.2  36  21.2  339.1 446  384  556  172  308  591  283
13 2003 106.6  2.7  2.1  0.6  22  17.9  357.0 462  434  559  125  372  575  203
14 2004 109.0  2.4  1.5  0.9  37  16.3  373.3 452  399  542  143  331  577  246
15 2005 111.4  2.4  1.5  0.9  37  16.6  389.9 452  380  572  192  343  608  265
16 2006 112.6  1.2  0.9  0.3  24   8.4  398.3 469  454  517   63  391  517  126
17 2007 114.4  1.8  0.9  0.9  50  12.8  411.2 517  443  591  148  390  648  258
18 2008 116.8  2.4  1.2  1.2  49  17.4  428.6 495  439  550  111  371  587  216
19 2009 118.9  2.1  1.2  0.9  42  15.5  444.1 482  421  563  142  373  582  209
20 2010 120.1  1.2  0.6  0.6  49   9.0  453.1 485  427  543  116  378  549  171
21 2011 121.0  0.9  0.6  0.3  33   6.8  460.0 493  475  531   56  459  531   72
22 2012 122.8  1.8  1.2  0.6  33  13.8  473.7 463  428  534  106  375  546  171
23 2013 125.2  2.4  0.6  1.8  74  18.7  492.4 535  383  585  202  355  656  301
24 2014 129.4  4.2  1.2  3.0  71  33.6  526.0 520  417  561  144  372  627  255
25 2015 131.8  2.4  0.9  1.5  62  19.7  545.7 527  415  594  179  393  642  249
26 2016 134.5  2.7  0.9  1.8  66  22.6  568.3 516  399  574  175  329  657  328

Core Length:  130.5 mm
Core Density: 456 kg/m3
Cross-sectional Density:  442 kg/m3
Early/Latewood Threshold: 500 kg/m3
Attenuation Constant: 3.13

ÄÄÄÄÄÄÄÄÄÄÄÄÄÄÄÄÄÄÄÄÄÄÄÄÄÄÄÄÄÄÄÄÄÄÄÄÄÄÄÄÄÄÄÄÄÄÄÄÄÄÄÄÄÄÄÄÄÄÄÄÄÄÄÄÄÄÄÄÄÄÄÄÄÄÄÄÄÄÄ
Core : 9
ÄÄÄÄÄÄÄÂÄÄÄÄÄÄÄÄÄÄÄÄÄÄÄÄÄÄÄÄÄÄÄÄÄÂÄÄÄÄÄÄÄÄÄÄÂÄÄÄÄÄÄÄÄÄÄÄÄÄÄÄÄÄÄÄÄÄÄÄÄÄÄÄÄÄÄÄÄÄÄ
       ³Widths (mm)              ³ Areas    ³ Densities (kg/m3)
       ³                         ³ (cmý)    ³
Ring   ³Outer Ring Erly Late   % ³Incr Total³Ring E/Wd L/Wd Unif  Min  Max  Rng
 # Year³ Rad.      Wood Wood  LW ³          ³mean mean mean
ÄÄÄÄÄÄÄÁÄÄÄÄÄÄÄÄÄÄÄÄÄÄÄÄÄÄÄÄÄÄÄÄÄÁÄÄÄÄÄÄÄÄÄÄÁÄÄÄÄÄÄÄÄÄÄÄÄÄÄÄÄÄÄÄÄÄÄÄÄÄÄÄÄÄÄÄÄÄÄ

 1 1992   3.6  3.6  3.6  0.0   0   0.4    0.4 358  358    0    0  298  423  125
 2 1993  13.5  9.9  9.3  0.6   6   5.3    5.7 383  375  514  139  302  515  213
 3 1994  28.5 15.0 14.4  0.6   4  19.8   25.5 372  364  569  205  296  571  275
 4 1995  40.2 11.7 10.2  1.5  12  25.3   50.8 390  367  547  180  270  602  332
 5 1996  51.3 11.1 10.2  0.9   8  31.9   82.7 396  385  522  137  288  537  249
 6 1997  59.4  8.1  6.6  1.5  18  28.2  110.8 410  375  562  187  280  610  330
 7 1998  66.0  6.6  5.1  1.5  22  26.0  136.8 411  375  536  161  292  555  263
 8 1999  75.0  9.0  5.7  3.3  36  39.9  176.7 447  394  539  145  310  607  297
 9 2000  82.5  7.5  5.4  2.1  28  37.1  213.8 435  388  558  170  285  628  343
10 2001  89.7  7.2  6.6  0.6   8  39.0  252.8 420  411  508   97  333  517  184
11 2002  96.6  6.9  3.3  3.6  52  40.4  293.2 469  364  566  202  293  658  365
12 2003 106.2  9.6  8.1  1.5  15  61.2  354.3 443  423  551  128  365  580  215
13 2004 113.7  7.5  4.2  3.3  44  51.8  406.1 458  382  555  173  332  588  256
14 2005 120.9  7.2  4.5  2.7  37  53.1  459.2 465  400  575  175  318  667  349
15 2006 128.7  7.8  4.2  3.6  46  61.2  520.4 475  386  579  193  326  633  307
16 2007 137.1  8.4  5.4  3.0  35  70.1  590.5 485  418  605  187  361  653  292
17 2008 143.4  6.3  3.9  2.4  38  55.5  646.0 487  414  606  192  351  686  335
18 2009 148.8  5.4  3.6  1.8  33  49.6  695.6 468  412  580  168  339  646  307
19 2010 153.0  4.2  2.4  1.8  42  39.8  735.4 481  412  574  162  339  708  369
20 2011 159.6  6.6  3.0  3.6  54  64.8  800.2 501  428  561  133  371  615  244
21 2012 165.0  5.4  3.3  2.1  38  55.1  855.3 476  408  584  176  331  627  296
22 2013 170.1  5.1  1.8  3.3  64  53.7  909.0 537  424  599  175  373  673  300
23 2014 176.1  6.0  2.4  3.6  60  65.3  974.2 511  403  583  180  342  646  304
24 2015 180.6  4.5  1.5  3.0  66  50.4 1024.7 517  395  578  183  351  668  317
25 2016 184.5  3.9  0.9  3.0  76  44.7 1069.4 523  379  566  187  367  666  299

Core Length:  184.5 mm
Core Density: 452 kg/m3
Cross-sectional Density:  469 kg/m3
Early/Latewood Threshold: 500 kg/m3
Attenuation Constant: 3.13

ÄÄÄÄÄÄÄÄÄÄÄÄÄÄÄÄÄÄÄÄÄÄÄÄÄÄÄÄÄÄÄÄÄÄÄÄÄÄÄÄÄÄÄÄÄÄÄÄÄÄÄÄÄÄÄÄÄÄÄÄÄÄÄÄÄÄÄÄÄÄÄÄÄÄÄÄÄÄÄ
Core : 11
ÄÄÄÄÄÄÄÂÄÄÄÄÄÄÄÄÄÄÄÄÄÄÄÄÄÄÄÄÄÄÄÄÄÂÄÄÄÄÄÄÄÄÄÄÂÄÄÄÄÄÄÄÄÄÄÄÄÄÄÄÄÄÄÄÄÄÄÄÄÄÄÄÄÄÄÄÄÄÄ
       ³Widths (mm)              ³ Areas    ³ Densities (kg/m3)
       ³                         ³ (cmý)    ³
Ring   ³Outer Ring Erly Late   % ³Incr Total³Ring E/Wd L/Wd Unif  Min  Max  Rng
 # Year³ Rad.      Wood Wood  LW ³          ³mean mean mean
ÄÄÄÄÄÄÄÁÄÄÄÄÄÄÄÄÄÄÄÄÄÄÄÄÄÄÄÄÄÄÄÄÄÁÄÄÄÄÄÄÄÄÄÄÁÄÄÄÄÄÄÄÄÄÄÄÄÄÄÄÄÄÄÄÄÄÄÄÄÄÄÄÄÄÄÄÄÄÄ

 3 1993  18.2 18.2 15.6  0.6   3  10.4   10.4 339  333  507  174  252  509  257
 4 1994  38.6 20.4 18.6  1.8   8  36.4   46.8 346  327  542  215  267  560  293
 5 1995  54.8 16.2 15.3  0.9   5  47.5   94.3 346  332  576  244  271  616  345
 6 1996  70.1 15.3 14.4  0.9   5  60.0  154.4 353  341  560  219  273  600  327
 7 1997  81.8 11.7 10.8  0.9   7  55.8  210.2 386  373  538  165  306  586  280
 8 1998  92.3 10.5  9.0  1.5  14  57.4  267.6 400  377  535  158  292  569  277
 9 1999 104.3 12.0 11.1  0.9   7  74.1  341.8 412  401  552  151  336  594  258
10 2000 113.0  8.7  6.6  2.1  24  59.4  401.2 433  394  557  163  318  609  291
11 2001 122.3  9.3  7.2  2.1  22  68.7  469.9 445  420  531  111  336  570  234
12 2002 130.1  7.8  5.1  2.7  34  61.8  531.7 447  375  582  207  305  641  336
13 2003 138.5  8.4  6.0  2.4  28  70.9  602.6 468  432  556  124  355  600  245
14 2004 144.5  6.0  3.6  2.4  40  53.3  656.0 484  411  594  183  345  659  314
15 2005 151.4  6.9  3.6  3.3  47  64.1  720.1 501  434  574  140  382  674  292
16 2006 158.6  7.2  3.9  3.3  45  70.1  790.2 500  429  583  154  373  624  251
17 2007 164.3  5.7  2.4  3.3  57  57.8  848.1 543  452  609  157  404  674  270
18 2008 169.7  5.4  1.8  3.6  66  56.7  904.7 550  455  598  143  414  666  252
19 2009 174.2  4.5  1.8  2.7  60  48.6  953.3 535  451  591  140  433  632  199
20 2010 177.5  3.3  1.2  2.1  63  36.5  989.8 547  459  598  139  438  665  227
21 2011 182.3  4.8  1.2  3.6  74  54.3 1044.1 535  446  565  119  414  649  235
22 2012 187.4  5.1  1.5  3.6  70  59.2 1103.3 549  463  585  122  444  639  195
23 2013 193.4  6.0  1.2  4.8  80  71.8 1175.1 584  477  610  133  460  701  241
24 2014 202.7  9.3  0.9  8.4  90 115.7 1290.8 579  469  590  121  460  693  233
25 2015 209.3  6.6  0.9  5.7  86  85.4 1376.2 601  494  617  123  486  721  235
26 2016 213.8  4.5  0.6  3.9  86  59.8 1436.0 604  492  621  129  491  748  257

Core Length:  211.8 mm
Core Density: 478 kg/m3
Cross-sectional Density:  491 kg/m3
Early/Latewood Threshold: 500 kg/m3
Attenuation Constant: 3.13

ÄÄÄÄÄÄÄÄÄÄÄÄÄÄÄÄÄÄÄÄÄÄÄÄÄÄÄÄÄÄÄÄÄÄÄÄÄÄÄÄÄÄÄÄÄÄÄÄÄÄÄÄÄÄÄÄÄÄÄÄÄÄÄÄÄÄÄÄÄÄÄÄÄÄÄÄÄÄÄ
Core : 16
ÄÄÄÄÄÄÄÂÄÄÄÄÄÄÄÄÄÄÄÄÄÄÄÄÄÄÄÄÄÄÄÄÄÂÄÄÄÄÄÄÄÄÄÄÂÄÄÄÄÄÄÄÄÄÄÄÄÄÄÄÄÄÄÄÄÄÄÄÄÄÄÄÄÄÄÄÄÄÄ
       ³Widths (mm)              ³ Areas    ³ Densities (kg/m3)
       ³                         ³ (cmý)    ³
Ring   ³Outer Ring Erly Late   % ³Incr Total³Ring E/Wd L/Wd Unif  Min  Max  Rng
 # Year³ Rad.      Wood Wood  LW ³          ³mean mean mean
ÄÄÄÄÄÄÄÁÄÄÄÄÄÄÄÄÄÄÄÄÄÄÄÄÄÄÄÄÄÄÄÄÄÁÄÄÄÄÄÄÄÄÄÄÁÄÄÄÄÄÄÄÄÄÄÄÄÄÄÄÄÄÄÄÄÄÄÄÄÄÄÄÄÄÄÄÄÄÄ

 1 1992   6.8  6.8  4.8  0.0   0   1.5    1.5 287  287    0    0  239  372  133
 2 1993  20.6 13.8 12.9  0.9   6  11.9   13.3 353  341  533  192  278  544  266
 3 1994  41.0 20.4 20.4  0.0   0  39.5   52.8 353  353    0    0  260  492  232
 4 1995  56.0 15.0 14.1  0.9   5  45.7   98.5 347  335  527  192  263  536  273
 5 1996  66.8 10.8 10.5  0.3   2  41.7  140.2 348  343  525  182  270  525  255
 6 1997  76.1  9.3  7.5  1.8  19  41.8  181.9 428  403  532  129  319  583  264
 7 1998  83.9  7.8  6.3  1.5  19  39.2  221.1 418  392  523  131  324  537  213
 8 1999  89.9  6.0  3.9  2.1  35  32.8  253.9 478  432  562  130  352  602  250
 9 2000  94.4  4.5  2.7  1.8  40  26.1  280.0 463  396  564  168  322  644  322
10 2001  98.0  3.6  2.4  1.2  33  21.8  301.7 466  411  576  165  351  638  287
11 2002 101.6  3.6  1.8  1.8  49  22.6  324.3 501  416  585  169  352  636  284
12 2003 106.1  4.5  2.4  2.1  46  29.4  353.7 501  437  575  138  419  608  189
13 2004 111.2  5.1  1.5  3.6  70  34.8  388.5 536  430  580  150  400  630  230
14 2005 116.6  5.4  3.0  2.4  44  38.6  427.1 505  442  585  143  374  638  264
15 2006 121.1  4.5  2.4  2.1  46  33.6  460.7 492  427  566  139  399  605  206
16 2007 123.8  2.7  1.2  1.5  55  20.8  481.5 523  444  587  143  431  647  216
17 2008 126.2  2.4  0.6  1.8  74  18.8  500.3 551  459  582  123  454  637  183
18 2009 127.4  1.2  0.0  1.2 100   9.6  509.9 563    0  563  563  503  639  136
19 2010 128.6  1.2  0.3  0.9  74   9.7  519.6 517  420  549  129  420  583  163
20 2011 129.8  1.2  0.3  0.9  75   9.7  529.3 525  398  568  170  398  575  177
21 2012 131.0  1.2  0.3  0.9  75   9.8  539.1 548  455  579  124  455  634  179
22 2013 131.9  0.9  0.3  0.6  66   7.4  546.6 568  443  631  188  443  646  203
23 2014 133.1  1.2  0.6  0.6  50  10.0  556.6 555  446  663  217  430  683  253
24 2015 134.9  1.8  0.3  1.5  83  15.2  571.7 576  462  599  137  462  665  203
25 2016 135.5  0.6  0.3  0.3  50   5.1  576.8 492  454  530   76  454  530   76

Core Length:  133.5 mm
Core Density: 475 kg/m3
Cross-sectional Density:  459 kg/m3
Early/Latewood Threshold: 500 kg/m3
Attenuation Constant: 3.13

ÄÄÄÄÄÄÄÄÄÄÄÄÄÄÄÄÄÄÄÄÄÄÄÄÄÄÄÄÄÄÄÄÄÄÄÄÄÄÄÄÄÄÄÄÄÄÄÄÄÄÄÄÄÄÄÄÄÄÄÄÄÄÄÄÄÄÄÄÄÄÄÄÄÄÄÄÄÄÄ
Core : 19
ÄÄÄÄÄÄÄÂÄÄÄÄÄÄÄÄÄÄÄÄÄÄÄÄÄÄÄÄÄÄÄÄÄÂÄÄÄÄÄÄÄÄÄÄÂÄÄÄÄÄÄÄÄÄÄÄÄÄÄÄÄÄÄÄÄÄÄÄÄÄÄÄÄÄÄÄÄÄÄ
       ³Widths (mm)              ³ Areas    ³ Densities (kg/m3)
       ³                         ³ (cmý)    ³
Ring   ³Outer Ring Erly Late   % ³Incr Total³Ring E/Wd L/Wd Unif  Min  Max  Rng
 # Year³ Rad.      Wood Wood  LW ³          ³mean mean mean
ÄÄÄÄÄÄÄÁÄÄÄÄÄÄÄÄÄÄÄÄÄÄÄÄÄÄÄÄÄÄÄÄÄÁÄÄÄÄÄÄÄÄÄÄÁÄÄÄÄÄÄÄÄÄÄÄÄÄÄÄÄÄÄÄÄÄÄÄÄÄÄÄÄÄÄÄÄÄÄ

 1 1992  11.3 11.3  6.3  0.0   0   4.0    4.0 282  282    0    0  259  322   63
 2 1993  22.1 10.8 10.8  0.0   0  11.3   15.3 318  318    0    0  237  452  215
 3 1994  41.6 19.5 18.3  1.2   6  39.0   54.4 319  306  517  211  239  526  287
 4 1995  59.9 18.3 17.4  0.9   4  58.4  112.7 330  319  542  223  249  568  319
 5 1996  78.5 18.6 17.7  0.9   4  80.9  193.6 348  338  527  189  260  564  304
 6 1997  92.6 14.1 12.6  1.5  10  75.8  269.4 380  361  540  179  257  570  313
 7 1998 105.2 12.6 11.1  1.5  11  78.3  347.7 368  346  528  182  259  547  288
 8 1999 120.5 15.3 14.4  0.9   5 108.5  456.2 392  383  541  158  316  561  245
 9 2000 131.3 10.8  9.9  0.9   8  85.4  541.6 363  349  516  167  261  526  265
10 2001 139.4  8.1  7.2  0.9  11  68.9  610.5 378  356  557  201  267  567  300
11 2002 144.5  5.1  4.2  0.9  17  45.5  656.0 369  332  543  211  258  568  310
12 2003 149.3  4.8  4.8  0.0   0  44.3  700.3 377  377    0    0  305  476  171
13 2004 152.9  3.6  3.0  0.6  16  34.2  734.5 392  365  524  159  284  541  257
14 2005 157.1  4.2  3.3  0.9  21  40.9  775.4 415  383  532  149  309  561  252
15 2006 162.2  5.1  4.2  0.9  17  51.2  826.5 411  388  518  130  302  525  223
16 2007 166.4  4.2  3.3  0.9  21  43.4  869.9 414  377  551  174  316  583  267
17 2008 170.3  3.9  3.0  0.9  23  41.3  911.1 413  379  527  148  302  539  237
18 2009 172.4  2.1  2.1  0.0   0  22.6  933.7 378  378    0    0  309  487  178
19 2010 173.9  1.5  1.5  0.0   0  16.3  950.1 422  422    0    0  366  473  107
20 2011 175.7  1.8  1.5  0.3  16  19.8  969.8 428  406  537  131  349  537  188
21 2012 177.5  1.8  1.5  0.3  16  20.0  989.8 426  405  532  127  322  532  210
22 2013 179.0  1.5  1.5  0.0   0  16.8 1006.6 414  414    0    0  391  455   64
23 2014 180.2  1.2  1.2  0.0   0  13.5 1020.1 400  400    0    0  343  458  115
24 2015 181.4  1.2  0.9  0.3  25  13.6 1033.8 430  407  500   93  357  500  143
25 2016 182.6  1.2  1.2  0.0   0  13.7 1047.5 423  423    0    0  388  471   83

Core Length:  177.6 mm
Core Density: 383 kg/m3
Cross-sectional Density:  380 kg/m3
Early/Latewood Threshold: 500 kg/m3
Attenuation Constant: 3.13

ÄÄÄÄÄÄÄÄÄÄÄÄÄÄÄÄÄÄÄÄÄÄÄÄÄÄÄÄÄÄÄÄÄÄÄÄÄÄÄÄÄÄÄÄÄÄÄÄÄÄÄÄÄÄÄÄÄÄÄÄÄÄÄÄÄÄÄÄÄÄÄÄÄÄÄÄÄÄÄ
Core : 24
ÄÄÄÄÄÄÄÂÄÄÄÄÄÄÄÄÄÄÄÄÄÄÄÄÄÄÄÄÄÄÄÄÄÂÄÄÄÄÄÄÄÄÄÄÂÄÄÄÄÄÄÄÄÄÄÄÄÄÄÄÄÄÄÄÄÄÄÄÄÄÄÄÄÄÄÄÄÄÄ
       ³Widths (mm)              ³ Areas    ³ Densities (kg/m3)
       ³                         ³ (cmý)    ³
Ring   ³Outer Ring Erly Late   % ³Incr Total³Ring E/Wd L/Wd Unif  Min  Max  Rng
 # Year³ Rad.      Wood Wood  LW ³          ³mean mean mean
ÄÄÄÄÄÄÄÁÄÄÄÄÄÄÄÄÄÄÄÄÄÄÄÄÄÄÄÄÄÄÄÄÄÁÄÄÄÄÄÄÄÄÄÄÁÄÄÄÄÄÄÄÄÄÄÄÄÄÄÄÄÄÄÄÄÄÄÄÄÄÄÄÄÄÄÄÄÄÄ

 2 1993  15.0 15.0 11.7  0.3   2   7.1    7.1 359  355  509  154  310  509  199
 3 1994  32.4 17.4 16.8  0.6   3  25.9   33.0 349  342  548  206  275  572  297
 4 1995  47.1 14.7 13.2  1.5  10  36.7   69.7 389  367  580  213  299  632  333
 5 1996  61.8 14.7 12.9  1.8  12  50.3  120.0 391  370  540  170  302  580  278
 6 1997  70.5  8.7  7.5  1.2  13  36.2  156.1 449  420  635  215  350  668  318
 7 1998  75.9  5.4  4.8  0.6  11  24.8  181.0 420  402  560  158  350  608  258
 8 1999  80.7  4.8  3.0  1.8  37  23.6  204.6 476  416  576  160  365  645  280
 9 2000  85.2  4.5  2.1  2.4  53  23.5  228.0 493  411  564  153  350  672  322
10 2001  89.4  4.2  2.4  1.8  42  23.0  251.1 505  434  600  166  383  644  261
11 2002  92.4  3.0  1.2  1.8  60  17.1  268.2 543  420  626  206  384  703  319
12 2003  96.0  3.6  0.9  2.7  75  21.3  289.5 558  465  589  124  428  632  204
13 2004  98.7  2.7  1.2  1.5  55  16.5  306.0 523  437  592  155  414  657  243
14 2005 100.5  1.8  0.6  1.2  66  11.3  317.3 544  435  598  163  419  671  252
15 2006 102.0  1.5  0.6  0.9  60   9.5  326.9 554  472  609  137  453  648  195
16 2007 103.8  1.8  0.3  1.5  83  11.6  338.5 552  449  572  123  449  718  269
17 2008 104.7  0.9  0.0  0.9  99   5.9  344.4 622    0  622  622  563  707  144
18 2009 105.6  0.9  0.0  0.9  99   5.9  350.3 566    0  566  566  520  655  135
19 2010 106.8  1.2  0.3  0.9  75   8.0  358.3 574  439  619  180  439  651  212
20 2011 108.3  1.5  0.3  1.2  80  10.1  368.5 536  459  556   97  459  599  140
21 2012 109.5  1.2  0.3  0.9  74   8.2  376.7 562  493  585   92  493  619  126
22 2013 111.3  1.8  0.6  1.2  66  12.5  389.2 543  480  575   95  470  668  198
23 2014 112.8  1.5  0.0  1.5 100  10.6  399.7 648    0  648  648  524  760  236
24 2015 114.9  2.1  0.3  1.8  85  15.0  414.8 603  445  629  184  445  759  314
25 2016 116.7  1.8  0.0  1.8  99  13.1  427.9 622    0  622  622  514  761  247

Core Length:  113.7 mm
Core Density: 515 kg/m3
Cross-sectional Density:  483 kg/m3
Early/Latewood Threshold: 500 kg/m3
Attenuation Constant: 3.13

ÄÄÄÄÄÄÄÄÄÄÄÄÄÄÄÄÄÄÄÄÄÄÄÄÄÄÄÄÄÄÄÄÄÄÄÄÄÄÄÄÄÄÄÄÄÄÄÄÄÄÄÄÄÄÄÄÄÄÄÄÄÄÄÄÄÄÄÄÄÄÄÄÄÄÄÄÄÄÄ
Core : 31
ÄÄÄÄÄÄÄÂÄÄÄÄÄÄÄÄÄÄÄÄÄÄÄÄÄÄÄÄÄÄÄÄÄÂÄÄÄÄÄÄÄÄÄÄÂÄÄÄÄÄÄÄÄÄÄÄÄÄÄÄÄÄÄÄÄÄÄÄÄÄÄÄÄÄÄÄÄÄÄ
       ³Widths (mm)              ³ Areas    ³ Densities (kg/m3)
       ³                         ³ (cmý)    ³
Ring   ³Outer Ring Erly Late   % ³Incr Total³Ring E/Wd L/Wd Unif  Min  Max  Rng
 # Year³ Rad.      Wood Wood  LW ³          ³mean mean mean
ÄÄÄÄÄÄÄÁÄÄÄÄÄÄÄÄÄÄÄÄÄÄÄÄÄÄÄÄÄÄÄÄÄÁÄÄÄÄÄÄÄÄÄÄÁÄÄÄÄÄÄÄÄÄÄÄÄÄÄÄÄÄÄÄÄÄÄÄÄÄÄÄÄÄÄÄÄÄÄ

 2 1993  13.0 13.0 11.7  0.3   2   5.3    5.3 334  330  506  176  257  506  249
 3 1994  32.8 19.8 18.3  1.5   7  28.5   33.8 338  320  553  233  260  592  332
 4 1995  51.4 18.6 17.4  1.2   6  49.2   83.0 376  364  554  190  296  588  292
 5 1996  67.3 15.9 13.2  2.7  16  59.3  142.3 406  381  528  147  320  581  261
 6 1997  79.9 12.6 10.2  2.4  19  58.3  200.6 441  411  571  160  349  625  276
 7 1998  89.2  9.3  6.3  3.0  32  49.4  250.0 447  392  563  171  360  672  312
 8 1999  95.2  6.0  3.9  2.1  35  34.8  284.7 488  414  625  211  384  682  298
 9 2000  99.4  4.2  2.7  1.5  35  25.7  310.4 483  432  575  143  385  694  309
10 2001 103.9  4.5  1.2  3.3  73  28.7  339.1 589  469  632  163  416  765  349
11 2002 106.6  2.7  1.2  1.5  55  17.9  357.0 508  451  553  102  425  714  289
12 2003 108.1  1.5  0.3  1.2  80  10.1  367.1 598  474  629  155  474  748  274
13 2004 109.0  0.9  0.3  0.6  66   6.1  373.3 574  494  614  120  494  685  191
14 2005 109.9  0.9  0.0  0.9 100   6.2  379.4 626    0  626  626  579  706  127
15 2006 111.1  1.2  0.3  0.9  74   8.3  387.8 583  478  618  140  478  684  206
16 2007 112.3  1.2  0.3  0.9  75   8.4  396.2 596  477  635  158  477  713  236
17 2008 114.1  1.8  0.6  1.2  66  12.8  409.0 571  486  614  128  482  667  185
18 2009 115.0  0.9  0.3  0.6  66   6.5  415.5 588  491  637  146  491  646  155
19 2010 116.2  1.2  0.0  1.2 100   8.7  424.2 682    0  682  682  529  751  222
20 2011 118.3  2.1  0.0  2.1 100  15.5  439.7 660    0  660  660  518  754  236
21 2012 119.8  1.5  0.3  1.2  80  11.2  450.9 613  491  644  153  491  747  256
22 2013 121.6  1.8  0.0  1.8  99  13.7  464.5 623    0  623  623  511  750  239
23 2014 123.1  1.5  0.3  1.2  80  11.5  476.1 641  483  680  197  483  766  283
24 2015 124.3  1.2  0.0  1.2 100   9.3  485.4 626    0  626  626  538  750  212
25 2016 125.2  0.9  0.0  0.9  99   7.1  492.4 577    0  577  577  532  661  129

Core Length:  124.2 mm
Core Density: 540 kg/m3
Cross-sectional Density:  488 kg/m3
Early/Latewood Threshold: 500 kg/m3
Attenuation Constant: 3.13

ÄÄÄÄÄÄÄÄÄÄÄÄÄÄÄÄÄÄÄÄÄÄÄÄÄÄÄÄÄÄÄÄÄÄÄÄÄÄÄÄÄÄÄÄÄÄÄÄÄÄÄÄÄÄÄÄÄÄÄÄÄÄÄÄÄÄÄÄÄÄÄÄÄÄÄÄÄÄÄ
Core : 33
ÄÄÄÄÄÄÄÂÄÄÄÄÄÄÄÄÄÄÄÄÄÄÄÄÄÄÄÄÄÄÄÄÄÂÄÄÄÄÄÄÄÄÄÄÂÄÄÄÄÄÄÄÄÄÄÄÄÄÄÄÄÄÄÄÄÄÄÄÄÄÄÄÄÄÄÄÄÄÄ
       ³Widths (mm)              ³ Areas    ³ Densities (kg/m3)
       ³                         ³ (cmý)    ³
Ring   ³Outer Ring Erly Late   % ³Incr Total³Ring E/Wd L/Wd Unif  Min  Max  Rng
 # Year³ Rad.      Wood Wood  LW ³          ³mean mean mean
ÄÄÄÄÄÄÄÁÄÄÄÄÄÄÄÄÄÄÄÄÄÄÄÄÄÄÄÄÄÄÄÄÄÁÄÄÄÄÄÄÄÄÄÄÁÄÄÄÄÄÄÄÄÄÄÄÄÄÄÄÄÄÄÄÄÄÄÄÄÄÄÄÄÄÄÄÄÄÄ

 1 1992  10.8 10.8 10.8  0.0   0   3.7    3.7 328  328    0    0  203  479  276
 2 1993  24.9 14.1 13.2  0.9   6  15.8   19.5 377  368  505  137  270  509  239
 3 1994  42.6 17.7 15.6  2.1  11  37.5   57.0 373  346  574  228  260  648  388
 4 1995  54.0 11.4  9.9  1.5  13  34.6   91.6 413  392  552  160  323  607  284
 5 1996  67.2 13.2 12.0  1.2   9  50.3  141.9 397  383  539  156  293  585  292
 6 1997  75.6  8.4  7.2  1.2  14  37.7  179.6 412  385  573  188  280  633  353
 7 1998  80.4  4.8  4.2  0.6  12  23.5  203.1 394  373  542  169  305  563  258
 8 1999  86.4  6.0  3.9  2.1  35  31.4  234.5 452  404  540  136  321  613  292
 9 2000  90.3  3.9  3.0  0.9  23  21.6  256.2 433  394  562  168  302  631  329
10 2001  92.7  2.4  2.1  0.3  12  13.8  270.0 438  418  579  161  323  579  256
11 2002  94.5  1.8  0.9  0.9  50  10.6  280.6 476  391  561  170  327  643  316
12 2003  96.9  2.4  0.3  2.1  87  14.4  295.0 570  435  590  155  435  657  222
13 2004  99.0  2.1  0.9  1.2  57  12.9  307.9 523  450  578  128  433  654  221
14 2005 100.8  1.8  0.6  1.2  66  11.3  319.2 549  451  598  147  427  701  274
15 2006 102.0  1.2  0.3  0.9  74   7.6  326.9 586  449  632  183  449  659  210
16 2007 104.1  2.1  0.6  1.5  71  13.6  340.4 578  443  632  189  420  724  304
17 2008 106.2  2.1  0.6  1.5  71  13.9  354.3 558  428  610  182  419  682  263
18 2009 108.3  2.1  0.9  1.2  57  14.2  368.5 563  452  646  194  430  695  265
19 2010 110.1  1.8  0.6  1.2  66  12.4  380.8 537  438  586  148  432  640  208
20 2011 111.9  1.8  0.6  1.2  66  12.6  393.4 549  444  602  158  412  674  262
21 2012 113.4  1.5  0.6  0.9  60  10.6  404.0 524  431  585  154  404  628  224
22 2013 114.9  1.5  0.6  0.9  60  10.8  414.8 528  465  570  105  460  602  142
23 2014 116.7  1.8  0.6  1.2  66  13.1  427.9 518  444  555  111  444  601  157
24 2015 117.9  1.2  0.6  0.6  50   8.8  436.7 552  483  622  139  482  626  144
25 2016 118.8  0.9  0.6  0.3  33   6.7  443.4 450  418  515   97  406  515  109

Core Length:  118.8 mm
Core Density: 483 kg/m3
Cross-sectional Density:  459 kg/m3
Early/Latewood Threshold: 500 kg/m3
Attenuation Constant: 3.13

ÄÄÄÄÄÄÄÄÄÄÄÄÄÄÄÄÄÄÄÄÄÄÄÄÄÄÄÄÄÄÄÄÄÄÄÄÄÄÄÄÄÄÄÄÄÄÄÄÄÄÄÄÄÄÄÄÄÄÄÄÄÄÄÄÄÄÄÄÄÄÄÄÄÄÄÄÄÄÄ
Core : 40
ÄÄÄÄÄÄÄÂÄÄÄÄÄÄÄÄÄÄÄÄÄÄÄÄÄÄÄÄÄÄÄÄÄÂÄÄÄÄÄÄÄÄÄÄÂÄÄÄÄÄÄÄÄÄÄÄÄÄÄÄÄÄÄÄÄÄÄÄÄÄÄÄÄÄÄÄÄÄÄ
       ³Widths (mm)              ³ Areas    ³ Densities (kg/m3)
       ³                         ³ (cmý)    ³
Ring   ³Outer Ring Erly Late   % ³Incr Total³Ring E/Wd L/Wd Unif  Min  Max  Rng
 # Year³ Rad.      Wood Wood  LW ³          ³mean mean mean
ÄÄÄÄÄÄÄÁÄÄÄÄÄÄÄÄÄÄÄÄÄÄÄÄÄÄÄÄÄÄÄÄÄÁÄÄÄÄÄÄÄÄÄÄÁÄÄÄÄÄÄÄÄÄÄÄÄÄÄÄÄÄÄÄÄÄÄÄÄÄÄÄÄÄÄÄÄÄÄ

 3 1993  16.3 16.3 10.5  1.8  11   8.3    8.3 391  361  563  202  301  603  302
 4 1994  37.3 21.0 18.9  2.1  10  35.4   43.7 376  357  551  194  281  598  317
 5 1995  54.4 17.1 15.6  1.5   8  49.3   93.0 393  376  569  193  291  615  324
 6 1996  70.0 15.6 12.6  3.0  19  61.0  153.9 429  397  560  163  311  648  337
 7 1997  80.8 10.8  7.5  3.3  30  51.2  205.1 474  436  561  125  381  610  229
 8 1998  88.6  7.8  6.0  1.8  23  41.5  246.6 467  432  585  153  393  632  239
 9 1999  96.1  7.5  4.5  3.0  40  43.5  290.1 497  433  594  161  373  660  287
10 2000 101.5  5.4  3.6  1.8  33  33.5  323.7 496  451  587  136  400  692  292
11 2001 106.9  5.4  2.7  2.7  50  35.4  359.0 527  452  603  151  403  666  263
12 2002 110.8  3.9  2.1  1.8  46  26.7  385.7 533  453  627  174  399  718  319
13 2003 115.6  4.8  1.8  3.0  62  34.1  419.8 546  479  586  107  456  673  217
14 2004 119.8  4.2  0.9  3.3  78  31.1  450.9 574  465  604  139  454  734  280
15 2005 124.3  4.5  1.2  3.3  73  34.5  485.4 571  467  608  141  445  726  281
16 2006 127.3  3.0  0.9  2.1  70  23.7  509.1 586  475  634  159  459  702  243
17 2007 130.0  2.7  0.6  2.1  77  21.8  530.9 604  484  638  154  477  758  281
18 2008 134.2  4.2  1.2  3.0  71  34.9  565.8 608  482  658  176  470  729  259
19 2009 137.8  3.6  0.9  2.7  75  30.8  596.6 614  485  657  172  477  779  302
20 2010 140.5  2.7  0.0  2.7 100  23.6  620.2 623    0  623  623  505  765  260
21 2011 143.8  3.3  0.3  3.0  90  29.5  649.6 643  481  660  179  481  737  256
22 2012 147.1  3.3  0.6  2.7  81  30.2  679.8 632  489  663  174  482  777  295
23 2013 150.4  3.3  0.0  3.3  99  30.8  710.6 659    0  659  659  539  761  222
24 2014 154.0  3.6  0.0  3.6 100  34.4  745.1 651    0  651  651  504  764  260
25 2015 156.4  2.4  0.0  2.4  99  23.4  768.5 659    0  659  659  551  777  226
26 2016 158.5  2.1  0.3  1.8  85  20.8  789.2 642  437  676  239  437  769  332

Core Length:  154.5 mm
Core Density: 549 kg/m3
Cross-sectional Density:  537 kg/m3
Early/Latewood Threshold: 500 kg/m3
Attenuation Constant: 3.13

ÄÄÄÄÄÄÄÄÄÄÄÄÄÄÄÄÄÄÄÄÄÄÄÄÄÄÄÄÄÄÄÄÄÄÄÄÄÄÄÄÄÄÄÄÄÄÄÄÄÄÄÄÄÄÄÄÄÄÄÄÄÄÄÄÄÄÄÄÄÄÄÄÄÄÄÄÄÄÄ
Core : 42
ÄÄÄÄÄÄÄÂÄÄÄÄÄÄÄÄÄÄÄÄÄÄÄÄÄÄÄÄÄÄÄÄÄÂÄÄÄÄÄÄÄÄÄÄÂÄÄÄÄÄÄÄÄÄÄÄÄÄÄÄÄÄÄÄÄÄÄÄÄÄÄÄÄÄÄÄÄÄÄ
       ³Widths (mm)              ³ Areas    ³ Densities (kg/m3)
       ³                         ³ (cmý)    ³
Ring   ³Outer Ring Erly Late   % ³Incr Total³Ring E/Wd L/Wd Unif  Min  Max  Rng
 # Year³ Rad.      Wood Wood  LW ³          ³mean mean mean
ÄÄÄÄÄÄÄÁÄÄÄÄÄÄÄÄÄÄÄÄÄÄÄÄÄÄÄÄÄÄÄÄÄÁÄÄÄÄÄÄÄÄÄÄÁÄÄÄÄÄÄÄÄÄÄÄÄÄÄÄÄÄÄÄÄÄÄÄÄÄÄÄÄÄÄÄÄÄÄ

 1 1992   4.2  4.2  4.2  0.0   0   0.6    0.6 346  346    0    0  263  452  189
 2 1993  16.2 12.0 10.8  1.2  10   7.7    8.2 405  388  566  178  344  593  249
 3 1994  36.3 20.1 17.4  2.7  13  33.2   41.4 414  388  583  195  345  618  273
 4 1995  51.0 14.7 12.9  1.8  12  40.3   81.7 407  386  558  172  342  629  287
 5 1996  67.8 16.8 14.7  2.1  12  62.7  144.4 396  374  551  177  311  608  297
 6 1997  78.3 10.5  8.7  1.8  17  48.2  192.6 429  401  566  165  349  625  276
 7 1998  85.5  7.2  6.0  1.2  16  37.1  229.7 424  394  574  180  341  606  265
 8 1999  93.0  7.5  4.5  3.0  40  42.1  271.7 464  401  558  157  362  632  270
 9 2000  98.4  5.4  3.9  1.5  27  32.5  304.2 444  391  583  192  340  649  309
10 2001 104.7  6.3  4.5  1.8  28  40.2  344.4 442  403  539  136  316  601  285
11 2002 110.7  6.0  4.2  1.8  30  40.6  385.0 442  392  558  166  312  627  315
12 2003 117.9  7.2  6.3  0.9  12  51.7  436.7 423  404  554  150  355  577  222
13 2004 125.1  7.2  5.4  1.8  24  55.0  491.7 426  394  522  128  320  545  225
14 2005 132.3  7.2  4.8  2.4  33  58.2  549.9 443  388  553  165  316  629  313
15 2006 138.0  5.7  4.5  1.2  21  48.4  598.3 444  425  515   90  307  530  223
16 2007 143.4  5.4  3.3  2.1  38  47.7  646.0 470  411  562  151  336  629  293
17 2008 148.5  5.1  3.0  2.1  41  46.8  692.8 460  389  562  173  312  607  295
18 2009 152.7  4.2  2.4  1.8  42  39.7  732.5 463  383  570  187  337  647  310
19 2010 155.4  2.7  1.2  1.5  55  26.1  758.7 503  427  565  138  366  621  255
20 2011 158.1  2.7  1.2  1.5  55  26.6  785.3 480  379  562  183  338  618  280
21 2012 161.4  3.3  1.5  1.8  54  33.1  818.4 500  402  582  180  334  637  303
22 2013 165.0  3.6  2.1  1.5  41  36.9  855.3 484  403  596  193  350  672  322
23 2014 169.2  4.2  1.5  2.7  64  44.1  899.4 514  417  568  151  370  596  226
24 2015 173.4  4.2  2.1  2.1  50  45.2  944.6 471  401  542  141  339  566  227
25 2016 176.7  3.3  1.5  1.8  54  36.3  980.9 477  398  543  145  342  574  232

Core Length:  176.7 mm
Core Density: 446 kg/m3
Cross-sectional Density:  449 kg/m3
Early/Latewood Threshold: 500 kg/m3
Attenuation Constant: 3.13

ÄÄÄÄÄÄÄÄÄÄÄÄÄÄÄÄÄÄÄÄÄÄÄÄÄÄÄÄÄÄÄÄÄÄÄÄÄÄÄÄÄÄÄÄÄÄÄÄÄÄÄÄÄÄÄÄÄÄÄÄÄÄÄÄÄÄÄÄÄÄÄÄÄÄÄÄÄÄÄ
Core : 46
ÄÄÄÄÄÄÄÂÄÄÄÄÄÄÄÄÄÄÄÄÄÄÄÄÄÄÄÄÄÄÄÄÄÂÄÄÄÄÄÄÄÄÄÄÂÄÄÄÄÄÄÄÄÄÄÄÄÄÄÄÄÄÄÄÄÄÄÄÄÄÄÄÄÄÄÄÄÄÄ
       ³Widths (mm)              ³ Areas    ³ Densities (kg/m3)
       ³                         ³ (cmý)    ³
Ring   ³Outer Ring Erly Late   % ³Incr Total³Ring E/Wd L/Wd Unif  Min  Max  Rng
 # Year³ Rad.      Wood Wood  LW ³          ³mean mean mean
ÄÄÄÄÄÄÄÁÄÄÄÄÄÄÄÄÄÄÄÄÄÄÄÄÄÄÄÄÄÄÄÄÄÁÄÄÄÄÄÄÄÄÄÄÁÄÄÄÄÄÄÄÄÄÄÄÄÄÄÄÄÄÄÄÄÄÄÄÄÄÄÄÄÄÄÄÄÄÄ

 2 1992  15.9 15.9 12.9  0.0   0   7.9    7.9 336  336    0    0  264  424  160
 3 1993  28.8 12.9 12.6  0.3   2  18.1   26.1 355  352  502  150  272  502  230
 4 1994  46.8 18.0 16.5  1.5   8  42.8   68.8 362  343  565  222  267  602  335
 5 1995  63.0 16.2 15.0  1.2   7  55.9  124.7 379  364  560  196  307  598  291
 6 1996  76.5 13.5 12.0  1.5  11  59.2  183.9 404  386  545  159  307  593  286
 7 1997  86.7 10.2  7.8  2.4  23  52.3  236.2 435  397  556  159  332  611  279
 8 1998  92.7  6.0  5.1  0.9  15  33.8  270.0 405  383  526  143  335  548  213
 9 1999  99.9  7.2  5.1  2.1  29  43.6  313.5 439  393  552  159  314  595  281
10 2000 105.0  5.1  3.9  1.2  23  32.8  346.4 447  396  615  219  311  673  362
11 2001 109.2  4.2  2.4  1.8  42  28.3  374.6 482  416  570  154  375  650  275
12 2002 111.6  2.4  1.5  0.9  37  16.6  391.3 491  411  625  214  361  687  326
13 2003 114.3  2.7  1.2  1.5  55  19.2  410.4 524  479  560   81  462  598  136
14 2004 117.3  3.0  1.2  1.8  60  21.8  432.3 557  451  628  177  430  727  297
15 2005 120.6  3.3  1.2  2.1  63  24.7  456.9 550  455  605  150  424  705  281
16 2006 123.3  2.7  1.5  1.2  44  20.7  477.6 531  457  624  167  415  686  271
17 2007 125.7  2.4  0.9  1.5  62  18.8  496.4 551  467  602  135  434  736  302
18 2008 128.4  2.7  0.6  2.1  77  21.6  517.9 590  452  630  178  431  709  278
19 2009 132.0  3.6  1.2  2.4  66  29.5  547.4 570  462  624  162  447  735  288
20 2010 135.0  3.0  0.9  2.1  70  25.2  572.6 575  471  620  149  462  718  256
21 2011 138.9  3.9  0.6  3.3  84  33.6  606.1 592  465  615  150  434  702  268
22 2012 142.5  3.6  1.2  2.4  66  31.8  637.9 566  453  623  170  439  709  270
23 2013 145.2  2.7  0.9  1.8  66  24.4  662.3 588  488  638  150  485  729  244
24 2014 147.6  2.4  0.6  1.8  75  22.1  684.4 592  477  631  154  463  750  287
25 2015 150.0  2.4  0.0  2.4 100  22.4  706.9 613    0  613  613  505  739  234
26 2016 152.1  2.1  0.0  2.1  99  19.9  726.8 662    0  662  662  539  794  255

Core Length:  149.1 mm
Core Density: 503 kg/m3
Cross-sectional Density:  488 kg/m3
Early/Latewood Threshold: 500 kg/m3
Attenuation Constant: 3.13

ÄÄÄÄÄÄÄÄÄÄÄÄÄÄÄÄÄÄÄÄÄÄÄÄÄÄÄÄÄÄÄÄÄÄÄÄÄÄÄÄÄÄÄÄÄÄÄÄÄÄÄÄÄÄÄÄÄÄÄÄÄÄÄÄÄÄÄÄÄÄÄÄÄÄÄÄÄÄÄ
Core : 48
ÄÄÄÄÄÄÄÂÄÄÄÄÄÄÄÄÄÄÄÄÄÄÄÄÄÄÄÄÄÄÄÄÄÂÄÄÄÄÄÄÄÄÄÄÂÄÄÄÄÄÄÄÄÄÄÄÄÄÄÄÄÄÄÄÄÄÄÄÄÄÄÄÄÄÄÄÄÄÄ
       ³Widths (mm)              ³ Areas    ³ Densities (kg/m3)
       ³                         ³ (cmý)    ³
Ring   ³Outer Ring Erly Late   % ³Incr Total³Ring E/Wd L/Wd Unif  Min  Max  Rng
 # Year³ Rad.      Wood Wood  LW ³          ³mean mean mean
ÄÄÄÄÄÄÄÁÄÄÄÄÄÄÄÄÄÄÄÄÄÄÄÄÄÄÄÄÄÄÄÄÄÁÄÄÄÄÄÄÄÄÄÄÁÄÄÄÄÄÄÄÄÄÄÄÄÄÄÄÄÄÄÄÄÄÄÄÄÄÄÄÄÄÄÄÄÄÄ

 1 1993  10.8 10.8 10.5  0.3   2   3.7    3.7 328  323  502  179  146  502  356
 2 1994  30.0 19.2 18.0  1.2   6  24.6   28.3 328  315  521  206  241  536  295
 3 1995  47.4 17.4 16.5  0.9   5  42.3   70.6 320  306  565  259  257  576  319
 4 1996  63.3 15.9 15.3  0.6   3  55.3  125.9 323  316  516  200  218  532  314
 5 1997  74.4 11.1  9.9  1.2  10  48.0  173.9 363  343  531  188  266  572  306
 6 1998  83.7  9.3  7.5  1.8  19  46.2  220.1 382  346  533  187  275  555  280
 7 1999  94.8 11.1  9.6  1.5  13  62.2  282.3 386  362  540  178  298  591  293
 8 2000 103.2  8.4  6.9  1.5  17  52.3  334.6 380  340  562  222  273  594  321
 9 2001 109.2  6.0  4.2  1.8  30  40.0  374.6 415  353  560  207  278  616  338
10 2002 114.9  5.7  3.6  2.1  36  40.1  414.8 422  329  582  253  268  656  388
11 2003 119.7  4.8  2.7  2.1  43  35.4  450.1 456  377  558  181  337  621  284
12 2004 123.9  4.2  3.0  1.2  28  32.1  482.3 441  382  588  206  341  639  298
13 2005 126.9  3.0  1.5  1.5  50  23.6  505.9 461  371  552  181  342  627  285
14 2006 128.1  1.2  0.6  0.6  49   9.6  515.5 499  436  562  126  422  576  154
15 2007 129.6  1.5  0.9  0.6  40  12.1  527.7 504  446  593  147  417  612  195
16 2008 132.0  2.4  0.9  1.5  62  19.7  547.4 577  453  652  199  434  728  294
17 2009 135.9  3.9  1.5  2.4  61  32.8  580.2 538  429  606  177  405  684  279
18 2010 139.5  3.6  1.5  2.1  58  31.1  611.4 548  436  628  192  421  715  294
19 2011 144.9  5.4  2.4  3.0  55  48.2  659.6 554  449  639  190  407  704  297
20 2012 148.5  3.6  1.8  1.8  50  33.2  692.8 520  426  614  188  389  695  306
21 2013 152.7  4.2  1.8  2.4  57  39.7  732.5 545  439  624  185  408  718  310
22 2014 156.3  3.6  1.5  2.1  58  34.9  767.5 548  439  626  187  404  708  304
23 2015 159.3  3.0  1.5  1.5  50  29.7  797.2 541  438  644  206  420  707  287
24 2016 161.7  2.4  0.9  1.5  62  24.2  821.4 527  423  590  167  381  643  262

Core Length:  161.7 mm
Core Density: 454 kg/m3
Cross-sectional Density:  444 kg/m3
Early/Latewood Threshold: 500 kg/m3
Attenuation Constant: 3.13
