Repository: StevenDovey/Densiometry

# Densiometry

R reimplementation of the **EDITOR** data-processing pipeline for the
FRI Direct-Scanning X-Ray Densitometer (Cown & Clement 1983; system software
upgraded in the 1990s), maintained at BSI (formerly Forest Research Institute),
Rotorua, NZ.

---

## Background

The FRI densitometer uses a Fe-55 radioisotopic source and a scintillation
detector to measure wood density at 0.3 mm spatial resolution along machined
increment cores (2 mm thick, 5 mm increment).  Raw count data are written to
`.SCN` files by the SCANNA acquisition program.

The original **EDITOR** program reads `.SCN` files, lets the operator check and

File: trials completed/FR121_6_Tarawera_finished/Densitometry/SCN files/TARA24.DAT
File : C:\DENSITOM\TARAWE~2\TARA24.DAT
Cores :
4
7
12
13
16
22
28
29
34
40
44
45

ÄÄÄÄÄÄÄÄÄÄÄÄÄÄÄÄÄÄÄÄÄÄÄÄÄÄÄÄÄÄÄÄÄÄÄÄÄÄÄÄÄÄÄÄÄÄÄÄÄÄÄÄÄÄÄÄÄÄÄÄÄÄÄÄÄÄÄÄÄÄÄÄÄÄÄÄÄÄÄ
Core : 4
ÄÄÄÄÄÄÄÂÄÄÄÄÄÄÄÄÄÄÄÄÄÄÄÄÄÄÄÄÄÄÄÄÄÂÄÄÄÄÄÄÄÄÄÄÂÄÄÄÄÄÄÄÄÄÄÄÄÄÄÄÄÄÄÄÄÄÄÄÄÄÄÄÄÄÄÄÄÄÄ
       ³Widths (mm)              ³ Areas    ³ Densities (kg/m3)
       ³                         ³ (cmý)    ³
Ring   ³Outer Ring Erly Late   % ³Incr Total³Ring E/Wd L/Wd Unif  Min  Max  Rng
 # Year³ Rad.      Wood Wood  LW ³          ³mean mean mean
ÄÄÄÄÄÄÄÁÄÄÄÄÄÄÄÄÄÄÄÄÄÄÄÄÄÄÄÄÄÄÄÄÄÁÄÄÄÄÄÄÄÄÄÄÁÄÄÄÄÄÄÄÄÄÄÄÄÄÄÄÄÄÄÄÄÄÄÄÄÄÄÄÄÄÄÄÄÄÄ

 2 1992   7.5  7.5  4.5  0.0   0   1.8    1.8 380  380    0    0  343  448  105
 3 1993  20.7 13.2 11.4  1.8  13  11.7   13.5 386  365  524  159  313  550  237
 4 1994  41.7 21.0 19.2  1.8   8  41.2   54.6 367  350  549  199  287  578  291
 5 1995  59.4 17.7 16.2  1.5   8  56.2  110.8 372  357  539  182  291  588  297
 6 1996  73.8 14.4 13.2  1.2   8  60.3  171.1 403  392  526  134  297  536  239
 7 1997  85.8 12.0  9.6  2.4  20  60.2  231.3 424  393  548  155  289  586  297
 8 1998  96.3 10.5  9.3  1.2  11  60.1  291.3 369  350  511  161  259  526  267
 9 1999 106.8 10.5  8.1  2.4  22  67.0  358.3 409  371  538  167  293  573  280
10 2000 111.0  4.2  3.6  0.6  14  28.7  387.1 389  367  523  156  293  545  252
11 2001 114.3  3.3  2.1  1.2  36  23.4  410.4 490  422  611  189  346  651  305
12 2002 116.7  2.4  1.5  0.9  37  17.4  427.9 475  393  613  220  343  637  294
13 2003 119.1  2.4  1.5  0.9  37  17.8  445.6 494  438  589  151  403  613  210
14 2004 120.6  1.5  0.9  0.6  40  11.3  456.9 475  419  560  141  394  570  176
15 2005 121.5  0.9  0.3  0.6  66   6.8  463.8 535  404  601  197  404  613  209
16 2006 123.3  1.8  0.9  0.9  50  13.8  477.6 501  432  570  138  391  645  254
17 2007 125.1  1.8  0.6  1.2  66  14.0  491.7 548  440  601  161  440  641  201
18 2008 126.9  1.8  0.9  0.9  50  14.3  505.9 528  408  647  239  376  680  304
19 2009 128.7  1.8  0.6  1.2  66  14.5  520.4 514  421  560  139  415  612  197
20 2010 130.2  1.5  0.6  0.9  60  12.2  532.6 552  431  633  202  385  685  300
21 2011 133.2  3.0  1.2  1.8  60  24.8  557.4 531  417  607  190  383  657  274
22 2012 135.6  2.4  1.2  1.2  50  20.3  577.7 503  399  607  208  360  633  273
23 2013 137.7  2.1  0.6  1.5  71  18.0  595.7 534  409  584  175  389  701  312
24 2014 140.4  2.7  0.9  1.8  66  23.6  619.3 564  421  636  215  371  691  320
25 2015 142.8  2.4  0.9  1.5  62  21.4  640.6 544  395  633  238  378  698  320
26 2016 144.6  1.8  0.6  1.2  66  16.3  656.9 549  431  608  177  412  680  268

Core Length:  141.6 mm
Core Density: 473 kg/m3
Cross-sectional Density:  445 kg/m3
Early/Latewood Threshold: 500 kg/m3
Attenuation Constant: 3.13

ÄÄÄÄÄÄÄÄÄÄÄÄÄÄÄÄÄÄÄÄÄÄÄÄÄÄÄÄÄÄÄÄÄÄÄÄÄÄÄÄÄÄÄÄÄÄÄÄÄÄÄÄÄÄÄÄÄÄÄÄÄÄÄÄÄÄÄÄÄÄÄÄÄÄÄÄÄÄÄ
Core : 7
ÄÄÄÄÄÄÄÂÄÄÄÄÄÄÄÄÄÄÄÄÄÄÄÄÄÄÄÄÄÄÄÄÄÂÄÄÄÄÄÄÄÄÄÄÂÄÄÄÄÄÄÄÄÄÄÄÄÄÄÄÄÄÄÄÄÄÄÄÄÄÄÄÄÄÄÄÄÄÄ
       ³Widths (mm)              ³ Areas    ³ Densities (kg/m3)
       ³                         ³ (cmý)    ³
Ring   ³Outer Ring Erly Late   % ³Incr Total³Ring E/Wd L/Wd Unif  Min  Max  Rng
 # Year³ Rad.      Wood Wood  LW ³          ³mean mean mean
ÄÄÄÄÄÄÄÁÄÄÄÄÄÄÄÄÄÄÄÄÄÄÄÄÄÄÄÄÄÄÄÄÄÁÄÄÄÄÄÄÄÄÄÄÁÄÄÄÄÄÄÄÄÄÄÄÄÄÄÄÄÄÄÄÄÄÄÄÄÄÄÄÄÄÄÄÄÄÄ

 1 1992   6.3  6.3  6.3  0.0   0   1.2    1.2 309  309    0    0  234  398  164
 2 1993  18.3 12.0 12.0  0.0   0   9.3   10.5 329  329    0    0  264  476  212
 3 1994  41.1 22.8 22.5  0.3   1  42.5   53.1 324  322  505  183  235  505  270
 4 1995  59.7 18.6 17.7  0.9   4  58.9  112.0 346  336  542  206  256  562  306
 5 1996  79.5 19.8 19.2  0.6   3  86.6  198.6 352  347  515  168  260  518  258
 6 1997  94.2 14.7 13.2  1.5  10  80.2  278.8 370  352  525  173  272  541  269
 7 1998 106.2 12.0 11.1  0.9   7  75.5  354.3 354  341  513  172  282  515  233
 8 1999 117.9 11.7 10.8  0.9   7  82.4  436.7 371  360  508  148  302  513  211
 9 2000 126.0  8.1  6.9  1.2  14  62.1  498.8 373  345  534  189  289  546  257
10 2001 134.1  8.1  6.9  1.2  14  66.2  564.9 386  362  522  160  297  538  241
11 2002 140.1  6.0  4.5  1.5  25  51.7  616.6 414  366  560  194  302  587  285
12 2003 145.5  5.4  4.5  0.9  16  48.5  665.1 428  404  546  142  366  571  205
13 2004 149.7  4.2  3.3  0.9  21  39.0  704.0 393  358  520  162  293  560  267
14 2005 154.2  4.5  3.3  1.2  26  43.0  747.0 431  387  551  164  331  602  271
15 2006 159.0  4.8  3.9  0.9  18  47.2  794.2 422  391  558  167  310  574  264
16 2007 164.1  5.1  3.6  1.5  29  51.8  846.0 442  395  555  160  312  581  269
17 2008 170.1  6.0  3.3  2.7  45  63.0  909.0 465  390  558  168  318  607  289
18 2009 176.4  6.3  3.3  3.0  47  68.6  977.6 477  402  559  157  326  622  296
19 2010 182.1  5.7  3.9  1.8  31  64.2 1041.8 463  407  583  176  303  679  376
20 2011 188.7  6.6  4.5  2.1  31  76.9 1118.6 462  415  564  149  361  590  229
21 2012 193.5  4.8  2.7  2.1  43  57.6 1176.3 479  390  593  203  338  659  321
22 2013 197.7  4.2  2.4  1.8  42  51.6 1227.9 486  407  592  185  341  646  305
23 2014 202.5  4.8  3.0  1.8  37  60.3 1288.2 463  401  566  165  337  615  278
24 2015 206.7  4.2  2.4  1.8  42  54.0 1342.2 459  387  555  168  341  564  223
25 2016 211.2  4.5  3.0  1.5  33  59.1 1401.3 459  407  563  156  328  605  277

Core Length:  211.2 mm
Core Density: 410 kg/m3
Cross-sectional Density:  415 kg/m3
Early/Latewood Threshold: 500 kg/m3
Attenuation Constant: 3.13

ÄÄÄÄÄÄÄÄÄÄÄÄÄÄÄÄÄÄÄÄÄÄÄÄÄÄÄÄÄÄÄÄÄÄÄÄÄÄÄÄÄÄÄÄÄÄÄÄÄÄÄÄÄÄÄÄÄÄÄÄÄÄÄÄÄÄÄÄÄÄÄÄÄÄÄÄÄÄÄ
Core : 12
ÄÄÄÄÄÄÄÂÄÄÄÄÄÄÄÄÄÄÄÄÄÄÄÄÄÄÄÄÄÄÄÄÄÂÄÄÄÄÄÄÄÄÄÄÂÄÄÄÄÄÄÄÄÄÄÄÄÄÄÄÄÄÄÄÄÄÄÄÄÄÄÄÄÄÄÄÄÄÄ
       ³Widths (mm)              ³ Areas    ³ Densities (kg/m3)
       ³                         ³ (cmý)    ³
Ring   ³Outer Ring Erly Late   % ³Incr Total³Ring E/Wd L/Wd Unif  Min  Max  Rng
 # Year³ Rad.      Wood Wood  LW ³          ³mean mean mean
ÄÄÄÄÄÄÄÁÄÄÄÄÄÄÄÄÄÄÄÄÄÄÄÄÄÄÄÄÄÄÄÄÄÁÄÄÄÄÄÄÄÄÄÄÁÄÄÄÄÄÄÄÄÄÄÄÄÄÄÄÄÄÄÄÄÄÄÄÄÄÄÄÄÄÄÄÄÄÄ

 1 1992   8.6  8.6  6.6  0.0   0   2.3    2.3 335  335    0    0  280  491  211
 2 1993  23.0 14.4 14.4  0.0   0  14.3   16.6 337  337    0    0  272  478  206
 3 1994  43.1 20.1 19.5  0.6   2  41.7   58.4 322  316  514  198  270  529  259
 4 1995  59.9 16.8 16.2  0.6   3  54.4  112.7 337  331  520  189  270  525  255
 5 1996  75.5 15.6 15.0  0.6   3  66.4  179.1 333  325  515  190  277  531  254
 6 1997  86.0 10.5  9.3  1.2  11  53.3  232.4 386  367  539  172  287  566  279
 7 1998  93.8  7.8  6.9  0.9  11  44.1  276.4 388  368  544  176  316  556  240
 8 1999 102.2  8.4  6.6  1.8  21  51.7  328.1 428  401  527  126  333  555  222
 9 2000 108.8  6.6  5.4  1.2  18  43.7  371.9 385  351  535  184  315  564  249
10 2001 113.0  4.2  3.3  0.9  21  29.3  401.2 419  383  550  167  339  580  241
11 2002 116.0  3.0  2.1  0.9  30  21.6  422.7 456  393  604  211  335  625  290
12 2003 119.6  3.6  2.7  0.9  25  26.6  449.4 465  436  553  117  335  585  250
13 2004 122.3  2.7  1.8  0.9  33  20.5  469.9 484  421  610  189  352  661  309
14 2005 125.0  2.7  1.5  1.2  44  21.0  490.9 492  435  563  128  384  643  259
15 2006 127.7  2.7  1.8  0.9  33  21.4  512.3 475  438  549  111  386  580  194
16 2007 131.0  3.3  2.4  0.9  27  26.8  539.1 443  398  561  163  344  578  234
17 2008 133.7  2.7  1.5  1.2  44  22.5  561.6 475  420  543  123  361  599  238
18 2009 135.5  1.8  0.9  0.9  50  15.2  576.8 508  451  565  114  419  607  188
19 2010 137.0  1.5  0.6  0.9  60  12.8  589.6 512  430  567  137  403  627  224
20 2011 138.5  1.5  0.6  0.9  60  13.0  602.6 532  438  595  157  416  632  216
21 2012 139.4  0.9  0.3  0.6  66   7.9  610.5 559  417  631  214  417  658  241
22 2013 140.9  1.5  0.3  1.2  80  13.2  623.7 555  406  592  186  406  681  275
23 2014 142.7  1.8  0.6  1.2  66  16.0  639.7 538  394  610  216  374  673  299
24 2015 144.2  1.5  0.6  0.9  60  13.5  653.3 551  441  625  184  421  671  250
25 2016 145.1  0.9  0.3  0.6  66   8.2  661.4 561  477  603  126  477  607  130

Core Length:  143.1 mm
Core Density: 451 kg/m3
Cross-sectional Density:  419 kg/m3
Early/Latewood Threshold: 500 kg/m3
Attenuation Constant: 3.13

ÄÄÄÄÄÄÄÄÄÄÄÄÄÄÄÄÄÄÄÄÄÄÄÄÄÄÄÄÄÄÄÄÄÄÄÄÄÄÄÄÄÄÄÄÄÄÄÄÄÄÄÄÄÄÄÄÄÄÄÄÄÄÄÄÄÄÄÄÄÄÄÄÄÄÄÄÄÄÄ
Core : 13
ÄÄÄÄÄÄÄÂÄÄÄÄÄÄÄÄÄÄÄÄÄÄÄÄÄÄÄÄÄÄÄÄÄÂÄÄÄÄÄÄÄÄÄÄÂÄÄÄÄÄÄÄÄÄÄÄÄÄÄÄÄÄÄÄÄÄÄÄÄÄÄÄÄÄÄÄÄÄÄ
       ³Widths (mm)              ³ Areas    ³ Densities (kg/m3)
       ³                         ³ (cmý)    ³
Ring   ³Outer Ring Erly Late   % ³Incr Total³Ring E/Wd L/Wd Unif  Min  Max  Rng
 # Year³ Rad.      Wood Wood  LW ³          ³mean mean mean
ÄÄÄÄÄÄÄÁÄÄÄÄÄÄÄÄÄÄÄÄÄÄÄÄÄÄÄÄÄÄÄÄÄÁÄÄÄÄÄÄÄÄÄÄÁÄÄÄÄÄÄÄÄÄÄÄÄÄÄÄÄÄÄÄÄÄÄÄÄÄÄÄÄÄÄÄÄÄÄ

 1 1992   5.1  5.1  5.1  0.0   0   0.8    0.8 358  358    0    0  266  444  178
 2 1993  14.7  9.6  9.0  0.6   6   6.0    6.8 380  370  529  159  305  544  239
 3 1994  36.9 22.2 20.7  1.5   6  36.0   42.8 370  357  547  190  284  561  277
 4 1995  55.8 18.9 17.4  1.5   7  55.0   97.8 387  374  539  165  299  585  286
 5 1996  73.5 17.7 15.9  1.8  10  71.9  169.7 417  402  550  148  318  592  274
 6 1997  86.7 13.2  9.6  3.6  27  66.4  236.2 463  427  560  133  359  638  279
 7 1998  95.4  8.7  6.6  2.1  24  49.8  285.9 457  425  560  135  360  609  249
 8 1999 104.7  9.3  4.2  5.1  54  58.5  344.4 520  453  576  123  428  659  231
 9 2000 109.8  5.1  2.7  2.4  47  34.4  378.8 491  421  571  150  396  660  264
10 2001 114.3  4.5  1.8  2.7  60  31.7  410.4 530  441  589  148  399  687  288
11 2002 118.5  4.2  1.5  2.7  64  30.7  441.2 549  455  602  147  425  698  273
12 2003 123.9  5.4  2.1  3.3  61  41.1  482.3 554  484  598  114  469  670  201
13 2004 128.7  4.8  1.2  3.6  74  38.1  520.4 566  452  604  152  441  704  263
14 2005 132.9  4.2  0.9  3.3  78  34.5  554.9 593  466  628  162  449  768  319
15 2006 135.9  3.0  0.0  3.0 100  25.3  580.2 620    0  620  620  526  687  161
16 2007 138.9  3.0  0.3  2.7  90  25.9  606.1 593  476  606  130  476  750  274
17 2008 141.3  2.4  0.0  2.4 100  21.1  627.2 616    0  616  616  521  728  207
18 2009 144.0  2.7  0.3  2.4  88  24.2  651.4 624  493  641  148  493  743  250
19 2010 146.1  2.1  0.3  1.8  85  19.1  670.6 621  485  644  159  485  707  222
20 2011 148.8  2.7  0.0  2.7 100  25.0  695.6 647    0  647  647  534  732  198
21 2012 150.9  2.1  0.0  2.1  99  19.8  715.4 648    0  648  648  555  747  192
22 2013 153.3  2.4  0.0  2.4 100  22.9  738.3 640    0  640  640  513  759  246
23 2014 156.0  2.7  0.3  2.4  88  26.2  764.5 612  490  628  138  490  745  255
24 2015 158.4  2.4  0.0  2.4  99  23.7  788.2 642    0  642  642  514  763  249
25 2016 160.8  2.4  0.0  2.4 100  24.1  812.3 628    0  628  628  527  741  214

Core Length:  160.8 mm
Core Density: 541 kg/m3
Cross-sectional Density:  526 kg/m3
Early/Latewood Threshold: 500 kg/m3
Attenuation Constant: 3.13

ÄÄÄÄÄÄÄÄÄÄÄÄÄÄÄÄÄÄÄÄÄÄÄÄÄÄÄÄÄÄÄÄÄÄÄÄÄÄÄÄÄÄÄÄÄÄÄÄÄÄÄÄÄÄÄÄÄÄÄÄÄÄÄÄÄÄÄÄÄÄÄÄÄÄÄÄÄÄÄ
Core : 16
ÄÄÄÄÄÄÄÂÄÄÄÄÄÄÄÄÄÄÄÄÄÄÄÄÄÄÄÄÄÄÄÄÄÂÄÄÄÄÄÄÄÄÄÄÂÄÄÄÄÄÄÄÄÄÄÄÄÄÄÄÄÄÄÄÄÄÄÄÄÄÄÄÄÄÄÄÄÄÄ
       ³Widths (mm)              ³ Areas    ³ Densities (kg/m3)
       ³                         ³ (cmý)    ³
Ring   ³Outer Ring Erly Late   % ³Incr Total³Ring E/Wd L/Wd Unif  Min  Max  Rng
 # Year³ Rad.      Wood Wood  LW ³          ³mean mean mean
ÄÄÄÄÄÄÄÁÄÄÄÄÄÄÄÄÄÄÄÄÄÄÄÄÄÄÄÄÄÄÄÄÄÁÄÄÄÄÄÄÄÄÄÄÁÄÄÄÄÄÄÄÄÄÄÄÄÄÄÄÄÄÄÄÄÄÄÄÄÄÄÄÄÄÄÄÄÄÄ

 3 1993  15.3 15.3 15.3  0.0   0   7.4    7.4 332  332    0    0  263  483  220
 4 1994  40.2 24.9 24.3  0.6   2  43.4   50.8 327  323  506  183  254  508  254
 5 1995  62.1 21.9 20.7  1.2   5  70.4  121.2 353  343  525  182  271  558  287
 6 1996  82.8 20.7 20.1  0.6   2  94.2  215.4 351  346  515  169  267  527  260
 7 1997  95.7 12.9 12.6  0.3   2  72.3  287.7 375  371  524  153  278  524  246
 8 1998 106.5 10.8  9.3  1.5  13  68.6  356.3 375  349  533  184  273  547  274
 9 1999 118.5 12.0 10.2  1.8  15  84.8  441.2 408  382  556  174  305  633  328
10 2000 126.9  8.4  7.2  1.2  14  64.8  505.9 380  349  565  216  288  605  317
11 2001 133.5  6.6  4.8  1.8  27  54.0  559.9 427  371  575  204  307  657  350
12 2002 138.6  5.1  3.6  1.5  29  43.6  603.5 414  342  587  245  295  668  373
13 2003 144.0  5.4  4.2  1.2  22  47.9  651.4 450  413  581  168  376  642  266
14 2004 149.1  5.1  3.3  1.8  35  47.0  698.4 451  372  595  223  340  689  349
15 2005 156.0  6.9  5.1  1.8  26  66.1  764.5 446  391  602  211  342  700  358
16 2006 161.7  5.7  3.6  2.1  36  56.9  821.4 470  387  611  224  317  689  372
17 2007 166.8  5.1  3.9  1.2  23  52.6  874.1 467  407  662  255  340  684  344
18 2008 170.1  3.3  1.8  1.5  45  34.9  909.0 491  409  591  182  366  709  343
19 2009 173.1  3.0  1.2  1.8  60  32.3  941.3 512  378  601  223  351  655  304
20 2010 175.8  2.7  0.9  1.8  66  29.6  970.9 515  391  577  186  363  645  282
21 2011 178.5  2.7  1.2  1.5  55  30.1 1001.0 539  432  625  193  390  716  326
22 2012 180.0  1.5  0.9  0.6  40  16.9 1017.9 502  424  618  194  392  640  248
23 2013 181.8  1.8  0.9  0.9  49  20.5 1038.3 500  419  581  162  359  634  275
24 2014 183.6  1.8  0.6  1.2  66  20.7 1059.0 511  386  574  188  378  617  239
25 2015 185.1  1.5  0.9  0.6  40  17.4 1076.4 498  422  613  191  361  641  280
26 2016 186.6  1.5  0.6  0.9  60  17.5 1093.9 561  439  642  203  385  668  283

Core Length:  186.6 mm
Core Density: 443 kg/m3
Cross-sectional Density:  424 kg/m3
Early/Latewood Threshold: 500 kg/m3
Attenuation Constant: 3.13

ÄÄÄÄÄÄÄÄÄÄÄÄÄÄÄÄÄÄÄÄÄÄÄÄÄÄÄÄÄÄÄÄÄÄÄÄÄÄÄÄÄÄÄÄÄÄÄÄÄÄÄÄÄÄÄÄÄÄÄÄÄÄÄÄÄÄÄÄÄÄÄÄÄÄÄÄÄÄÄ
Core : 22
ÄÄÄÄÄÄÄÂÄÄÄÄÄÄÄÄÄÄÄÄÄÄÄÄÄÄÄÄÄÄÄÄÄÂÄÄÄÄÄÄÄÄÄÄÂÄÄÄÄÄÄÄÄÄÄÄÄÄÄÄÄÄÄÄÄÄÄÄÄÄÄÄÄÄÄÄÄÄÄ
       ³Widths (mm)              ³ Areas    ³ Densities (kg/m3)
       ³                         ³ (cmý)    ³
Ring   ³Outer Ring Erly Late   % ³Incr Total³Ring E/Wd L/Wd Unif  Min  Max  Rng
 # Year³ Rad.      Wood Wood  LW ³          ³mean mean mean
ÄÄÄÄÄÄÄÁÄÄÄÄÄÄÄÄÄÄÄÄÄÄÄÄÄÄÄÄÄÄÄÄÄÁÄÄÄÄÄÄÄÄÄÄÁÄÄÄÄÄÄÄÄÄÄÄÄÄÄÄÄÄÄÄÄÄÄÄÄÄÄÄÄÄÄÄÄÄÄ

 1 1991   5.1  5.1  5.1  0.0   0   0.8    0.8 307  307    0    0  229  407  178
 2 1992  13.2  8.1  8.1  0.0   0   4.7    5.5 297  297    0    0  259  429  170
 3 1993  23.1  9.9  9.9  0.0   0  11.3   16.8 369  369    0    0  272  480  208
 4 1994  36.9 13.8 12.6  1.2   8  26.0   42.8 347  328  550  222  264  567  303
 5 1995  54.0 17.1 16.2  0.9   5  48.8   91.6 340  329  539  210  266  586  320
 6 1996  69.6 15.6 14.7  0.9   5  60.6  152.2 361  349  545  196  259  571  312
 7 1997  79.2  9.6  8.1  1.5  15  44.9  197.1 422  392  583  191  316  658  342
 8 1998  85.8  6.6  5.7  0.9  13  34.2  231.3 421  391  607  216  332  633  301
 9 1999  93.3  7.5  4.8  2.7  36  42.2  273.5 466  403  579  176  350  672  322
10 2000  98.1  4.8  3.6  1.2  24  28.9  302.3 471  426  605  179  366  697  331
11 2001 102.0  3.9  2.4  1.5  38  24.5  326.9 501  451  579  128  413  652  239
12 2002 105.0  3.0  1.2  1.8  60  19.5  346.4 543  437  615  178  412  745  333
13 2003 107.7  2.7  0.3  2.4  88  18.0  364.4 568  478  579  101  478  702  224
14 2004 110.1  2.4  0.6  1.8  74  16.4  380.8 599  496  634  138  496  725  229
15 2005 113.1  3.0  0.6  2.4  80  21.0  401.9 595  483  622  139  478  755  277
16 2006 115.2  2.1  0.0  2.1 100  15.1  416.9 599    0  599  599  508  698  190
17 2007 117.0  1.8  0.0  1.8  99  13.1  430.1 621    0  621  621  511  752  241
18 2008 118.8  1.8  0.0  1.8 100  13.3  443.4 659    0  659  659  564  766  202
19 2009 120.9  2.1  0.0  2.1 100  15.8  459.2 637    0  637  637  526  777  251
20 2010 122.7  1.8  0.0  1.8  99  13.8  473.0 659    0  659  659  569  749  180
21 2011 123.9  1.2  0.0  1.2 100   9.3  482.3 645    0  645  645  530  729  199
22 2012 125.1  1.2  0.0  1.2  99   9.4  491.7 674    0  674  674  615  744  129
23 2013 126.0  0.9  0.0  0.9  99   7.1  498.8 616    0  616  616  547  658  111
24 2014 127.2  1.2  0.0  1.2 100   9.5  508.3 654    0  654  654  570  733  163
25 2015 129.0  1.8  0.0  1.8 100  14.5  522.8 667    0  667  667  541  752  211
26 2016 130.8  1.8  0.0  1.8  99  14.7  537.5 653    0  653  653  560  727  167

Core Length:  130.8 mm
Core Density: 526 kg/m3
Cross-sectional Density:  488 kg/m3
Early/Latewood Threshold: 500 kg/m3
Attenuation Constant: 3.13

ÄÄÄÄÄÄÄÄÄÄÄÄÄÄÄÄÄÄÄÄÄÄÄÄÄÄÄÄÄÄÄÄÄÄÄÄÄÄÄÄÄÄÄÄÄÄÄÄÄÄÄÄÄÄÄÄÄÄÄÄÄÄÄÄÄÄÄÄÄÄÄÄÄÄÄÄÄÄÄ
Core : 28
ÄÄÄÄÄÄÄÂÄÄÄÄÄÄÄÄÄÄÄÄÄÄÄÄÄÄÄÄÄÄÄÄÄÂÄÄÄÄÄÄÄÄÄÄÂÄÄÄÄÄÄÄÄÄÄÄÄÄÄÄÄÄÄÄÄÄÄÄÄÄÄÄÄÄÄÄÄÄÄ
       ³Widths (mm)              ³ Areas    ³ Densities (kg/m3)
       ³                         ³ (cmý)    ³
Ring   ³Outer Ring Erly Late   % ³Incr Total³Ring E/Wd L/Wd Unif  Min  Max  Rng
 # Year³ Rad.      Wood Wood  LW ³          ³mean mean mean
ÄÄÄÄÄÄÄÁÄÄÄÄÄÄÄÄÄÄÄÄÄÄÄÄÄÄÄÄÄÄÄÄÄÁÄÄÄÄÄÄÄÄÄÄÁÄÄÄÄÄÄÄÄÄÄÄÄÄÄÄÄÄÄÄÄÄÄÄÄÄÄÄÄÄÄÄÄÄÄ

 3 1993  19.3 19.3 15.3  0.0   0  11.7   11.7 339  339    0    0  281  487  206
 4 1994  35.5 16.2 15.3  0.9   5  27.9   39.6 331  320  521  201  262  538  276
 5 1995  49.3 13.8 13.2  0.6   4  36.8   76.4 346  338  521  183  267  523  256
 6 1996  61.3 12.0 11.7  0.3   2  41.7  118.1 346  341  540  199  271  540  269
 7 1997  70.3  9.0  7.5  1.5  16  37.2  155.3 391  363  527  164  301  542  241
 8 1998  76.9  6.6  6.3  0.3   4  30.5  185.8 354  346  511  165  272  511  239
 9 1999  83.5  6.6  4.8  1.8  27  33.3  219.0 421  378  536  158  312  566  254
10 2000  90.4  6.9  6.3  0.6   8  37.7  256.7 367  352  534  182  284  568  284
11 2001  96.4  6.0  5.4  0.6  10  35.2  291.9 375  356  553  197  284  597  313
12 2002 100.0  3.6  2.7  0.9  25  22.2  314.2 399  352  542  190  292  561  269
13 2003 101.5  1.5  1.5  0.0   0   9.5  323.7 420  420    0    0  379  472   93
14 2004 104.8  3.3  2.7  0.6  18  21.4  345.0 445  426  535  109  353  566  213
15 2005 107.5  2.7  2.1  0.6  22  18.0  363.1 431  398  544  146  331  569  238
16 2006 109.6  2.1  1.2  0.9  42  14.3  377.4 474  412  558  146  365  611  246
17 2007 111.1  1.5  0.9  0.6  40  10.4  387.8 498  449  571  122  397  582  185
18 2008 113.5  2.4  1.8  0.6  24  16.9  404.7 450  424  528  104  359  542  183
19 2009 115.6  2.1  1.2  0.9  42  15.1  419.8 473  412  555  143  354  599  245
20 2010 116.8  1.2  0.9  0.3  25   8.8  428.6 424  399  500  101  362  500  138
21 2011 117.7  0.9  0.6  0.3  33   6.6  435.2 438  405  505  100  372  505  133
22 2012 118.3  0.6  0.6  0.0   0   4.4  439.7 468  468    0    0  449  488   39
23 2013 118.9  0.6  0.6  0.0   0   4.5  444.1 450  450    0    0  436  464   28
24 2014 119.8  0.9  0.6  0.3  33   6.7  450.9 471  428  557  129  359  557  198
25 2015 120.4  0.6  0.6  0.0   0   4.5  455.4 488  488    0    0  485  491    6
26 2016 121.0  0.6  0.6  0.0   0   4.6  460.0 438  438    0    0  410  466   56

Core Length:  117.0 mm
Core Density: 418 kg/m3
Cross-sectional Density:  395 kg/m3
Early/Latewood Threshold: 500 kg/m3
Attenuation Constant: 3.13

ÄÄÄÄÄÄÄÄÄÄÄÄÄÄÄÄÄÄÄÄÄÄÄÄÄÄÄÄÄÄÄÄÄÄÄÄÄÄÄÄÄÄÄÄÄÄÄÄÄÄÄÄÄÄÄÄÄÄÄÄÄÄÄÄÄÄÄÄÄÄÄÄÄÄÄÄÄÄÄ
Core : 29
ÄÄÄÄÄÄÄÂÄÄÄÄÄÄÄÄÄÄÄÄÄÄÄÄÄÄÄÄÄÄÄÄÄÂÄÄÄÄÄÄÄÄÄÄÂÄÄÄÄÄÄÄÄÄÄÄÄÄÄÄÄÄÄÄÄÄÄÄÄÄÄÄÄÄÄÄÄÄÄ
       ³Widths (mm)              ³ Areas    ³ Densities (kg/m3)
       ³                         ³ (cmý)    ³
Ring   ³Outer Ring Erly Late   % ³Incr Total³Ring E/Wd L/Wd Unif  Min  Max  Rng
 # Year³ Rad.      Wood Wood  LW ³          ³mean mean mean
ÄÄÄÄÄÄÄÁÄÄÄÄÄÄÄÄÄÄÄÄÄÄÄÄÄÄÄÄÄÄÄÄÄÁÄÄÄÄÄÄÄÄÄÄÁÄÄÄÄÄÄÄÄÄÄÄÄÄÄÄÄÄÄÄÄÄÄÄÄÄÄÄÄÄÄÄÄÄÄ

 1 1992   9.6  9.6  9.6  0.0   0   2.9    2.9 346  346    0    0  297  461  164
 2 1993  22.5 12.9 12.3  0.6   4  13.0   15.9 370  363  503  140  298  506  208
 3 1994  41.7 19.2 18.0  1.2   6  38.7   54.6 376  364  552  188  297  590  293
 4 1995  57.3 15.6 13.8  1.8  11  48.5  103.1 403  386  529  143  351  557  206
 5 1996  70.5 13.2 12.3  0.9   6  53.0  156.1 410  402  526  124  348  555  207
 6 1997  78.9  8.4  7.2  1.2  14  39.4  195.6 447  427  567  140  376  611  235
 7 1998  85.8  6.9  5.7  1.2  17  35.7  231.3 440  420  536  116  390  586  196
 8 1999  92.1  6.3  3.9  2.4  38  35.2  266.5 486  436  567  131  398  652  254
 9 2000  96.6  4.5  3.9  0.6  13  26.7  293.2 447  427  573  146  383  592  209
10 2001 100.8  4.2  3.0  1.2  28  26.0  319.2 488  439  611  172  408  650  242
11 2002 104.1  3.3  1.8  1.5  45  21.2  340.4 506  429  599  170  398  648  250
12 2003 108.9  4.8  2.7  2.1  43  32.1  372.6 519  469  582  113  448  630  182
13 2004 112.2  3.3  1.5  1.8  54  22.9  395.5 549  472  613  141  453  698  245
14 2005 116.1  3.9  1.5  2.4  61  28.0  423.5 541  469  587  118  460  743  283
15 2006 119.4  3.3  1.5  1.8  54  24.4  447.9 549  475  611  136  453  690  237
16 2007 123.6  4.2  1.5  2.7  64  32.1  479.9 556  479  599  120  450  734  284
17 2008 126.0  2.4  0.3  2.1  87  18.8  498.8 601  499  615  116  499  731  232
18 2009 128.7  2.7  0.0  2.7  99  21.6  520.4 587    0  587  587  500  720  220
19 2010 130.8  2.1  0.0  2.1 100  17.1  537.5 591    0  591  591  508  691  183
20 2011 134.1  3.3  0.6  2.7  81  27.5  564.9 581  489  602  113  487  707  220
21 2012 136.8  2.7  0.6  2.1  77  23.0  587.9 554  468  579  111  455  729  274
22 2013 138.9  2.1  0.0  2.1  99  18.2  606.1 589    0  589  589  512  702  190
23 2014 141.3  2.4  0.0  2.4 100  21.1  627.2 584    0  584  584  512  682  170
24 2015 143.1  1.8  0.0  1.8  99  16.1  643.3 583    0  583  583  503  669  166
25 2016 144.9  1.8  0.0  1.8  99  16.3  659.6 596    0  596  596  527  677  150

Core Length:  144.9 mm
Core Density: 507 kg/m3
Cross-sectional Density:  497 kg/m3
Early/Latewood Threshold: 500 kg/m3
Attenuation Constant: 3.13

ÄÄÄÄÄÄÄÄÄÄÄÄÄÄÄÄÄÄÄÄÄÄÄÄÄÄÄÄÄÄÄÄÄÄÄÄÄÄÄÄÄÄÄÄÄÄÄÄÄÄÄÄÄÄÄÄÄÄÄÄÄÄÄÄÄÄÄÄÄÄÄÄÄÄÄÄÄÄÄ
Core : 34
ÄÄÄÄÄÄÄÂÄÄÄÄÄÄÄÄÄÄÄÄÄÄÄÄÄÄÄÄÄÄÄÄÄÂÄÄÄÄÄÄÄÄÄÄÂÄÄÄÄÄÄÄÄÄÄÄÄÄÄÄÄÄÄÄÄÄÄÄÄÄÄÄÄÄÄÄÄÄÄ
       ³Widths (mm)              ³ Areas    ³ Densities (kg/m3)
       ³                         ³ (cmý)    ³
Ring   ³Outer Ring Erly Late   % ³Incr Total³Ring E/Wd L/Wd Unif  Min  Max  Rng
 # Year³ Rad.      Wood Wood  LW ³          ³mean mean mean
ÄÄÄÄÄÄÄÁÄÄÄÄÄÄÄÄÄÄÄÄÄÄÄÄÄÄÄÄÄÄÄÄÄÁÄÄÄÄÄÄÄÄÄÄÁÄÄÄÄÄÄÄÄÄÄÄÄÄÄÄÄÄÄÄÄÄÄÄÄÄÄÄÄÄÄÄÄÄÄ

 1 1992   6.6  6.6  6.6  0.0   0   1.4    1.4 389  389    0    0  352  462  110
 2 1993  24.0 17.4 13.5  3.9  22  16.7   18.1 429  388  571  183  315  625  310
 3 1994  42.0 18.0 15.9  2.1  11  37.3   55.4 387  367  544  177  308  579  271
 4 1995  58.2 16.2 15.0  1.2   7  51.0  106.4 385  374  527  153  324  559  235
 5 1996  72.6 14.4 13.8  0.6   4  59.2  165.6 398  392  537  145  338  554  216
 6 1997  84.0 11.4  9.6  1.8  15  56.1  221.7 422  400  539  139  323  577  254
 7 1998  90.6  6.6  5.7  0.9  13  36.2  257.9 398  378  527  149  317  544  227
 8 1999  96.9  6.3  3.9  2.4  38  37.1  295.0 431  364  538  174  303  573  270
 9 2000 101.1  4.2  3.3  0.9  21  26.1  321.1 401  358  558  200  290  578  288
10 2001 105.3  4.2  2.7  1.5  35  27.2  348.3 456  386  582  196  306  646  340
11 2002 109.5  4.2  3.0  1.2  28  28.3  376.7 439  372  607  235  293  621  328
12 2003 112.8  3.3  2.1  1.2  36  23.0  399.7 466  404  573  169  366  623  257
13 2004 114.6  1.8  1.2  0.6  33  12.9  412.6 475  409  607  198  360  657  297
14 2005 117.0  2.4  1.2  1.2  49  17.5  430.1 472  375  569  194  360  642  282
15 2006 118.8  1.8  0.9  0.9  50  13.3  443.4 491  410  573  163  362  632  270
16 2007 120.3  1.5  0.9  0.6  40  11.3  454.7 466  404  559  155  368  585  217
17 2008 121.8  1.5  0.9  0.6  40  11.4  466.1 515  444  621  177  395  632  237
18 2009 123.0  1.2  0.6  0.6  49   9.2  475.3 494  405  583  178  396  627  231
19 2010 123.9  0.9  0.3  0.6  66   7.0  482.3 546  439  599  160  439  624  185
20 2011 124.8  0.9  0.3  0.6  66   7.0  489.3 538  485  565   80  485  592  107
21 2012 126.0  1.2  0.6  0.6  49   9.5  498.8 515  441  590  149  430  605  175
22 2013 127.2  1.2  0.6  0.6  50   9.5  508.3 519  433  606  173  431  616  185
23 2014 128.4  1.2  0.3  0.9  74   9.6  517.9 557  403  608  205  403  630  227
24 2015 129.3  0.9  0.3  0.6  66   7.3  525.2 512  442  547  105  442  561  119
25 2016 130.2  0.9  0.0  0.9  99   7.3  532.6 592    0  592  592  570  610   40

Core Length:  130.2 mm
Core Density: 467 kg/m3
Cross-sectional Density:  437 kg/m3
Early/Latewood Threshold: 500 kg/m3
Attenuation Constant: 3.13

ÄÄÄÄÄÄÄÄÄÄÄÄÄÄÄÄÄÄÄÄÄÄÄÄÄÄÄÄÄÄÄÄÄÄÄÄÄÄÄÄÄÄÄÄÄÄÄÄÄÄÄÄÄÄÄÄÄÄÄÄÄÄÄÄÄÄÄÄÄÄÄÄÄÄÄÄÄÄÄ
Core : 40
ÄÄÄÄÄÄÄÂÄÄÄÄÄÄÄÄÄÄÄÄÄÄÄÄÄÄÄÄÄÄÄÄÄÂÄÄÄÄÄÄÄÄÄÄÂÄÄÄÄÄÄÄÄÄÄÄÄÄÄÄÄÄÄÄÄÄÄÄÄÄÄÄÄÄÄÄÄÄÄ
       ³Widths (mm)              ³ Areas    ³ Densities (kg/m3)
       ³                         ³ (cmý)    ³
Ring   ³Outer Ring Erly Late   % ³Incr Total³Ring E/Wd L/Wd Unif  Min  Max  Rng
 # Year³ Rad.      Wood Wood  LW ³          ³mean mean mean
ÄÄÄÄÄÄÄÁÄÄÄÄÄÄÄÄÄÄÄÄÄÄÄÄÄÄÄÄÄÄÄÄÄÁÄÄÄÄÄÄÄÄÄÄÁÄÄÄÄÄÄÄÄÄÄÄÄÄÄÄÄÄÄÄÄÄÄÄÄÄÄÄÄÄÄÄÄÄÄ

 1 1992   9.0  9.0  9.0  0.0   0   2.5    2.5 315  315    0    0  219  463  244
 2 1993  24.3 15.3 14.1  1.2   7  16.0   18.6 380  365  553  188  296  565  269
 3 1994  49.5 25.2 25.2  0.0   0  58.4   77.0 329  329    0    0  243  485  242
 4 1995  71.1 21.6 21.0  0.6   2  81.8  158.8 340  334  532  198  276  556  280
 5 1996  90.9 19.8 19.8  0.0   0 100.8  259.6 325  325    0    0  271  492  221
 6 1997 103.8 12.9 11.7  1.2   9  78.9  338.5 364  347  532  185  284  548  264
 7 1998 113.1  9.3  8.7  0.6   6  63.4  401.9 342  331  512  181  264  522  258
 8 1999 120.0  6.9  6.3  0.6   8  50.5  452.4 348  332  514  182  266  520  254
 9 2000 124.5  4.5  4.5  0.0   0  34.6  487.0 348  348    0    0  257  481  224
10 2001 127.5  3.0  2.1  0.9  30  23.8  510.7 409  357  533  176  319  562  243
11 2002 130.5  3.0  1.8  1.2  40  24.3  535.0 433  364  535  171  295  570  275
12 2003 132.6  2.1  0.9  1.2  57  17.4  552.4 519  433  583  150  408  636  228
13 2004 135.0  2.4  1.8  0.6  25  20.2  572.6 454  426  539  113  367  574  207
14 2005 136.5  1.5  0.9  0.6  40  12.8  585.3 470  433  526   93  382  552  170
15 2006 138.9  2.4  0.9  1.5  62  20.8  606.1 487  411  532  121  391  590  199
16 2007 141.6  2.7  1.2  1.5  55  23.8  629.9 504  445  551  106  396  616  220
17 2008 143.7  2.1  0.9  1.2  57  18.8  648.7 506  421  570  149  398  612  214
18 2009 146.1  2.4  1.2  1.2  50  21.9  670.6 474  402  546  144  370  576  206
19 2010 147.9  1.8  0.6  1.2  66  16.6  687.2 527  448  566  118  443  622  179
20 2011 150.3  2.4  0.9  1.5  62  22.5  709.7 495  407  548  141  360  608  248
21 2012 152.7  2.4  1.8  0.6  24  22.8  732.5 461  424  571  147  325  589  264
22 2013 155.7  3.0  0.9  2.1  70  29.1  761.6 527  429  569  140  386  664  278
23 2014 158.7  3.0  0.9  2.1  70  29.6  791.2 528  418  576  158  383  623  240
24 2015 162.6  3.9  1.2  2.7  69  39.4  830.6 515  423  556  133  384  645  261
25 2016 165.3  2.7  1.5  1.2  44  27.8  858.4 505  444  582  138  383  622  239

Core Length:  165.3 mm
Core Density: 436 kg/m3
Cross-sectional Density:  406 kg/m3
Early/Latewood Threshold: 500 kg/m3
Attenuation Constant: 3.13

ÄÄÄÄÄÄÄÄÄÄÄÄÄÄÄÄÄÄÄÄÄÄÄÄÄÄÄÄÄÄÄÄÄÄÄÄÄÄÄÄÄÄÄÄÄÄÄÄÄÄÄÄÄÄÄÄÄÄÄÄÄÄÄÄÄÄÄÄÄÄÄÄÄÄÄÄÄÄÄ
Core : 44
ÄÄÄÄÄÄÄÂÄÄÄÄÄÄÄÄÄÄÄÄÄÄÄÄÄÄÄÄÄÄÄÄÄÂÄÄÄÄÄÄÄÄÄÄÂÄÄÄÄÄÄÄÄÄÄÄÄÄÄÄÄÄÄÄÄÄÄÄÄÄÄÄÄÄÄÄÄÄÄ
       ³Widths (mm)              ³ Areas    ³ Densities (kg/m3)
       ³                         ³ (cmý)    ³
Ring   ³Outer Ring Erly Late   % ³Incr Total³Ring E/Wd L/Wd Unif  Min  Max  Rng
 # Year³ Rad.      Wood Wood  LW ³          ³mean mean mean
ÄÄÄÄÄÄÄÁÄÄÄÄÄÄÄÄÄÄÄÄÄÄÄÄÄÄÄÄÄÄÄÄÄÁÄÄÄÄÄÄÄÄÄÄÁÄÄÄÄÄÄÄÄÄÄÄÄÄÄÄÄÄÄÄÄÄÄÄÄÄÄÄÄÄÄÄÄÄÄ

 1 1992   6.6  6.6  6.6  0.0   0   1.4    1.4 342  342    0    0  289  459  170
 2 1993  19.8 13.2 12.6  0.6   4  10.9   12.3 363  355  537  182  286  570  284
 3 1994  41.4 21.6 19.5  2.1   9  41.5   53.8 387  369  552  183  313  588  275
 4 1995  58.5 17.1 14.7  2.4  14  53.7  107.5 422  402  544  142  340  617  277
 5 1996  69.6 11.1  9.0  2.1  18  44.7  152.2 446  420  557  137  351  625  274
 6 1997  79.8 10.2  7.5  2.7  26  47.9  200.1 482  449  571  122  396  686  290
 7 1998  85.5  5.7  4.5  1.2  21  29.6  229.7 466  436  578  142  378  626  248
 8 1999  90.3  4.8  1.8  3.0  62  26.5  256.2 533  452  582  130  426  698  272
 9 2000  93.6  3.3  1.5  1.8  54  19.1  275.2 533  466  589  123  436  763  327
10 2001  95.7  2.1  0.3  1.8  85  12.5  287.7 601  458  625  167  458  747  289
11 2002  96.9  1.2  0.3  0.9  75   7.3  295.0 579  494  608  114  494  725  231
12 2003  98.7  1.8  0.3  1.5  83  11.1  306.0 605  467  632  165  467  696  229
13 2004 100.8  2.1  0.3  1.8  85  13.2  319.2 619  487  641  154  487  766  279
14 2005 102.6  1.8  0.3  1.5  83  11.5  330.7 626  486  654  168  486  743  257
15 2006 104.1  1.5  0.0  1.5 100   9.7  340.4 661    0  661  661  573  739  166
16 2007 105.6  1.5  0.0  1.5 100   9.9  350.3 656    0  656  656  571  749  178
17 2008 107.1  1.5  0.0  1.5 100  10.0  360.4 676    0  676  676  546  816  270
18 2009 108.3  1.2  0.0  1.2 100   8.1  368.5 706    0  706  706  627  806  179
19 2010 110.1  1.8  0.0  1.8  99  12.4  380.8 701    0  701  701  580  772  192
20 2011 111.9  1.8  0.0  1.8 100  12.6  393.4 686    0  686  686  604  783  179
21 2012 112.8  0.9  0.0  0.9  99   6.4  399.7 713    0  713  713  644  780  136
22 2013 113.7  0.9  0.0  0.9  99   6.4  406.1 721    0  721  721  629  804  175
23 2014 114.9  1.2  0.0  1.2 100   8.6  414.8 684    0  684  684  621  781  160
24 2015 115.5  0.6  0.0  0.6  99   4.3  419.1 754    0  754  754  731  777   46

Core Length:  115.5 mm
Core Density: 581 kg/m3
Cross-sectional Density:  522 kg/m3
Early/Latewood Threshold: 500 kg/m3
Attenuation Constant: 3.13

ÄÄÄÄÄÄÄÄÄÄÄÄÄÄÄÄÄÄÄÄÄÄÄÄÄÄÄÄÄÄÄÄÄÄÄÄÄÄÄÄÄÄÄÄÄÄÄÄÄÄÄÄÄÄÄÄÄÄÄÄÄÄÄÄÄÄÄÄÄÄÄÄÄÄÄÄÄÄÄ
Core : 45
ÄÄÄÄÄÄÄÂÄÄÄÄÄÄÄÄÄÄÄÄÄÄÄÄÄÄÄÄÄÄÄÄÄÂÄÄÄÄÄÄÄÄÄÄÂÄÄÄÄÄÄÄÄÄÄÄÄÄÄÄÄÄÄÄÄÄÄÄÄÄÄÄÄÄÄÄÄÄÄ
       ³Widths (mm)              ³ Areas    ³ Densities (kg/m3)
       ³                         ³ (cmý)    ³
Ring   ³Outer Ring Erly Late   % ³Incr Total³Ring E/Wd L/Wd Unif  Min  Max  Rng
 # Year³ Rad.      Wood Wood  LW ³          ³mean mean mean
ÄÄÄÄÄÄÄÁÄÄÄÄÄÄÄÄÄÄÄÄÄÄÄÄÄÄÄÄÄÄÄÄÄÁÄÄÄÄÄÄÄÄÄÄÁÄÄÄÄÄÄÄÄÄÄÄÄÄÄÄÄÄÄÄÄÄÄÄÄÄÄÄÄÄÄÄÄÄÄ

 2 1992   8.1  8.1  5.1  0.0   0   2.1    2.1 370  370    0    0  321  431  110
 3 1993  21.3 13.2 13.2  0.0   0  12.2   14.3 348  348    0    0  289  498  209
 4 1994  40.8 19.5 17.4  2.1  10  38.0   52.3 364  344  527  183  288  548  260
 5 1995  58.8 18.0 17.7  0.3   1  56.3  108.6 349  347  505  158  278  505  227
 6 1996  75.9 17.1 16.8  0.3   1  72.4  181.0 334  330  511  181  269  511  242
 7 1997  88.5 12.6 12.0  0.6   4  65.1  246.1 355  347  503  156  284  506  222
 8 1998  98.4  9.9  9.9  0.0   0  58.1  304.2 333  333    0    0  248  492  244
 9 1999 107.4  9.0  8.7  0.3   3  58.2  362.4 336  330  534  204  250  534  284
10 2000 112.2  4.8  4.2  0.6  12  33.1  395.5 344  316  540  224  250  544  294
11 2001 117.3  5.1  4.2  0.9  17  36.8  432.3 385  356  521  165  292  540  248
12 2002 121.5  4.2  3.3  0.9  21  31.5  463.8 407  361  575  214  289  605  316
13 2003 125.4  3.9  3.6  0.3   7  30.3  494.0 402  394  504  110  317  504  187
14 2004 129.3  3.9  2.7  1.2  30  31.2  525.2 421  373  529  156  310  546  236
15 2005 133.2  3.9  3.0  0.9  23  32.2  557.4 433  397  554  157  309  579  270
16 2006 137.1  3.9  2.7  1.2  30  33.1  590.5 428  377  545  168  301  566  265
17 2007 141.6  4.5  3.3  1.2  26  39.4  629.9 451  408  568  160  323  624  301
18 2008 145.8  4.2  3.0  1.2  28  37.9  667.8 430  381  555  174  303  571  268
19 2009 149.4  3.6  3.0  0.6  16  33.4  701.2 422  401  528  127  290  530  240
20 2010 153.6  4.2  3.6  0.6  14  40.0  741.2 406  387  522  135  300  536  236
21 2011 158.1  4.5  3.0  1.5  33  44.1  785.3 430  373  546  173  293  572  279
22 2012 161.4  3.3  2.4  0.9  27  33.1  818.4 422  382  529  147  300  540  240
23 2013 164.4  3.0  2.1  0.9  30  30.7  849.1 461  411  579  168  347  605  258
24 2014 167.1  2.7  1.5  1.2  44  28.1  877.2 467  389  564  175  326  587  261
25 2015 169.5  2.4  1.5  0.9  37  25.4  902.6 474  419  565  146  344  598  254
26 2016 171.6  2.1  1.5  0.6  28  22.5  925.1 439  409  513  104  329  517  188

Core Length:  168.6 mm
Core Density: 400 kg/m3
Cross-sectional Density:  392 kg/m3
Early/Latewood Threshold: 500 kg/m3
Attenuation Constant: 3.13

File: trials completed/FR121_6_Tarawera_finished/Densitometry/SCN files/TARA6.DAT
File : C:\DENSITOM\TARAWE~2\TARA6.DAT
Cores :
1
11
13
23
27
30
31
33
36
38
40
47

ÄÄÄÄÄÄÄÄÄÄÄÄÄÄÄÄÄÄÄÄÄÄÄÄÄÄÄÄÄÄÄÄÄÄÄÄÄÄÄÄÄÄÄÄÄÄÄÄÄÄÄÄÄÄÄÄÄÄÄÄÄÄÄÄÄÄÄÄÄÄÄÄÄÄÄÄÄÄÄ
Core : 1
ÄÄÄÄÄÄÄÂÄÄÄÄÄÄÄÄÄÄÄÄÄÄÄÄÄÄÄÄÄÄÄÄÄÂÄÄÄÄÄÄÄÄÄÄÂÄÄÄÄÄÄÄÄÄÄÄÄÄÄÄÄÄÄÄÄÄÄÄÄÄÄÄÄÄÄÄÄÄÄ
       ³Widths (mm)              ³ Areas    ³ Densities (kg/m3)
       ³                         ³ (cmý)    ³
Ring   ³Outer Ring Erly Late   % ³Incr Total³Ring E/Wd L/Wd Unif  Min  Max  Rng
 # Year³ Rad.      Wood Wood  LW ³          ³mean mean mean
ÄÄÄÄÄÄÄÁÄÄÄÄÄÄÄÄÄÄÄÄÄÄÄÄÄÄÄÄÄÄÄÄÄÁÄÄÄÄÄÄÄÄÄÄÁÄÄÄÄÄÄÄÄÄÄÄÄÄÄÄÄÄÄÄÄÄÄÄÄÄÄÄÄÄÄÄÄÄÄ

 1 1992   3.0  3.0  3.0  0.0   0   0.3    0.3 300  300    0    0  253  384  131
 2 1993   9.6  6.6  6.6  0.0   0   2.6    2.9 318  318    0    0  260  391  131
 3 1994  27.9 18.3 16.5  1.8   9  21.6   24.5 344  323  538  215  265  553  288
 4 1995  44.1 16.2 15.6  0.6   3  36.6   61.1 351  341  605  264  272  627  355
 5 1996  64.8 20.7 19.2  1.5   7  70.8  131.9 377  362  577  215  301  627  326
 6 1997  81.3 16.5 15.6  0.9   5  75.7  207.6 401  390  586  196  310  625  315
 7 1998  95.1 13.8 11.4  2.4  17  76.5  284.1 399  371  532  161  301  574  273
 8 1999 108.9 13.8 11.4  2.4  17  88.4  372.6 416  389  543  154  304  571  267
 9 2000 120.9 12.0  9.3  2.7  22  86.6  459.2 416  383  531  148  292  555  263
10 2001 130.8  9.9  8.1  1.8  18  78.3  537.5 424  391  573  182  292  597  305
11 2002 140.7  9.9  6.6  3.3  33  84.4  621.9 454  404  554  150  313  605  292
12 2003 152.1 11.4  9.9  1.5  13 104.9  726.8 459  439  588  149  360  635  275
13 2004 160.2  8.1  5.4  2.7  33  79.5  806.3 456  392  585  193  330  650  320
14 2005 166.5  6.3  3.6  2.7  42  64.7  870.9 508  427  616  189  368  677  309
15 2006 170.4  3.9  2.4  1.5  38  41.3  912.2 493  412  623  211  363  691  328
16 2007 173.7  3.3  1.8  1.5  45  35.7  947.9 510  422  616  194  361  687  326
17 2008 176.1  2.4  0.9  1.5  62  26.4  974.2 529  384  616  232  358  685  327
18 2009 178.8  2.7  1.2  1.5  55  30.1 1004.3 524  410  616  206  370  716  346
19 2010 182.1  3.3  1.8  1.5  45  37.4 1041.8 499  421  593  172  355  685  330
20 2011 185.7  3.6  2.4  1.2  33  41.6 1083.4 476  422  585  163  362  643  281
21 2012 189.3  3.6  2.1  1.5  41  42.4 1125.8 482  387  616  229  332  679  347
22 2013 193.2  3.9  2.1  1.8  46  46.9 1172.6 521  413  648  235  335  692  357
23 2014 198.3  5.1  2.4  2.7  52  62.7 1235.4 491  409  564  155  357  641  284
24 2015 202.8  4.5  2.4  2.1  46  56.7 1292.1 507  413  615  202  355  675  320
25 2016 206.7  3.9  1.5  2.4  61  50.2 1342.2 534  433  598  165  364  669  305

Core Length:  206.7 mm
Core Density: 447 kg/m3
Cross-sectional Density:  453 kg/m3
Early/Latewood Threshold: 500 kg/m3
Attenuation Constant: 3.13

ÄÄÄÄÄÄÄÄÄÄÄÄÄÄÄÄÄÄÄÄÄÄÄÄÄÄÄÄÄÄÄÄÄÄÄÄÄÄÄÄÄÄÄÄÄÄÄÄÄÄÄÄÄÄÄÄÄÄÄÄÄÄÄÄÄÄÄÄÄÄÄÄÄÄÄÄÄÄÄ
Core : 11
ÄÄÄÄÄÄÄÂÄÄÄÄÄÄÄÄÄÄÄÄÄÄÄÄÄÄÄÄÄÄÄÄÄÂÄÄÄÄÄÄÄÄÄÄÂÄÄÄÄÄÄÄÄÄÄÄÄÄÄÄÄÄÄÄÄÄÄÄÄÄÄÄÄÄÄÄÄÄÄ
       ³Widths (mm)              ³ Areas    ³ Densities (kg/m3)
       ³                         ³ (cmý)    ³
Ring   ³Outer Ring Erly Late   % ³Incr Total³Ring E/Wd L/Wd Unif  Min  Max  Rng
 # Year³ Rad.      Wood Wood  LW ³          ³mean mean mean
ÄÄÄÄÄÄÄÁÄÄÄÄÄÄÄÄÄÄÄÄÄÄÄÄÄÄÄÄÄÄÄÄÄÁÄÄÄÄÄÄÄÄÄÄÁÄÄÄÄÄÄÄÄÄÄÄÄÄÄÄÄÄÄÄÄÄÄÄÄÄÄÄÄÄÄÄÄÄÄ

 2 1993  13.6 13.6  6.6  0.0   0   5.8    5.8 340  340    0    0  276  474  198
 3 1994  22.0  8.4  6.9  1.5  17   9.4   15.2 422  398  535  137  334  565  231
 4 1995  42.1 20.1 18.6  1.5   7  40.5   55.7 376  363  541  178  284  578  294
 5 1996  62.8 20.7 19.8  0.9   4  68.2  123.9 388  380  547  167  309  581  272
 6 1997  78.4 15.6 13.5  2.1  13  69.2  193.1 414  396  536  140  313  603  290
 7 1998  95.2 16.8 15.0  1.8  10  91.6  284.7 420  407  533  126  317  583  266
 8 1999 112.6 17.4 15.9  1.5   8 113.6  398.3 417  406  540  134  340  587  247
 9 2000 125.2 12.6  8.7  3.9  30  94.1  492.4 430  377  548  171  303  612  309
10 2001 137.8 12.6  9.3  3.3  26 104.1  596.6 423  386  526  140  297  576  279
11 2002 148.6 10.8  6.9  3.9  36  97.2  693.7 427  359  547  188  299  609  310
12 2003 158.2  9.6  6.3  3.3  34  92.5  786.3 453  389  575  186  356  638  282
13 2004 164.5  6.3  4.5  1.8  28  63.9  850.1 445  384  596  212  331  621  290
14 2005 169.6  5.1  3.6  1.5  29  53.5  903.7 486  421  642  221  376  706  330
15 2006 173.2  3.6  2.1  1.5  41  38.8  942.4 481  385  617  232  341  675  334
16 2007 176.2  3.0  1.5  1.5  50  32.9  975.4 511  403  620  217  382  709  327
17 2008 180.4  4.2  2.1  2.1  50  47.1 1022.4 498  396  601  205  358  674  316
18 2009 183.7  3.3  2.1  1.2  36  37.7 1060.2 489  409  628  219  375  662  287
19 2010 186.1  2.4  1.2  1.2  50  27.9 1088.0 512  403  621  218  370  704  334
20 2011 189.4  3.3  1.8  1.5  45  38.9 1127.0 475  387  580  193  374  618  244
21 2012 192.7  3.3  1.8  1.5  45  39.6 1166.6 471  383  577  194  343  641  298
22 2013 196.0  3.3  1.8  1.5  45  40.3 1206.9 516  406  649  243  393  715  322
23 2014 201.1  5.1  2.4  2.7  52  63.6 1270.5 526  404  635  231  368  714  346
24 2015 205.9  4.8  2.7  2.1  43  61.4 1331.9 489  402  600  198  361  689  328
25 2016 209.8  3.9  2.4  1.5  38  50.9 1382.8 489  399  634  235  351  676  325

Core Length:  202.8 mm
Core Density: 454 kg/m3
Cross-sectional Density:  450 kg/m3
Early/Latewood Threshold: 500 kg/m3
Attenuation Constant: 3.13

ÄÄÄÄÄÄÄÄÄÄÄÄÄÄÄÄÄÄÄÄÄÄÄÄÄÄÄÄÄÄÄÄÄÄÄÄÄÄÄÄÄÄÄÄÄÄÄÄÄÄÄÄÄÄÄÄÄÄÄÄÄÄÄÄÄÄÄÄÄÄÄÄÄÄÄÄÄÄÄ
Core : 13
ÄÄÄÄÄÄÄÂÄÄÄÄÄÄÄÄÄÄÄÄÄÄÄÄÄÄÄÄÄÄÄÄÄÂÄÄÄÄÄÄÄÄÄÄÂÄÄÄÄÄÄÄÄÄÄÄÄÄÄÄÄÄÄÄÄÄÄÄÄÄÄÄÄÄÄÄÄÄÄ
       ³Widths (mm)              ³ Areas    ³ Densities (kg/m3)
       ³                         ³ (cmý)    ³
Ring   ³Outer Ring Erly Late   % ³Incr Total³Ring E/Wd L/Wd Unif  Min  Max  Rng
 # Year³ Rad.      Wood Wood  LW ³          ³mean mean mean
ÄÄÄÄÄÄÄÁÄÄÄÄÄÄÄÄÄÄÄÄÄÄÄÄÄÄÄÄÄÄÄÄÄÁÄÄÄÄÄÄÄÄÄÄÁÄÄÄÄÄÄÄÄÄÄÄÄÄÄÄÄÄÄÄÄÄÄÄÄÄÄÄÄÄÄÄÄÄÄ

 2 1993  15.1 15.1 10.2  0.9   5   7.2    7.2 382  371  508  137  314  523  209
 3 1994  38.5 23.4 21.6  1.8   7  39.4   46.6 363  349  537  188  265  557  292
 4 1995  58.0 19.5 18.6  0.9   4  59.1  105.7 381  374  542  168  316  560  244
 5 1996  76.0 18.0 15.6  2.4  13  75.8  181.5 411  389  555  166  296  614  318
 6 1997  92.8 16.8 10.8  6.0  35  89.1  270.5 454  402  548  146  324  608  284
 7 1998 108.1 15.3 12.3  3.0  19  96.6  367.1 413  384  531  147  316  566  250
 8 1999 123.1 15.0 12.3  2.7  18 109.0  476.1 427  404  530  126  347  590  243
 9 2000 133.6 10.5  9.3  1.2  11  84.7  560.7 392  370  563  193  313  625  312
10 2001 143.8 10.2  8.7  1.5  14  88.9  649.6 385  362  520  158  288  539  251
11 2002 150.1  6.3  6.0  0.3   4  58.2  707.8 319  309  509  200  257  509  252
12 2003 154.6  4.5  3.6  0.9  20  43.1  750.9 387  349  539  190  274  546  272
13 2004 159.1  4.5  3.6  0.9  20  44.3  795.2 395  357  545  188  280  558  278
14 2005 164.2  5.1  4.2  0.9  17  51.8  847.0 410  376  568  192  310  595  285
15 2006 168.7  4.5  3.3  1.2  26  47.1  894.1 436  379  594  215  323  640  317
16 2007 172.0  3.3  2.4  0.9  27  35.3  929.4 441  396  560  164  353  668  315
17 2008 175.3  3.3  2.4  0.9  27  36.0  965.4 444  393  580  187  353  637  284
18 2009 177.4  2.1  1.8  0.3  14  23.3  988.7 424  405  537  132  352  537  185
19 2010 179.8  2.4  1.5  0.9  37  26.9 1015.6 464  415  546  131  373  587  214
20 2011 181.9  2.1  1.5  0.6  28  23.9 1039.5 426  375  555  180  339  571  232
21 2012 183.1  1.2  0.6  0.6  50  13.8 1053.2 480  406  554  148  387  572  185
22 2013 184.6  1.5  1.2  0.3  20  17.3 1070.6 453  430  544  114  387  544  157
23 2014 186.1  1.5  0.9  0.6  40  17.5 1088.0 455  374  575  201  354  595  241
24 2015 187.9  1.8  0.9  0.9  49  21.1 1109.2 487  396  579  183  372  637  265
25 2016 189.7  1.8  0.9  0.9  49  21.4 1130.5 501  410  591  181  364  642  278

Core Length:  185.7 mm
Core Density: 422 kg/m3
Cross-sectional Density:  413 kg/m3
Early/Latewood Threshold: 500 kg/m3
Attenuation Constant: 3.13

ÄÄÄÄÄÄÄÄÄÄÄÄÄÄÄÄÄÄÄÄÄÄÄÄÄÄÄÄÄÄÄÄÄÄÄÄÄÄÄÄÄÄÄÄÄÄÄÄÄÄÄÄÄÄÄÄÄÄÄÄÄÄÄÄÄÄÄÄÄÄÄÄÄÄÄÄÄÄÄ
Core : 23
ÄÄÄÄÄÄÄÂÄÄÄÄÄÄÄÄÄÄÄÄÄÄÄÄÄÄÄÄÄÄÄÄÄÂÄÄÄÄÄÄÄÄÄÄÂÄÄÄÄÄÄÄÄÄÄÄÄÄÄÄÄÄÄÄÄÄÄÄÄÄÄÄÄÄÄÄÄÄÄ
       ³Widths (mm)              ³ Areas    ³ Densities (kg/m3)
       ³                         ³ (cmý)    ³
Ring   ³Outer Ring Erly Late   % ³Incr Total³Ring E/Wd L/Wd Unif  Min  Max  Rng
 # Year³ Rad.      Wood Wood  LW ³          ³mean mean mean
ÄÄÄÄÄÄÄÁÄÄÄÄÄÄÄÄÄÄÄÄÄÄÄÄÄÄÄÄÄÄÄÄÄÁÄÄÄÄÄÄÄÄÄÄÁÄÄÄÄÄÄÄÄÄÄÄÄÄÄÄÄÄÄÄÄÄÄÄÄÄÄÄÄÄÄÄÄÄÄ

 1 1992   5.8  5.8  4.8  0.0   0   1.1    1.1 425  425    0    0  367  479  112
 2 1993  15.1  9.3  7.8  1.5  16   6.1    7.2 433  413  540  127  365  560  195
 3 1994  35.8 20.7 17.7  3.0  14  33.1   40.3 428  401  588  187  348  657  309
 4 1995  53.2 17.4 15.3  2.1  12  48.7   88.9 437  419  568  149  347  647  300
 5 1996  80.5 27.3 22.8  4.5  16 114.7  203.6 458  434  580  146  360  709  349
 6 1997 100.0 19.5  7.5 12.0  61 110.6  314.2 508  442  549  107  412  612  200
 7 1998 112.3 12.3  6.6  5.7  46  82.0  396.2 498  442  564  122  413  640  227
 8 1999 125.5 13.2  5.4  7.8  59  98.6  494.8 526  482  556   74  444  679  235
 9 2000 138.1 12.6  6.6  6.0  47 104.3  599.2 500  432  576  144  398  650  252
10 2001 148.0  9.9  4.2  5.7  57  89.0  688.1 525  458  575  117  410  662  252
11 2002 157.3  9.3  4.8  4.5  48  89.2  777.3 516  448  589  141  412  705  293
12 2003 165.4  8.1  3.0  5.1  62  82.1  859.5 540  483  574   91  436  672  236
13 2004 168.7  3.3  1.2  2.1  63  34.6  894.1 542  453  593  140  436  689  253
14 2005 172.3  3.6  1.2  2.4  66  38.6  932.7 544  451  591  140  442  715  273
15 2006 175.0  2.7  0.6  2.1  77  29.5  962.1 556  479  578   99  469  643  174
16 2007 177.1  2.1  0.6  1.5  71  23.2  985.3 574  489  608  119  489  704  215
17 2008 178.6  1.5  0.6  0.9  60  16.8 1002.1 573  492  628  136  485  662  177
18 2009 180.1  1.5  0.3  1.2  80  16.9 1019.0 577  496  597  101  496  667  171
19 2010 181.0  0.9  0.0  0.9 100  10.2 1029.2 554    0  554  554  506  591   85
20 2011 182.2  1.2  0.0  1.2  99  13.7 1042.9 586    0  586  586  546  661  115
21 2012 183.1  0.9  0.0  0.9 100  10.3 1053.2 643    0  643  643  588  746  158
22 2013 184.6  1.5  0.0  1.5 100  17.3 1070.6 640    0  640  640  558  724  166
23 2014 185.8  1.2  0.3  0.9  75  14.0 1084.5 597  462  643  181  462  720  258
24 2015 188.5  2.7  0.6  2.1  77  31.7 1116.3 579  480  607  127  463  663  200
25 2016 190.3  1.8  0.0  1.8  99  21.4 1137.7 617    0  617  617  506  759  253

Core Length:  189.3 mm
Core Density: 535 kg/m3
Cross-sectional Density:  518 kg/m3
Early/Latewood Threshold: 500 kg/m3
Attenuation Constant: 3.13

ÄÄÄÄÄÄÄÄÄÄÄÄÄÄÄÄÄÄÄÄÄÄÄÄÄÄÄÄÄÄÄÄÄÄÄÄÄÄÄÄÄÄÄÄÄÄÄÄÄÄÄÄÄÄÄÄÄÄÄÄÄÄÄÄÄÄÄÄÄÄÄÄÄÄÄÄÄÄÄ
Core : 27
ÄÄÄÄÄÄÄÂÄÄÄÄÄÄÄÄÄÄÄÄÄÄÄÄÄÄÄÄÄÄÄÄÄÂÄÄÄÄÄÄÄÄÄÄÂÄÄÄÄÄÄÄÄÄÄÄÄÄÄÄÄÄÄÄÄÄÄÄÄÄÄÄÄÄÄÄÄÄÄ
       ³Widths (mm)              ³ Areas    ³ Densities (kg/m3)
       ³                         ³ (cmý)    ³
Ring   ³Outer Ring Erly Late   % ³Incr Total³Ring E/Wd L/Wd Unif  Min  Max  Rng
 # Year³ Rad.      Wood Wood  LW ³          ³mean mean mean
ÄÄÄÄÄÄÄÁÄÄÄÄÄÄÄÄÄÄÄÄÄÄÄÄÄÄÄÄÄÄÄÄÄÁÄÄÄÄÄÄÄÄÄÄÁÄÄÄÄÄÄÄÄÄÄÄÄÄÄÄÄÄÄÄÄÄÄÄÄÄÄÄÄÄÄÄÄÄÄ

 2 1993  15.5 15.5 13.5  0.0   0   7.5    7.5 315  315    0    0  271  457  186
 3 1994  34.4 18.9 17.4  1.5   7  29.6   37.2 317  297  540  243  251  562  311
 4 1995  53.6 19.2 18.6  0.6   3  53.1   90.3 344  338  523  185  281  535  254
 5 1996  77.6 24.0 22.8  1.2   4  98.9  189.2 357  347  552  205  278  572  294
 6 1997  99.2 21.6 19.2  2.4  11 120.0  309.2 402  383  549  166  288  621  333
 7 1998 114.5 15.3 15.0  0.3   1 102.7  411.9 385  383  501  118  310  501  191
 8 1999 127.4 12.9 12.9  0.0   0  98.0  509.9 391  391    0    0  291  498  207
 9 2000 134.3  6.9  4.8  2.1  30  56.7  566.6 410  358  529  171  286  544  258
10 2001 143.9  9.6  7.8  1.8  18  83.9  650.5 417  386  552  166  273  566  293
11 2002 148.4  4.5  3.6  0.9  20  41.3  691.9 412  365  599  234  273  626  353
12 2003 154.1  5.7  3.6  2.1  36  54.2  746.0 445  378  560  182  321  595  274
13 2004 156.8  2.7  2.1  0.6  22  26.4  772.4 396  354  542  188  303  563  260
14 2005 158.6  1.8  1.2  0.6  33  17.8  790.2 462  411  563  152  335  612  277
15 2006 159.8  1.2  0.9  0.3  25  12.0  802.2 475  435  597  162  403  597  194
16 2007 161.9  2.1  1.2  0.9  42  21.2  823.5 497  432  584  152  361  633  272
17 2008 164.6  2.7  1.2  1.5  55  27.7  851.2 511  406  594  188  373  676  303
18 2009 166.1  1.5  0.9  0.6  40  15.6  866.7 516  449  616  167  393  635  242
19 2010 167.9  1.8  0.9  0.9  49  18.9  885.6 478  407  548  141  381  585  204
20 2011 169.1  1.2  0.6  0.6  50  12.7  898.3 517  446  588  142  407  599  192
21 2012 170.0  0.9  0.6  0.3  33   9.6  907.9 491  450  574  124  434  574  140
22 2013 170.6  0.6  0.6  0.0   0   6.4  914.3 462  462    0    0  448  476   28
23 2014 171.2  0.6  0.3  0.3  49   6.4  920.8 452  387  517  130  387  517  130
24 2015 172.1  0.9  0.6  0.3  33   9.7  930.5 497  454  582  128  454  582  128
25 2016 172.7  0.6  0.6  0.0   0   6.5  937.0 394  394    0    0  299  489  190

Core Length:  170.7 mm
Core Density: 430 kg/m3
Cross-sectional Density:  407 kg/m3
Early/Latewood Threshold: 500 kg/m3
Attenuation Constant: 3.13

ÄÄÄÄÄÄÄÄÄÄÄÄÄÄÄÄÄÄÄÄÄÄÄÄÄÄÄÄÄÄÄÄÄÄÄÄÄÄÄÄÄÄÄÄÄÄÄÄÄÄÄÄÄÄÄÄÄÄÄÄÄÄÄÄÄÄÄÄÄÄÄÄÄÄÄÄÄÄÄ
Core : 30
ÄÄÄÄÄÄÄÂÄÄÄÄÄÄÄÄÄÄÄÄÄÄÄÄÄÄÄÄÄÄÄÄÄÂÄÄÄÄÄÄÄÄÄÄÂÄÄÄÄÄÄÄÄÄÄÄÄÄÄÄÄÄÄÄÄÄÄÄÄÄÄÄÄÄÄÄÄÄÄ
       ³Widths (mm)              ³ Areas    ³ Densities (kg/m3)
       ³                         ³ (cmý)    ³
Ring   ³Outer Ring Erly Late   % ³Incr Total³Ring E/Wd L/Wd Unif  Min  Max  Rng
 # Year³ Rad.      Wood Wood  LW ³          ³mean mean mean
ÄÄÄÄÄÄÄÁÄÄÄÄÄÄÄÄÄÄÄÄÄÄÄÄÄÄÄÄÄÄÄÄÄÁÄÄÄÄÄÄÄÄÄÄÁÄÄÄÄÄÄÄÄÄÄÄÄÄÄÄÄÄÄÄÄÄÄÄÄÄÄÄÄÄÄÄÄÄÄ

 2 1993  10.3 10.3  9.0  0.3   2   3.3    3.3 393  389  509  120  336  509  173
 3 1994  29.5 19.2 15.9  3.3  17  24.0   27.3 403  370  564  194  305  625  320
 4 1995  45.4 15.9 14.4  1.5   9  37.4   64.8 406  385  605  220  332  683  351
 5 1996  63.7 18.3 15.6  2.7  14  62.7  127.5 436  410  587  177  361  689  328
 6 1997  77.8 14.1  9.6  4.5  31  62.7  190.2 490  446  585  139  364  707  343
 7 1998  90.1 12.3  7.8  4.5  36  64.9  255.0 484  433  572  139  376  647  271
 8 1999 100.0  9.9  6.6  3.3  33  59.1  314.2 485  444  567  123  414  685  271
 9 2000 107.5  7.5  6.0  1.5  20  48.9  363.1 467  435  594  159  391  646  255
10 2001 113.2  5.7  3.0  2.7  47  39.5  402.6 519  440  607  167  407  691  284
11 2002 118.6  5.4  3.3  2.1  38  39.3  441.9 514  445  621  176  410  710  300
12 2003 124.0  5.4  2.1  3.3  61  41.2  483.1 531  448  584  136  402  698  296
13 2004 127.0  3.0  2.1  0.9  30  23.7  506.7 494  436  629  193  402  726  324
14 2005 129.4  2.4  1.2  1.2  49  19.3  526.0 513  441  585  144  393  707  314
15 2006 131.5  2.1  0.9  1.2  57  17.2  543.3 523  434  589  155  423  651  228
16 2007 133.3  1.8  0.6  1.2  66  15.0  558.2 550  447  601  154  428  666  238
17 2008 135.4  2.1  0.6  1.5  71  17.7  576.0 571  464  613  149  459  696  237
18 2009 137.2  1.8  0.6  1.2  66  15.4  591.4 574  488  616  128  483  689  206
19 2010 138.1  0.9  0.0  0.9 100   7.8  599.2 575    0  575  575  512  616  104
20 2011 139.6  1.5  0.3  1.2  80  13.1  612.2 569  498  587   89  498  663  165
21 2012 140.5  0.9  0.0  0.9 100   7.9  620.2 606    0  606  606  533  695  162
22 2013 142.0  1.5  0.6  0.9  60  13.3  633.5 564  478  621  143  471  714  243
23 2014 144.4  2.4  0.0  2.4  99  21.6  655.1 617    0  617  617  507  682  175
24 2015 146.5  2.1  0.0  2.1 100  19.2  674.3 637    0  637  637  501  713  212
25 2016 148.3  1.8  0.0  1.8  99  16.7  690.9 644    0  644  644  579  685  106

Core Length:  147.3 mm
Core Density: 523 kg/m3
Cross-sectional Density:  503 kg/m3
Early/Latewood Threshold: 500 kg/m3
Attenuation Constant: 3.13

ÄÄÄÄÄÄÄÄÄÄÄÄÄÄÄÄÄÄÄÄÄÄÄÄÄÄÄÄÄÄÄÄÄÄÄÄÄÄÄÄÄÄÄÄÄÄÄÄÄÄÄÄÄÄÄÄÄÄÄÄÄÄÄÄÄÄÄÄÄÄÄÄÄÄÄÄÄÄÄ
Core : 31
ÄÄÄÄÄÄÄÂÄÄÄÄÄÄÄÄÄÄÄÄÄÄÄÄÄÄÄÄÄÄÄÄÄÂÄÄÄÄÄÄÄÄÄÄÂÄÄÄÄÄÄÄÄÄÄÄÄÄÄÄÄÄÄÄÄÄÄÄÄÄÄÄÄÄÄÄÄÄÄ
       ³Widths (mm)              ³ Areas    ³ Densities (kg/m3)
       ³                         ³ (cmý)    ³
Ring   ³Outer Ring Erly Late   % ³Incr Total³Ring E/Wd L/Wd Unif  Min  Max  Rng
 # Year³ Rad.      Wood Wood  LW ³          ³mean mean mean
ÄÄÄÄÄÄÄÁÄÄÄÄÄÄÄÄÄÄÄÄÄÄÄÄÄÄÄÄÄÄÄÄÄÁÄÄÄÄÄÄÄÄÄÄÁÄÄÄÄÄÄÄÄÄÄÄÄÄÄÄÄÄÄÄÄÄÄÄÄÄÄÄÄÄÄÄÄÄÄ

 2 1993  14.1 14.1 11.1  0.0   0   6.2    6.2 312  312    0    0  280  425  145
 3 1994  33.6 19.5 19.2  0.3   1  29.2   35.5 316  312  516  204  253  516  263
 4 1995  52.5 18.9 18.0  0.9   4  51.1   86.6 326  315  555  240  228  617  389
 5 1996  75.3 22.8 21.3  1.5   6  91.5  178.1 352  338  555  217  276  604  328
 6 1997  92.4 17.1 15.9  1.2   7  90.1  268.2 368  354  544  190  271  572  301
 7 1998 105.6 13.2 12.3  0.9   6  82.1  350.3 364  352  526  174  256  542  286
 8 1999 122.4 16.8 15.3  1.5   8 120.3  470.7 399  386  532  146  280  566  286
 9 2000 132.9 10.5  9.3  1.2  11  84.2  554.9 390  369  553  184  267  579  312
10 2001 141.0  8.1  5.7  2.4  29  69.7  624.6 424  384  520  136  270  531  261
11 2002 145.8  4.8  3.9  0.9  18  43.2  667.8 383  347  537  190  289  562  273
12 2003 150.3  4.5  3.6  0.9  20  41.9  709.7 432  410  522  112  320  557  237
13 2004 154.2  3.9  2.4  1.5  38  37.3  747.0 451  381  562  181  312  588  276
14 2005 158.4  4.2  2.4  1.8  42  41.2  788.2 471  411  551  140  319  585  266
15 2006 162.0  3.6  3.3  0.3   8  36.2  824.5 427  417  532  115  339  532  193
16 2007 165.0  3.0  1.8  1.2  40  30.8  855.3 486  423  580  157  341  606  265
17 2008 167.7  2.7  1.5  1.2  44  28.2  883.5 486  416  574  158  369  622  253
18 2009 169.2  1.5  0.9  0.6  40  15.9  899.4 499  444  582  138  383  624  241
19 2010 169.8  0.6  0.3  0.3  50   6.4  905.8 465  366  564  198  366  564  198
20 2011 170.4  0.6  0.6  0.0   0   6.4  912.2 426  426    0    0  384  469   85
21 2012 171.0  0.6  0.6  0.0   0   6.4  918.6 447  447    0    0  405  490   85
22 2013 171.6  0.6  0.3  0.3  49   6.5  925.1 484  378  590  212  378  590  212
23 2014 173.1  1.5  0.6  0.9  60  16.2  941.3 579  459  660  201  433  683  250
24 2015 177.3  4.2  1.2  3.0  71  46.2  987.6 552  409  610  201  397  684  287
25 2016 180.9  3.6  1.8  1.8  49  40.5 1028.1 506  392  620  228  306  695  389

Core Length:  177.9 mm
Core Density: 431 kg/m3
Cross-sectional Density:  412 kg/m3
Early/Latewood Threshold: 500 kg/m3
Attenuation Constant: 3.13

ÄÄÄÄÄÄÄÄÄÄÄÄÄÄÄÄÄÄÄÄÄÄÄÄÄÄÄÄÄÄÄÄÄÄÄÄÄÄÄÄÄÄÄÄÄÄÄÄÄÄÄÄÄÄÄÄÄÄÄÄÄÄÄÄÄÄÄÄÄÄÄÄÄÄÄÄÄÄÄ
Core : 33
ÄÄÄÄÄÄÄÂÄÄÄÄÄÄÄÄÄÄÄÄÄÄÄÄÄÄÄÄÄÄÄÄÄÂÄÄÄÄÄÄÄÄÄÄÂÄÄÄÄÄÄÄÄÄÄÄÄÄÄÄÄÄÄÄÄÄÄÄÄÄÄÄÄÄÄÄÄÄÄ
       ³Widths (mm)              ³ Areas    ³ Densities (kg/m3)
       ³                         ³ (cmý)    ³
Ring   ³Outer Ring Erly Late   % ³Incr Total³Ring E/Wd L/Wd Unif  Min  Max  Rng
 # Year³ Rad.      Wood Wood  LW ³          ³mean mean mean
ÄÄÄÄÄÄÄÁÄÄÄÄÄÄÄÄÄÄÄÄÄÄÄÄÄÄÄÄÄÄÄÄÄÁÄÄÄÄÄÄÄÄÄÄÁÄÄÄÄÄÄÄÄÄÄÄÄÄÄÄÄÄÄÄÄÄÄÄÄÄÄÄÄÄÄÄÄÄÄ

 2 1993  13.1 13.1 10.8  0.3   2   5.4    5.4 340  335  511  176  291  511  220
 3 1994  32.6 19.5 17.4  2.1  10  28.0   33.4 352  327  555  228  271  597  326
 4 1995  47.3 14.7 14.4  0.3   2  36.9   70.3 350  345  565  220  276  565  289
 5 1996  57.8 10.5  9.6  0.9   8  34.7  105.0 394  375  598  223  295  648  353
 6 1997  69.2 11.4  9.6  1.8  15  45.5  150.4 413  385  560  175  317  633  316
 7 1998  83.0 13.8 11.7  2.1  15  66.0  216.4 418  395  548  153  317  615  298
 8 1999  94.1 11.1  8.7  2.4  21  61.8  278.2 438  408  548  140  340  580  240
 9 2000 104.9 10.8  8.1  2.7  25  67.5  345.7 432  388  565  177  319  619  300
10 2001 115.7 10.8  7.8  3.0  27  74.8  420.5 432  386  551  165  326  637  311
11 2002 125.9 10.2  7.5  2.7  26  77.4  498.0 439  389  578  189  303  679  376
12 2003 136.4 10.5  5.4  5.1  48  86.5  584.5 496  438  558  120  352  620  268
13 2004 143.3  6.9  3.9  3.0  43  60.6  645.1 477  383  598  215  335  657  322
14 2005 151.1  7.8  4.2  3.6  46  72.1  717.3 499  422  589  167  377  656  279
15 2006 155.0  3.9  1.8  2.1  53  37.5  754.8 504  420  577  157  379  646  267
16 2007 159.2  4.2  1.8  2.4  57  41.5  796.2 502  426  559  133  393  664  271
17 2008 162.2  3.0  1.5  1.5  50  30.3  826.5 523  443  604  161  398  686  288
18 2009 164.9  2.7  0.9  1.8  66  27.7  854.3 549  444  602  158  407  693  286
19 2010 167.3  2.4  1.2  1.2  50  25.0  879.3 513  461  565  104  438  629  191
20 2011 170.9  3.6  1.8  1.8  49  38.2  917.6 494  437  551  114  375  608  233
21 2012 174.5  3.6  2.1  1.5  41  39.1  956.6 504  439  594  155  398  648  250
22 2013 179.0  4.5  2.1  2.4  53  50.0 1006.6 509  431  576  145  397  676  279
23 2014 181.7  2.7  1.2  1.5  55  30.6 1037.2 510  436  569  133  404  623  219
24 2015 185.6  3.9  1.2  2.7  69  45.0 1082.2 526  426  571  145  406  632  226
25 2016 189.5  3.9  1.5  2.4  61  46.0 1128.2 495  391  560  169  240  629  389

Core Length:  187.5 mm
Core Density: 462 kg/m3
Cross-sectional Density:  465 kg/m3
Early/Latewood Threshold: 500 kg/m3
Attenuation Constant: 3.13

ÄÄÄÄÄÄÄÄÄÄÄÄÄÄÄÄÄÄÄÄÄÄÄÄÄÄÄÄÄÄÄÄÄÄÄÄÄÄÄÄÄÄÄÄÄÄÄÄÄÄÄÄÄÄÄÄÄÄÄÄÄÄÄÄÄÄÄÄÄÄÄÄÄÄÄÄÄÄÄ
Core : 36
ÄÄÄÄÄÄÄÂÄÄÄÄÄÄÄÄÄÄÄÄÄÄÄÄÄÄÄÄÄÄÄÄÄÂÄÄÄÄÄÄÄÄÄÄÂÄÄÄÄÄÄÄÄÄÄÄÄÄÄÄÄÄÄÄÄÄÄÄÄÄÄÄÄÄÄÄÄÄÄ
       ³Widths (mm)              ³ Areas    ³ Densities (kg/m3)
       ³                         ³ (cmý)    ³
Ring   ³Outer Ring Erly Late   % ³Incr Total³Ring E/Wd L/Wd Unif  Min  Max  Rng
 # Year³ Rad.      Wood Wood  LW ³          ³mean mean mean
ÄÄÄÄÄÄÄÁÄÄÄÄÄÄÄÄÄÄÄÄÄÄÄÄÄÄÄÄÄÄÄÄÄÁÄÄÄÄÄÄÄÄÄÄÁÄÄÄÄÄÄÄÄÄÄÄÄÄÄÄÄÄÄÄÄÄÄÄÄÄÄÄÄÄÄÄÄÄÄ

 1 1993  14.1 14.1 14.1  0.0   0   6.2    6.2 285  285    0    0  215  386  171
 2 1994  36.9 22.8 22.8  0.0   0  36.5   42.8 272  272    0    0  183  467  284
 3 1995  54.6 17.7 17.4  0.3   1  50.9   93.7 298  294  518  224  214  518  304
 4 1996  72.0 17.4 16.5  0.9   5  69.2  162.9 333  320  570  250  240  587  347
 5 1997  87.9 15.9 14.7  1.2   7  79.9  242.7 364  347  566  219  244  601  357
 6 1998 102.9 15.0 14.1  0.9   6  89.9  332.6 363  353  521  168  259  530  271
 7 1999 117.3 14.4 14.1  0.3   2  99.6  432.3 360  357  501  144  291  501  210
 8 2000 128.7 11.4 10.5  0.9   7  88.1  520.4 372  361  507  146  242  508  266
 9 2001 142.2 13.5 11.7  1.8  13 114.9  635.3 401  381  534  153  264  583  319
10 2002 153.0 10.8  9.6  1.2  11 100.2  735.4 366  346  532  186  243  549  306
11 2003 166.5 13.5 12.0  1.5  11 135.5  870.9 386  369  520  151  291  532  241
12 2004 176.4  9.9  8.4  1.5  15 106.6  977.6 376  351  518  167  255  552  297
13 2005 186.0  9.6  6.0  3.6  37 109.3 1086.9 407  326  543  217  264  611  347
14 2006 195.3  9.3  6.6  2.7  29 111.4 1198.3 409  364  519  155  276  570  294
15 2007 206.4 11.1  7.2  3.9  35 140.1 1338.3 437  371  558  187  311  621  310
16 2008 214.5  8.1  5.4  2.7  33 107.1 1445.5 441  371  579  208  306  626  320
17 2009 219.9  5.4  3.6  1.8  33  73.7 1519.1 423  347  575  228  304  626  322
18 2010 225.6  5.7  3.9  1.8  31  79.8 1598.9 444  380  584  204  291  676  385
19 2011 232.2  6.6  3.9  2.7  40  94.9 1693.8 440  360  556  196  293  617  324
20 2012 239.1  6.9  3.9  3.0  43 102.2 1796.0 447  356  565  209  293  619  326
21 2013 244.2  5.1  3.6  1.5  29  77.4 1873.4 436  367  602  235  316  650  334
22 2014 248.1  3.9  3.3  0.6  15  60.3 1933.8 393  363  562  199  283  582  299
23 2015 251.1  3.0  2.1  0.9  30  47.0 1980.8 412  345  569  224  297  624  327
24 2016 254.4  3.3  2.4  0.9  27  52.4 2033.2 416  354  583  229  295  617  322

Core Length:  254.4 mm
Core Density: 386 kg/m3
Cross-sectional Density:  396 kg/m3
Early/Latewood Threshold: 500 kg/m3
Attenuation Constant: 3.13

ÄÄÄÄÄÄÄÄÄÄÄÄÄÄÄÄÄÄÄÄÄÄÄÄÄÄÄÄÄÄÄÄÄÄÄÄÄÄÄÄÄÄÄÄÄÄÄÄÄÄÄÄÄÄÄÄÄÄÄÄÄÄÄÄÄÄÄÄÄÄÄÄÄÄÄÄÄÄÄ
Core : 38
ÄÄÄÄÄÄÄÂÄÄÄÄÄÄÄÄÄÄÄÄÄÄÄÄÄÄÄÄÄÄÄÄÄÂÄÄÄÄÄÄÄÄÄÄÂÄÄÄÄÄÄÄÄÄÄÄÄÄÄÄÄÄÄÄÄÄÄÄÄÄÄÄÄÄÄÄÄÄÄ
       ³Widths (mm)              ³ Areas    ³ Densities (kg/m3)
       ³                         ³ (cmý)    ³
Ring   ³Outer Ring Erly Late   % ³Incr Total³Ring E/Wd L/Wd Unif  Min  Max  Rng
 # Year³ Rad.      Wood Wood  LW ³          ³mean mean mean
ÄÄÄÄÄÄÄÁÄÄÄÄÄÄÄÄÄÄÄÄÄÄÄÄÄÄÄÄÄÄÄÄÄÁÄÄÄÄÄÄÄÄÄÄÁÄÄÄÄÄÄÄÄÄÄÄÄÄÄÄÄÄÄÄÄÄÄÄÄÄÄÄÄÄÄÄÄÄÄ

 1 1993  12.4 12.4 11.4  0.0   0   4.8    4.8 327  327    0    0  279  418  139
 2 1994  32.8 20.4 18.0  2.4  11  29.0   33.8 349  323  545  222  260  577  317
 3 1995  52.0 19.2 17.7  1.5   7  51.2   84.9 358  341  559  218  273  591  318
 4 1996  72.7 20.7 18.6  2.1  10  81.1  166.0 382  361  566  205  300  621  321
 5 1997  90.1 17.4 13.8  3.6  20  89.0  255.0 410  375  545  170  299  634  335
 6 1998 102.7 12.6 10.2  2.4  19  76.3  331.4 402  368  547  179  305  582  277
 7 1999 118.6 15.9 12.6  3.3  20 110.5  441.9 430  398  553  155  320  598  278
 8 2000 127.3  8.7  6.3  2.4  27  67.2  509.1 437  382  582  200  323  651  328
 9 2001 135.7  8.4  4.2  4.2  49  69.4  578.5 488  393  582  189  309  645  336
10 2002 142.0  6.3  3.3  3.0  47  55.0  633.5 473  352  607  255  299  699  400
11 2003 150.4  8.4  4.8  3.6  42  77.2  710.6 494  425  587  162  373  685  312
12 2004 156.7  6.3  3.3  3.0  47  60.8  771.4 490  388  603  215  344  700  356
13 2005 162.1  5.4  2.4  3.0  55  54.1  825.5 532  429  615  186  377  735  358
14 2006 166.3  4.2  2.1  2.1  50  43.3  868.8 520  397  643  246  363  765  402
15 2007 171.1  4.8  2.7  2.1  43  50.9  919.7 523  427  646  219  377  755  378
16 2008 174.7  3.6  2.1  1.5  41  39.1  958.8 494  427  589  162  394  688  294
17 2009 176.5  1.8  0.9  0.9  50  19.9  978.7 496  433  558  125  413  613  200
18 2010 178.0  1.5  0.3  1.2  80  16.7  995.4 595  454  630  176  454  711  257
19 2011 179.8  1.8  1.2  0.6  33  20.2 1015.6 504  441  631  190  412  684  272
20 2012 181.3  1.5  0.6  0.9  60  17.0 1032.6 568  462  639  177  453  694  241
21 2013 183.1  1.8  0.6  1.2  66  20.6 1053.2 556  457  605  148  417  722  305
22 2014 185.8  2.7  0.9  1.8  66  31.3 1084.5 596  467  661  194  447  720  273
23 2015 188.8  3.0  1.2  1.8  60  35.3 1119.8 572  465  643  178  449  758  309
24 2016 190.3  1.5  0.3  1.2  80  17.9 1137.7 614  487  646  159  487  771  284

Core Length:  189.3 mm
Core Density: 483 kg/m3
Cross-sectional Density:  466 kg/m3
Early/Latewood Threshold: 500 kg/m3
Attenuation Constant: 3.13

ÄÄÄÄÄÄÄÄÄÄÄÄÄÄÄÄÄÄÄÄÄÄÄÄÄÄÄÄÄÄÄÄÄÄÄÄÄÄÄÄÄÄÄÄÄÄÄÄÄÄÄÄÄÄÄÄÄÄÄÄÄÄÄÄÄÄÄÄÄÄÄÄÄÄÄÄÄÄÄ
Core : 40
ÄÄÄÄÄÄÄÂÄÄÄÄÄÄÄÄÄÄÄÄÄÄÄÄÄÄÄÄÄÄÄÄÄÂÄÄÄÄÄÄÄÄÄÄÂÄÄÄÄÄÄÄÄÄÄÄÄÄÄÄÄÄÄÄÄÄÄÄÄÄÄÄÄÄÄÄÄÄÄ
       ³Widths (mm)              ³ Areas    ³ Densities (kg/m3)
       ³                         ³ (cmý)    ³
Ring   ³Outer Ring Erly Late   % ³Incr Total³Ring E/Wd L/Wd Unif  Min  Max  Rng
 # Year³ Rad.      Wood Wood  LW ³          ³mean mean mean
ÄÄÄÄÄÄÄÁÄÄÄÄÄÄÄÄÄÄÄÄÄÄÄÄÄÄÄÄÄÄÄÄÄÁÄÄÄÄÄÄÄÄÄÄÁÄÄÄÄÄÄÄÄÄÄÄÄÄÄÄÄÄÄÄÄÄÄÄÄÄÄÄÄÄÄÄÄÄÄ

 1 1992   3.6  3.6  3.6  0.0   0   0.4    0.4 308  308    0    0  220  377  157
 2 1993  13.5  9.9  9.9  0.0   0   5.3    5.7 353  353    0    0  280  484  204
 3 1994  31.8 18.3 17.4  0.9   4  26.0   31.8 351  340  563  223  286  573  287
 4 1995  47.4 15.6 14.4  1.2   7  38.8   70.6 388  374  552  178  310  573  263
 5 1996  63.3 15.9 14.4  1.5   9  55.3  125.9 421  408  550  142  312  607  295
 6 1997  76.2 12.9 10.8  2.1  16  56.5  182.4 434  410  556  146  341  612  271
 7 1998  91.2 15.0 12.9  2.1  14  78.9  261.3 427  407  555  148  333  579  246
 8 1999 105.0 13.8 12.3  1.5  10  85.1  346.4 438  424  548  124  368  583  215
 9 2000 113.4  8.4  6.3  2.1  25  57.6  404.0 446  409  557  148  352  604  252
10 2001 121.8  8.4  4.8  3.6  42  62.1  466.1 499  440  579  139  377  664  287
11 2002 127.8  6.0  3.6  2.4  40  47.0  513.1 494  409  622  213  356  743  387
12 2003 134.7  6.9  3.3  3.6  52  56.9  570.0 526  435  609  174  399  711  312
13 2004 139.8  5.1  3.3  1.8  35  44.0  614.0 495  430  615  185  391  690  299
14 2005 144.3  4.5  1.8  2.7  60  40.2  654.2 511  424  569  145  403  725  322
15 2006 147.0  2.7  1.2  1.5  55  24.7  678.9 530  443  600  157  406  699  293
16 2007 149.4  2.4  1.2  1.2  49  22.3  701.2 508  440  576  136  404  637  233
17 2008 150.9  1.5  0.6  0.9  60  14.2  715.4 527  426  595  169  421  670  249
18 2009 151.8  0.9  0.6  0.3  33   8.6  723.9 529  470  647  177  448  647  199
19 2010 152.7  0.9  0.0  0.9  99   8.6  732.5 585    0  585  585  540  673  133
20 2011 153.9  1.2  0.6  0.6  50  11.6  744.1 541  461  621  160  448  632  184
21 2012 154.8  0.9  0.6  0.3  33   8.7  752.8 540  476  669  193  475  669  194
22 2013 155.4  0.6  0.0  0.6  99   5.8  758.7 514    0  514  514  511  518    7
23 2014 156.0  0.6  0.0  0.6 100   5.9  764.5 573    0  573  573  525  622   97
24 2015 156.6  0.6  0.3  0.3  49   5.9  770.4 519  475  564   89  475  564   89
25 2016 157.2  0.6  0.0  0.6  99   5.9  776.3 547    0  547  547  538  556   18

Core Length:  157.2 mm
Core Density: 480 kg/m3
Cross-sectional Density:  466 kg/m3
Early/Latewood Threshold: 500 kg/m3
Attenuation Constant: 3.13

ÄÄÄÄÄÄÄÄÄÄÄÄÄÄÄÄÄÄÄÄÄÄÄÄÄÄÄÄÄÄÄÄÄÄÄÄÄÄÄÄÄÄÄÄÄÄÄÄÄÄÄÄÄÄÄÄÄÄÄÄÄÄÄÄÄÄÄÄÄÄÄÄÄÄÄÄÄÄÄ
Core : 47
ÄÄÄÄÄÄÄÂÄÄÄÄÄÄÄÄÄÄÄÄÄÄÄÄÄÄÄÄÄÄÄÄÄÂÄÄÄÄÄÄÄÄÄÄÂÄÄÄÄÄÄÄÄÄÄÄÄÄÄÄÄÄÄÄÄÄÄÄÄÄÄÄÄÄÄÄÄÄÄ
       ³Widths (mm)              ³ Areas    ³ Densities (kg/m3)
       ³                         ³ (cmý)    ³
Ring   ³Outer Ring Erly Late   % ³Incr Total³Ring E/Wd L/Wd Unif  Min  Max  Rng
 # Year³ Rad.      Wood Wood  LW ³          ³mean mean mean
ÄÄÄÄÄÄÄÁÄÄÄÄÄÄÄÄÄÄÄÄÄÄÄÄÄÄÄÄÄÄÄÄÄÁÄÄÄÄÄÄÄÄÄÄÁÄÄÄÄÄÄÄÄÄÄÄÄÄÄÄÄÄÄÄÄÄÄÄÄÄÄÄÄÄÄÄÄÄÄ

 1 1991   5.5  5.5  4.5  0.0   0   1.0    1.0 344  344    0    0  295  420  125
 2 1992  10.3  4.8  4.8  0.0   0   2.4    3.3 336  336    0    0  289  381   92
 3 1993  16.0  5.7  5.7  0.0   0   4.7    8.0 323  323    0    0  248  432  184
 4 1994  36.4 20.4 19.8  0.6   2  33.6   41.6 316  310  516  206  266  523  257
 5 1995  54.4 18.0 17.4  0.6   3  51.3   93.0 316  309  519  210  245  521  276
 6 1996  76.6 22.2 21.0  1.2   5  91.4  184.3 352  340  564  224  259  608  349
 7 1997  93.7 17.1 16.2  0.9   5  91.5  275.8 381  371  559  188  304  604  300
 8 1998 106.6 12.9 12.0  0.9   6  81.2  357.0 378  368  523  155  310  531  221
 9 1999 123.4 16.8 16.2  0.6   3 121.4  478.4 395  390  526  136  329  533  204
10 2000 135.4 12.0 10.2  1.8  14  97.6  576.0 392  367  535  168  290  587  297
11 2001 150.4 15.0 12.0  3.0  20 134.7  710.6 406  373  540  167  291  592  301
12 2002 157.9  7.5  5.7  1.8  24  72.6  783.3 413  358  586  228  290  626  336
13 2003 166.9  9.0  6.3  2.7  30  91.8  875.1 443  407  527  120  335  558  223
14 2004 174.4  7.5  5.7  1.8  24  80.4  955.5 430  385  574  189  305  613  308
15 2005 181.6  7.2  5.1  2.1  29  80.5 1036.1 449  392  586  194  333  640  307
16 2006 187.3  5.7  3.6  2.1  36  66.1 1102.1 451  389  556  167  347  584  237
17 2007 191.2  3.9  2.7  1.2  30  46.4 1148.5 471  422  583  161  350  634  284
18 2008 193.6  2.4  1.8  0.6  25  29.0 1177.5 445  408  556  148  349  566  217
19 2009 195.4  1.8  0.9  0.9  49  22.0 1199.5 456  392  521  129  367  538  171
20 2010 196.6  1.2  0.3  0.9  75  14.8 1214.3 482  334  531  197  334  554  220
21 2011 197.8  1.2  1.2  0.0   0  14.9 1229.1 388  388    0    0  322  446  124
22 2012 198.7  0.9  0.9  0.0   0  11.2 1240.4 462  462    0    0  407  494   87
23 2013 199.6  0.9  0.6  0.3  33  11.3 1251.6 472  431  556  125  364  556  192
24 2014 200.5  0.9  0.6  0.3  33  11.3 1262.9 463  425  540  115  356  540  184
25 2015 201.7  1.2  0.6  0.6  50  15.2 1278.1 494  416  572  156  384  601  217
26 2016 203.5  1.8  0.9  0.9  49  22.9 1301.0 494  432  556  124  401  571  170

Core Length:  202.5 mm
Core Density: 413 kg/m3
Cross-sectional Density:  408 kg/m3
Early/Latewood Threshold: 500 kg/m3
Attenuation Constant: 3.13
