Repository: StevenDovey/Densiometry

# Densiometry

R reimplementation of the **EDITOR** data-processing pipeline for the
FRI Direct-Scanning X-Ray Densitometer (Cown & Clement 1983; system software
upgraded in the 1990s), maintained at BSI (formerly Forest Research Institute),
Rotorua, NZ.

---

## Background

The FRI densitometer uses a Fe-55 radioisotopic source and a scintillation
detector to measure wood density at 0.3 mm spatial resolution along machined
increment cores (2 mm thick, 5 mm increment).  Raw count data are written to
`.SCN` files by the SCANNA acquisition program.

The original **EDITOR** program reads `.SCN` files, lets the operator check and

File: trials completed/FR121_6_Tarawera_finished/Densitometry/SCN files/TARA9.DAT
File : C:\DENSITOM\TARAWE~2\TARA9.DAT
Cores :
3
5
14
17
29
32
35
46
40
49
56
591
592

ÄÄÄÄÄÄÄÄÄÄÄÄÄÄÄÄÄÄÄÄÄÄÄÄÄÄÄÄÄÄÄÄÄÄÄÄÄÄÄÄÄÄÄÄÄÄÄÄÄÄÄÄÄÄÄÄÄÄÄÄÄÄÄÄÄÄÄÄÄÄÄÄÄÄÄÄÄÄÄ
Core : 3
ÄÄÄÄÄÄÄÂÄÄÄÄÄÄÄÄÄÄÄÄÄÄÄÄÄÄÄÄÄÄÄÄÄÂÄÄÄÄÄÄÄÄÄÄÂÄÄÄÄÄÄÄÄÄÄÄÄÄÄÄÄÄÄÄÄÄÄÄÄÄÄÄÄÄÄÄÄÄÄ
       ³Widths (mm)              ³ Areas    ³ Densities (kg/m3)
       ³                         ³ (cmý)    ³
Ring   ³Outer Ring Erly Late   % ³Incr Total³Ring E/Wd L/Wd Unif  Min  Max  Rng
 # Year³ Rad.      Wood Wood  LW ³          ³mean mean mean
ÄÄÄÄÄÄÄÁÄÄÄÄÄÄÄÄÄÄÄÄÄÄÄÄÄÄÄÄÄÄÄÄÄÁÄÄÄÄÄÄÄÄÄÄÁÄÄÄÄÄÄÄÄÄÄÄÄÄÄÄÄÄÄÄÄÄÄÄÄÄÄÄÄÄÄÄÄÄÄ

 1 1992   7.8  7.8  7.8  0.0   0   1.9    1.9 368  368    0    0  317  453  136
 2 1993  22.8 15.0 15.0  0.0   0  14.4   16.3 369  369    0    0  301  496  195
 3 1994  53.7 30.9 29.4  1.5   4  74.3   90.6 374  366  521  155  298  536  238
 4 1995  72.3 18.6 17.7  0.9   4  73.6  164.2 357  349  531  182  283  557  274
 5 1996  93.0 20.7 19.5  1.2   5 107.5  271.7 370  359  552  193  271  575  304
 6 1997 106.2 13.2 11.1  2.1  15  82.6  354.3 411  384  554  170  308  581  273
 7 1998 117.6 11.4  9.9  1.5  13  80.2  434.5 395  371  553  182  303  575  272
 8 1999 127.2  9.6  7.5  2.1  21  73.8  508.3 428  392  559  167  333  636  303
 9 2000 133.8  6.6  5.4  1.2  18  54.1  562.4 418  379  594  215  306  638  332
10 2001 141.0  7.2  5.7  1.5  20  62.2  624.6 431  389  591  202  321  649  328
11 2002 145.5  4.5  2.7  1.8  40  40.5  665.1 468  376  606  230  315  708  393
12 2003 151.5  6.0  3.9  2.1  35  56.0  721.1 472  420  570  150  375  636  261
13 2004 154.5  3.0  2.1  0.9  30  28.8  749.9 461  400  604  204  363  697  334
14 2005 158.7  4.2  3.0  1.2  28  41.3  791.2 468  413  605  192  359  696  337
15 2006 160.8  2.1  0.9  1.2  57  21.1  812.3 530  418  614  196  380  661  281
16 2007 163.8  3.0  1.2  1.8  60  30.6  842.9 538  447  599  152  381  702  321
17 2008 167.4  3.6  1.5  2.1  58  37.5  880.4 512  408  587  179  376  709  333
18 2009 170.7  3.3  2.1  1.2  36  35.1  915.4 506  431  637  206  366  660  294
19 2010 175.5  4.8  1.8  3.0  62  52.2  967.6 515  401  584  183  354  654  300
20 2011 180.9  5.4  3.6  1.8  33  60.5 1028.1 472  412  591  179  357  672  315
21 2012 185.4  4.5  2.4  2.1  46  51.8 1079.9 509  417  615  198  347  701  354
22 2013 189.3  3.9  2.4  1.5  38  45.9 1125.8 486  426  581  155  373  692  319
23 2014 193.2  3.9  2.1  1.8  46  46.9 1172.6 501  416  599  183  347  684  337
24 2015 197.1  3.9  1.8  2.1  53  47.8 1220.5 508  420  583  163  365  675  310
25 2016 200.7  3.6  2.1  1.5  41  45.0 1265.4 475  410  565  155  318  666  348

Core Length:  200.7 mm
Core Density: 453 kg/m3
Cross-sectional Density:  444 kg/m3
Early/Latewood Threshold: 500 kg/m3
Attenuation Constant: 3.13

ÄÄÄÄÄÄÄÄÄÄÄÄÄÄÄÄÄÄÄÄÄÄÄÄÄÄÄÄÄÄÄÄÄÄÄÄÄÄÄÄÄÄÄÄÄÄÄÄÄÄÄÄÄÄÄÄÄÄÄÄÄÄÄÄÄÄÄÄÄÄÄÄÄÄÄÄÄÄÄ
Core : 5
ÄÄÄÄÄÄÄÂÄÄÄÄÄÄÄÄÄÄÄÄÄÄÄÄÄÄÄÄÄÄÄÄÄÂÄÄÄÄÄÄÄÄÄÄÂÄÄÄÄÄÄÄÄÄÄÄÄÄÄÄÄÄÄÄÄÄÄÄÄÄÄÄÄÄÄÄÄÄÄ
       ³Widths (mm)              ³ Areas    ³ Densities (kg/m3)
       ³                         ³ (cmý)    ³
Ring   ³Outer Ring Erly Late   % ³Incr Total³Ring E/Wd L/Wd Unif  Min  Max  Rng
 # Year³ Rad.      Wood Wood  LW ³          ³mean mean mean
ÄÄÄÄÄÄÄÁÄÄÄÄÄÄÄÄÄÄÄÄÄÄÄÄÄÄÄÄÄÄÄÄÄÁÄÄÄÄÄÄÄÄÄÄÁÄÄÄÄÄÄÄÄÄÄÄÄÄÄÄÄÄÄÄÄÄÄÄÄÄÄÄÄÄÄÄÄÄÄ

 2 1992   5.0  5.0  3.0  0.0   0   0.8    0.8 324  324    0    0  299  354   55
 3 1993  15.2 10.2 10.2  0.0   0   6.5    7.3 344  344    0    0  276  417  141
 4 1994  35.9 20.7 20.7  0.0   0  33.2   40.5 311  311    0    0  244  488  244
 5 1995  54.8 18.9 18.3  0.6   3  53.9   94.3 335  327  557  230  251  602  351
 6 1996  74.3 19.5 18.0  1.5   7  79.1  173.4 352  336  546  210  270  609  339
 7 1997  88.4 14.1 11.1  3.0  21  72.1  245.5 427  388  571  183  331  610  279
 8 1998 101.3 12.9 10.8  2.1  16  76.9  322.4 404  376  544  168  301  559  258
 9 1999 110.3  9.0  7.8  1.2  13  59.8  382.2 421  404  532  128  346  555  209
10 2000 119.0  8.7  6.6  2.1  24  62.7  444.9 443  403  567  164  325  614  289
11 2001 125.6  6.6  3.9  2.7  40  50.7  495.6 483  412  586  174  361  643  282
12 2002 133.4  7.8  3.6  4.2  53  63.5  559.1 531  423  623  200  366  723  357
13 2003 141.2  7.8  3.0  4.8  61  67.3  626.4 542  462  592  130  445  671  226
14 2004 148.7  7.5  3.9  3.6  48  68.3  694.7 520  438  609  171  392  696  304
15 2005 156.2  7.5  3.0  4.5  60  71.8  766.5 528  449  581  132  415  722  307
16 2006 161.6  5.4  2.1  3.3  61  53.9  820.4 556  457  619  162  410  666  256
17 2007 168.8  7.2  1.5  5.7  79  74.7  895.1 594  463  628  165  437  744  307
18 2008 175.1  6.3  0.9  5.4  85  68.1  963.2 606  475  628  153  455  721  266
19 2009 182.0  6.9  1.2  5.7  82  77.4 1040.6 589  478  613  135  447  731  284
20 2010 187.4  5.4  0.6  4.8  88  62.7 1103.3 606  479  621  142  478  784  306
21 2011 193.4  6.0  0.3  5.7  95  71.8 1175.1 593  497  598  101  497  744  247
22 2012 196.4  3.0  0.0  3.0 100  36.7 1211.8 623    0  623  623  515  715  200
23 2013 199.7  3.3  0.3  3.0  90  41.1 1252.9 624  492  637  145  492  759  267
24 2014 205.7  6.0  1.2  4.8  80  76.4 1329.3 617  476  652  176  448  742  294
25 2015 211.7  6.0  0.6  5.4  90  78.7 1408.0 618  481  633  152  476  747  271
26 2016 216.2  4.5  0.0  4.5 100  60.5 1468.5 631    0  631  631  526  785  259

Core Length:  214.2 mm
Core Density: 504 kg/m3
Cross-sectional Density:  521 kg/m3
Early/Latewood Threshold: 500 kg/m3
Attenuation Constant: 3.13

ÄÄÄÄÄÄÄÄÄÄÄÄÄÄÄÄÄÄÄÄÄÄÄÄÄÄÄÄÄÄÄÄÄÄÄÄÄÄÄÄÄÄÄÄÄÄÄÄÄÄÄÄÄÄÄÄÄÄÄÄÄÄÄÄÄÄÄÄÄÄÄÄÄÄÄÄÄÄÄ
Core : 14
ÄÄÄÄÄÄÄÂÄÄÄÄÄÄÄÄÄÄÄÄÄÄÄÄÄÄÄÄÄÄÄÄÄÂÄÄÄÄÄÄÄÄÄÄÂÄÄÄÄÄÄÄÄÄÄÄÄÄÄÄÄÄÄÄÄÄÄÄÄÄÄÄÄÄÄÄÄÄÄ
       ³Widths (mm)              ³ Areas    ³ Densities (kg/m3)
       ³                         ³ (cmý)    ³
Ring   ³Outer Ring Erly Late   % ³Incr Total³Ring E/Wd L/Wd Unif  Min  Max  Rng
 # Year³ Rad.      Wood Wood  LW ³          ³mean mean mean
ÄÄÄÄÄÄÄÁÄÄÄÄÄÄÄÄÄÄÄÄÄÄÄÄÄÄÄÄÄÄÄÄÄÁÄÄÄÄÄÄÄÄÄÄÁÄÄÄÄÄÄÄÄÄÄÄÄÄÄÄÄÄÄÄÄÄÄÄÄÄÄÄÄÄÄÄÄÄÄ

 2 1993  15.5 15.5 13.5  0.0   0   7.5    7.5 336  336    0    0  264  496  232
 3 1994  32.9 17.4 16.8  0.6   3  26.5   34.0 315  308  519  211  244  537  293
 4 1995  50.6 17.7 16.5  1.2   6  46.4   80.4 333  317  548  231  242  576  334
 5 1996  69.5 18.9 18.3  0.6   3  71.3  151.7 338  333  516  183  265  530  265
 6 1997  82.1 12.6 10.8  1.8  14  60.0  211.8 384  355  558  203  270  582  312
 7 1998  92.0  9.9  8.7  1.2  12  54.1  265.9 368  344  536  192  269  549  280
 8 1999 104.9 12.9 11.4  1.5  11  79.8  345.7 390  371  528  157  289  549  260
 9 2000 115.1 10.2  9.0  1.2  11  70.5  416.2 385  365  536  171  282  559  277
10 2001 122.9  7.8  6.0  1.8  23  58.3  474.5 395  348  551  203  267  577  310
11 2002 129.5  6.6  4.2  2.4  36  52.3  526.9 416  330  567  237  272  670  398
12 2003 137.9  8.4  6.0  2.4  28  70.6  597.4 444  400  554  154  330  631  301
13 2004 144.2  6.3  3.9  2.4  38  55.8  653.3 447  360  589  229  299  659  360
14 2005 150.8  6.6  4.5  2.1  31  61.2  714.4 480  411  627  216  358  701  343
15 2006 158.6  7.8  4.5  3.3  42  75.8  790.2 485  398  605  207  329  663  334
16 2007 165.8  7.2  4.8  2.4  33  73.4  863.6 484  403  646  243  345  682  337
17 2008 172.7  6.9  4.2  2.7  39  73.4  937.0 487  406  612  206  335  664  329
18 2009 179.6  6.9  3.3  3.6  52  76.4 1013.4 475  367  574  207  323  659  336
19 2010 186.5  6.9  4.5  2.4  34  79.4 1092.7 468  405  586  181  320  668  348
20 2011 194.0  7.5  3.6  3.9  52  89.7 1182.4 506  418  588  170  344  660  316
21 2012 200.3  6.3  3.3  3.0  47  78.0 1260.4 514  417  620  203  343  696  353
22 2013 205.4  5.1  2.7  2.4  47  65.0 1325.4 529  440  630  190  375  691  316
23 2014 212.3  6.9  2.4  4.5  65  90.5 1416.0 556  422  628  206  366  709  343
24 2015 219.2  6.9  3.0  3.9  56  93.5 1509.5 528  447  591  144  393  689  296
25 2016 225.2  6.0  2.7  3.3  55  83.8 1593.3 531  434  610  176  388  725  337

Core Length:  223.2 mm
Core Density: 441 kg/m3
Cross-sectional Density:  456 kg/m3
Early/Latewood Threshold: 500 kg/m3
Attenuation Constant: 3.13

ÄÄÄÄÄÄÄÄÄÄÄÄÄÄÄÄÄÄÄÄÄÄÄÄÄÄÄÄÄÄÄÄÄÄÄÄÄÄÄÄÄÄÄÄÄÄÄÄÄÄÄÄÄÄÄÄÄÄÄÄÄÄÄÄÄÄÄÄÄÄÄÄÄÄÄÄÄÄÄ
Core : 17
ÄÄÄÄÄÄÄÂÄÄÄÄÄÄÄÄÄÄÄÄÄÄÄÄÄÄÄÄÄÄÄÄÄÂÄÄÄÄÄÄÄÄÄÄÂÄÄÄÄÄÄÄÄÄÄÄÄÄÄÄÄÄÄÄÄÄÄÄÄÄÄÄÄÄÄÄÄÄÄ
       ³Widths (mm)              ³ Areas    ³ Densities (kg/m3)
       ³                         ³ (cmý)    ³
Ring   ³Outer Ring Erly Late   % ³Incr Total³Ring E/Wd L/Wd Unif  Min  Max  Rng
 # Year³ Rad.      Wood Wood  LW ³          ³mean mean mean
ÄÄÄÄÄÄÄÁÄÄÄÄÄÄÄÄÄÄÄÄÄÄÄÄÄÄÄÄÄÄÄÄÄÁÄÄÄÄÄÄÄÄÄÄÁÄÄÄÄÄÄÄÄÄÄÄÄÄÄÄÄÄÄÄÄÄÄÄÄÄÄÄÄÄÄÄÄÄÄ

 1 1993  18.1 18.1 17.1  0.0   0  10.3   10.3 313  313    0    0  252  451  199
 2 1994  37.6 19.5 18.9  0.6   3  34.1   44.4 313  307  513  206  242  525  283
 3 1995  58.0 20.4 19.5  0.9   4  61.3  105.7 329  318  559  241  240  624  384
 4 1996  81.4 23.4 22.5  0.9   3 102.5  208.2 356  349  543  194  274  589  315
 5 1997 100.0 18.6 17.4  1.2   6 106.0  314.2 392  381  542  161  283  556  273
 6 1998 114.7 14.7 14.1  0.6   4  99.2  413.3 367  360  519  159  286  538  252
 7 1999 129.7 15.0 12.9  2.1  13 115.2  528.5 400  373  561  188  291  608  317
 8 2000 138.4  8.7  6.9  1.8  20  73.3  601.8 408  369  557  188  288  640  352
 9 2001 145.9  7.5  6.0  1.5  20  67.0  668.7 410  369  577  208  313  627  314
10 2002 150.7  4.8  3.6  1.2  24  44.7  713.5 442  373  649  276  304  699  395
11 2003 156.4  5.7  4.2  1.5  26  55.0  768.5 457  421  558  137  342  609  267
12 2004 160.6  4.2  2.4  1.8  42  41.8  810.3 494  399  620  221  346  693  347
13 2005 167.5  6.9  4.2  2.7  39  71.1  881.4 484  425  576  151  331  714  383
14 2006 172.9  5.4  2.7  2.7  49  57.7  939.2 500  394  606  212  342  684  342
15 2007 178.6  5.7  2.4  3.3  57  62.9 1002.1 530  440  595  155  369  697  328
16 2008 183.4  4.8  2.1  2.7  56  54.6 1056.7 509  401  594  193  362  690  328
17 2009 187.0  3.6  1.5  2.1  58  41.9 1098.6 515  403  595  192  371  701  330
18 2010 189.4  2.4  1.2  1.2  49  28.4 1127.0 487  403  572  169  368  659  291
19 2011 190.9  1.5  0.9  0.6  40  17.9 1144.9 502  415  633  218  382  641  259
20 2012 192.7  1.8  0.9  0.9  49  21.7 1166.6 493  398  588  190  384  660  276
21 2013 194.5  1.8  0.9  0.9  49  21.9 1188.5 500  405  594  189  388  655  267
22 2014 197.5  3.0  0.9  2.1  70  36.9 1225.4 537  413  590  177  394  627  233
23 2015 201.4  3.9  1.2  2.7  69  48.9 1274.3 553  448  600  152  412  642  230
24 2016 204.1  2.7  1.2  1.5  55  34.4 1308.7 508  394  599  205  342  669  327

Core Length:  203.1 mm
Core Density: 449 kg/m3
Cross-sectional Density:  437 kg/m3
Early/Latewood Threshold: 500 kg/m3
Attenuation Constant: 3.13

ÄÄÄÄÄÄÄÄÄÄÄÄÄÄÄÄÄÄÄÄÄÄÄÄÄÄÄÄÄÄÄÄÄÄÄÄÄÄÄÄÄÄÄÄÄÄÄÄÄÄÄÄÄÄÄÄÄÄÄÄÄÄÄÄÄÄÄÄÄÄÄÄÄÄÄÄÄÄÄ
Core : 29
ÄÄÄÄÄÄÄÂÄÄÄÄÄÄÄÄÄÄÄÄÄÄÄÄÄÄÄÄÄÄÄÄÄÂÄÄÄÄÄÄÄÄÄÄÂÄÄÄÄÄÄÄÄÄÄÄÄÄÄÄÄÄÄÄÄÄÄÄÄÄÄÄÄÄÄÄÄÄÄ
       ³Widths (mm)              ³ Areas    ³ Densities (kg/m3)
       ³                         ³ (cmý)    ³
Ring   ³Outer Ring Erly Late   % ³Incr Total³Ring E/Wd L/Wd Unif  Min  Max  Rng
 # Year³ Rad.      Wood Wood  LW ³          ³mean mean mean
ÄÄÄÄÄÄÄÁÄÄÄÄÄÄÄÄÄÄÄÄÄÄÄÄÄÄÄÄÄÄÄÄÄÁÄÄÄÄÄÄÄÄÄÄÁÄÄÄÄÄÄÄÄÄÄÄÄÄÄÄÄÄÄÄÄÄÄÄÄÄÄÄÄÄÄÄÄÄÄ

 2 1993  20.4 20.4 14.4  0.0   0  13.1   13.1 336  336    0    0  288  477  189
 3 1994  41.7 21.3 20.1  1.2   5  41.6   54.6 337  325  535  210  263  564  301
 4 1995  58.8 17.1 16.2  0.9   5  54.0  108.6 341  330  540  210  270  560  290
 5 1996  78.9 20.1 19.8  0.3   1  87.0  195.6 338  335  547  212  267  547  280
 6 1997  96.6 17.7 17.1  0.6   3  97.6  293.2 342  336  521  185  285  524  239
 7 1998 109.8 13.2 12.3  0.9   6  85.6  378.8 336  321  533  212  270  553  283
 8 1999 118.5  8.7  8.4  0.3   3  62.4  441.2 349  343  517  174  277  517  240
 9 2000 125.7  7.2  6.3  0.9  12  55.2  496.4 358  336  517  181  267  540  273
10 2001 132.3  6.6  5.4  1.2  18  53.5  549.9 375  342  524  182  279  539  260
11 2002 137.1  4.8  3.9  0.9  18  40.6  590.5 372  331  552  221  289  578  289
12 2003 140.7  3.6  2.7  0.9  24  31.4  621.9 407  368  525  157  344  544  200
13 2004 142.8  2.1  1.8  0.3  14  18.7  640.6 409  388  537  149  340  537  197
14 2005 145.5  2.7  1.8  0.9  33  24.5  665.1 442  389  550  161  344  636  292
15 2006 147.9  2.4  1.2  1.2  49  22.1  687.2 484  413  556  143  370  594  224
16 2007 151.2  3.3  2.4  0.9  27  31.0  718.2 466  415  601  186  356  651  295
17 2008 154.2  3.0  1.8  1.2  40  28.8  747.0 464  400  560  160  339  622  283
18 2009 156.9  2.7  1.8  0.9  33  26.4  773.4 452  394  568  174  355  608  253
19 2010 158.7  1.8  0.9  0.9  49  17.8  791.2 476  390  563  173  355  578  223
20 2011 160.8  2.1  1.5  0.6  28  21.1  812.3 472  427  584  157  398  627  229
21 2012 162.3  1.5  0.9  0.6  40  15.2  827.5 468  402  568  166  339  624  285
22 2013 163.8  1.5  0.9  0.6  40  15.4  842.9 433  370  528  158  342  552  210
23 2014 165.0  1.2  0.6  0.6  50  12.4  855.3 499  431  567  136  424  586  162
24 2015 167.4  2.4  1.2  1.2  49  25.1  880.4 476  377  574  197  343  619  276
25 2016 168.9  1.5  0.6  0.9  60  15.8  896.2 494  416  547  131  388  571  183

Core Length:  162.9 mm
Core Density: 413 kg/m3
Cross-sectional Density:  384 kg/m3
Early/Latewood Threshold: 500 kg/m3
Attenuation Constant: 3.13

ÄÄÄÄÄÄÄÄÄÄÄÄÄÄÄÄÄÄÄÄÄÄÄÄÄÄÄÄÄÄÄÄÄÄÄÄÄÄÄÄÄÄÄÄÄÄÄÄÄÄÄÄÄÄÄÄÄÄÄÄÄÄÄÄÄÄÄÄÄÄÄÄÄÄÄÄÄÄÄ
Core : 32
ÄÄÄÄÄÄÄÂÄÄÄÄÄÄÄÄÄÄÄÄÄÄÄÄÄÄÄÄÄÄÄÄÄÂÄÄÄÄÄÄÄÄÄÄÂÄÄÄÄÄÄÄÄÄÄÄÄÄÄÄÄÄÄÄÄÄÄÄÄÄÄÄÄÄÄÄÄÄÄ
       ³Widths (mm)              ³ Areas    ³ Densities (kg/m3)
       ³                         ³ (cmý)    ³
Ring   ³Outer Ring Erly Late   % ³Incr Total³Ring E/Wd L/Wd Unif  Min  Max  Rng
 # Year³ Rad.      Wood Wood  LW ³          ³mean mean mean
ÄÄÄÄÄÄÄÁÄÄÄÄÄÄÄÄÄÄÄÄÄÄÄÄÄÄÄÄÄÄÄÄÄÁÄÄÄÄÄÄÄÄÄÄÁÄÄÄÄÄÄÄÄÄÄÄÄÄÄÄÄÄÄÄÄÄÄÄÄÄÄÄÄÄÄÄÄÄÄ

 1 1992   8.5  8.5  7.5  0.0   0   2.3    2.3 304  304    0    0  280  361   81
 2 1993  24.7 16.2 16.2  0.0   0  16.9   19.2 345  345    0    0  278  483  205
 3 1994  46.3 21.6 21.0  0.6   2  48.2   67.3 322  316  529  213  255  531  276
 4 1995  62.8 16.5 15.9  0.6   3  56.6  123.9 341  334  505  171  265  505  240
 5 1996  83.2 20.4 19.8  0.6   2  93.6  217.5 353  348  505  157  275  508  233
 6 1997 102.1 18.9 18.9  0.0   0 110.0  327.5 363  363    0    0  287  477  190
 7 1998 121.0 18.9 18.0  0.9   4 132.5  460.0 372  365  518  153  300  525  225
 8 1999 134.8 13.8 13.5  0.3   2 110.9  570.9 367  363  529  166  295  529  234
 9 2000 142.9  8.1  6.9  1.2  14  70.7  641.5 381  352  548  196  268  594  326
10 2001 151.3  8.4  6.6  1.8  21  77.6  719.2 402  365  537  172  288  557  269
11 2002 157.6  6.3  5.1  1.2  19  61.1  780.3 415  378  572  194  279  630  351
12 2003 165.4  7.8  6.3  1.5  19  79.1  859.5 429  401  545  144  330  569  239
13 2004 169.6  4.2  2.7  1.5  35  44.2  903.7 442  365  579  214  313  615  302
14 2005 174.1  4.5  3.0  1.5  33  48.6  952.2 480  422  596  174  350  674  324
15 2006 176.8  2.7  1.8  0.9  33  29.8  982.0 486  414  629  215  341  680  339
16 2007 179.5  2.7  1.8  0.9  33  30.2 1012.2 472  401  615  214  336  698  362
17 2008 182.5  3.0  1.5  1.5  50  34.1 1046.3 494  377  611  234  325  690  365
18 2009 185.8  3.3  1.8  1.5  45  38.2 1084.5 513  416  628  212  349  700  351
19 2010 188.8  3.0  1.5  1.5  50  35.3 1119.8 498  383  614  231  341  695  354
20 2011 192.7  3.9  2.4  1.5  38  46.7 1166.6 491  402  633  231  356  697  341
21 2012 195.7  3.0  1.5  1.5  50  36.6 1203.2 508  409  607  198  374  691  317
22 2013 197.8  2.1  1.2  0.9  42  26.0 1229.1 480  392  598  206  354  665  311
23 2014 199.6  1.8  0.9  0.9  49  22.5 1251.6 477  367  587  220  349  631  282
24 2015 201.4  1.8  0.9  0.9  49  22.7 1274.3 483  375  591  216  345  629  284
25 2016 202.9  1.5  0.6  0.9  60  19.1 1293.3 541  418  623  205  390  714  324

Core Length:  201.9 mm
Core Density: 430 kg/m3
Cross-sectional Density:  412 kg/m3
Early/Latewood Threshold: 500 kg/m3
Attenuation Constant: 3.13

ÄÄÄÄÄÄÄÄÄÄÄÄÄÄÄÄÄÄÄÄÄÄÄÄÄÄÄÄÄÄÄÄÄÄÄÄÄÄÄÄÄÄÄÄÄÄÄÄÄÄÄÄÄÄÄÄÄÄÄÄÄÄÄÄÄÄÄÄÄÄÄÄÄÄÄÄÄÄÄ
Core : 35
ÄÄÄÄÄÄÄÂÄÄÄÄÄÄÄÄÄÄÄÄÄÄÄÄÄÄÄÄÄÄÄÄÄÂÄÄÄÄÄÄÄÄÄÄÂÄÄÄÄÄÄÄÄÄÄÄÄÄÄÄÄÄÄÄÄÄÄÄÄÄÄÄÄÄÄÄÄÄÄ
       ³Widths (mm)              ³ Areas    ³ Densities (kg/m3)
       ³                         ³ (cmý)    ³
Ring   ³Outer Ring Erly Late   % ³Incr Total³Ring E/Wd L/Wd Unif  Min  Max  Rng
 # Year³ Rad.      Wood Wood  LW ³          ³mean mean mean
ÄÄÄÄÄÄÄÁÄÄÄÄÄÄÄÄÄÄÄÄÄÄÄÄÄÄÄÄÄÄÄÄÄÁÄÄÄÄÄÄÄÄÄÄÁÄÄÄÄÄÄÄÄÄÄÄÄÄÄÄÄÄÄÄÄÄÄÄÄÄÄÄÄÄÄÄÄÄÄ

 1 1992   4.2  4.2  4.2  0.0   0   0.6    0.6 318  318    0    0  192  489  297
 2 1993  20.1 15.9 13.2  2.7  16  12.1   12.7 384  351  541  190  270  561  291
 3 1994  38.7 18.6 17.4  1.2   6  34.4   47.1 338  324  540  216  253  565  312
 4 1995  54.9 16.2 15.6  0.6   3  47.6   94.7 365  359  522  163  269  541  272
 5 1996  73.8 18.9 17.1  1.8   9  76.4  171.1 382  366  538  172  293  581  288
 6 1997  86.4 12.6  9.9  2.7  21  63.4  234.5 439  410  546  136  326  575  249
 7 1998  97.8 11.4 10.2  1.2  10  66.0  300.5 374  355  537  182  296  555  259
 8 1999 111.3 13.5 12.0  1.5  11  88.7  389.2 395  376  546  170  295  608  313
 9 2000 121.2  9.9  7.8  2.1  21  72.3  461.5 403  358  569  211  291  651  360
10 2001 131.1  9.9  7.8  2.1  21  78.5  540.0 422  382  571  189  319  638  319
11 2002 137.7  6.6  4.8  1.8  27  55.7  595.7 439  376  607  231  323  663  340
12 2003 144.6  6.9  4.5  2.4  34  61.2  656.9 469  412  577  165  366  619  253
13 2004 149.1  4.5  3.3  1.2  26  41.5  698.4 485  414  678  264  349  709  360
14 2005 155.7  6.6  3.6  3.0  45  63.2  761.6 522  432  630  198  406  737  331
15 2006 163.2  7.5  4.5  3.0  40  75.1  836.7 507  437  612  175  391  746  355
16 2007 169.2  6.0  2.7  3.3  55  62.7  899.4 538  447  612  165  417  755  338
17 2008 173.7  4.5  1.8  2.7  60  48.5  947.9 542  425  620  195  407  777  370
18 2009 177.0  3.3  1.5  1.8  54  36.4  984.2 544  459  615  156  436  723  287
19 2010 179.7  2.7  1.2  1.5  55  30.3 1014.5 557  439  651  212  403  699  296
20 2011 182.4  2.7  0.9  1.8  66  30.7 1045.2 572  453  631  178  428  693  265
21 2012 184.5  2.1  0.6  1.5  71  24.2 1069.4 567  439  618  179  431  677  246
22 2013 188.7  4.2  1.2  3.0  71  49.2 1118.6 576  457  623  166  442  728  286
23 2014 192.3  3.6  0.9  2.7  75  43.1 1161.7 595  447  645  198  437  742  305
24 2015 195.3  3.0  0.9  2.1  70  36.5 1198.3 564  451  612  161  436  732  296
25 2016 198.6  3.3  0.6  2.7  81  40.8 1239.1 597  468  625  157  450  735  285

Core Length:  198.6 mm
Core Density: 475 kg/m3
Cross-sectional Density:  471 kg/m3
Early/Latewood Threshold: 500 kg/m3
Attenuation Constant: 3.13

ÄÄÄÄÄÄÄÄÄÄÄÄÄÄÄÄÄÄÄÄÄÄÄÄÄÄÄÄÄÄÄÄÄÄÄÄÄÄÄÄÄÄÄÄÄÄÄÄÄÄÄÄÄÄÄÄÄÄÄÄÄÄÄÄÄÄÄÄÄÄÄÄÄÄÄÄÄÄÄ
Core : 46
ÄÄÄÄÄÄÄÂÄÄÄÄÄÄÄÄÄÄÄÄÄÄÄÄÄÄÄÄÄÄÄÄÄÂÄÄÄÄÄÄÄÄÄÄÂÄÄÄÄÄÄÄÄÄÄÄÄÄÄÄÄÄÄÄÄÄÄÄÄÄÄÄÄÄÄÄÄÄÄ
       ³Widths (mm)              ³ Areas    ³ Densities (kg/m3)
       ³                         ³ (cmý)    ³
Ring   ³Outer Ring Erly Late   % ³Incr Total³Ring E/Wd L/Wd Unif  Min  Max  Rng
 # Year³ Rad.      Wood Wood  LW ³          ³mean mean mean
ÄÄÄÄÄÄÄÁÄÄÄÄÄÄÄÄÄÄÄÄÄÄÄÄÄÄÄÄÄÄÄÄÄÁÄÄÄÄÄÄÄÄÄÄÁÄÄÄÄÄÄÄÄÄÄÄÄÄÄÄÄÄÄÄÄÄÄÄÄÄÄÄÄÄÄÄÄÄÄ

 1 1992  13.0 13.0  9.0  0.0   0   5.3    5.3 313  313    0    0  249  421  172
 2 1993  29.8 16.8 16.8  0.0   0  22.6   27.9 313  313    0    0  247  482  235
 3 1994  52.3 22.5 22.5  0.0   0  58.0   85.9 321  321    0    0  240  498  258
 4 1995  73.3 21.0 20.7  0.3   1  82.9  168.8 341  338  526  188  263  526  263
 5 1996  97.3 24.0 23.7  0.3   1 128.6  297.4 349  347  518  171  275  518  243
 6 1997 115.3 18.0 18.0  0.0   0 120.2  417.6 365  365    0    0  284  492  208
 7 1998 128.5 13.2 13.2  0.0   0 101.1  518.7 342  342    0    0  266  472  206
 8 1999 139.6 11.1 11.1  0.0   0  93.5  612.2 360  360    0    0  296  493  197
 9 2000 146.2  6.6  6.6  0.0   0  59.3  671.5 326  326    0    0  271  485  214
10 2001 151.0  4.8  4.5  0.3   6  44.8  716.3 347  336  512  176  279  512  233
11 2002 154.6  3.6  3.3  0.3   8  34.6  750.9 346  328  551  223  251  551  300
12 2003 158.8  4.2  4.2  0.0   0  41.4  792.2 402  402    0    0  333  495  162
13 2004 162.1  3.3  2.7  0.6  18  33.3  825.5 391  358  536  178  309  569  260
14 2005 166.0  3.9  3.0  0.9  23  40.2  865.7 423  386  549  163  337  609  272
15 2006 168.7  2.7  2.1  0.6  22  28.4  894.1 434  392  579  187  322  619  297
16 2007 171.1  2.4  1.5  0.9  37  25.6  919.7 437  394  509  115  349  524  175
17 2008 173.2  2.1  0.9  1.2  57  22.7  942.4 493  395  566  171  354  597  243
18 2009 175.0  1.8  0.9  0.9  50  19.7  962.1 466  398  535  137  352  586  234
19 2010 176.8  1.8  1.2  0.6  33  19.9  982.0 454  419  523  104  363  540  177
20 2011 178.9  2.1  1.2  0.9  42  23.5 1005.5 480  414  567  153  343  594  251
21 2012 181.0  2.1  1.5  0.6  28  23.7 1029.2 430  383  550  167  311  562  251
22 2013 183.4  2.4  1.5  0.9  37  27.5 1056.7 434  357  563  206  325  575  250
23 2014 185.5  2.1  1.5  0.6  28  24.3 1081.0 445  398  561  163  322  588  266
24 2015 188.2  2.7  1.8  0.9  33  31.7 1112.7 470  423  565  142  355  577  222
25 2016 190.6  2.4  1.8  0.6  25  28.6 1141.3 449  413  558  145  343  560  217

Core Length:  186.6 mm
Core Density: 397 kg/m3
Cross-sectional Density:  377 kg/m3
Early/Latewood Threshold: 500 kg/m3
Attenuation Constant: 3.13

ÄÄÄÄÄÄÄÄÄÄÄÄÄÄÄÄÄÄÄÄÄÄÄÄÄÄÄÄÄÄÄÄÄÄÄÄÄÄÄÄÄÄÄÄÄÄÄÄÄÄÄÄÄÄÄÄÄÄÄÄÄÄÄÄÄÄÄÄÄÄÄÄÄÄÄÄÄÄÄ
Core : 40
ÄÄÄÄÄÄÄÂÄÄÄÄÄÄÄÄÄÄÄÄÄÄÄÄÄÄÄÄÄÄÄÄÄÂÄÄÄÄÄÄÄÄÄÄÂÄÄÄÄÄÄÄÄÄÄÄÄÄÄÄÄÄÄÄÄÄÄÄÄÄÄÄÄÄÄÄÄÄÄ
       ³Widths (mm)              ³ Areas    ³ Densities (kg/m3)
       ³                         ³ (cmý)    ³
Ring   ³Outer Ring Erly Late   % ³Incr Total³Ring E/Wd L/Wd Unif  Min  Max  Rng
 # Year³ Rad.      Wood Wood  LW ³          ³mean mean mean
ÄÄÄÄÄÄÄÁÄÄÄÄÄÄÄÄÄÄÄÄÄÄÄÄÄÄÄÄÄÄÄÄÄÁÄÄÄÄÄÄÄÄÄÄÁÄÄÄÄÄÄÄÄÄÄÄÄÄÄÄÄÄÄÄÄÄÄÄÄÄÄÄÄÄÄÄÄÄÄ

 1 1992   8.7  8.7  8.7  0.0   0   2.4    2.4 285  285    0    0  231  402  171
 2 1993  21.0 12.3 12.3  0.0   0  11.5   13.9 311  311    0    0  239  474  235
 3 1994  40.8 19.8 19.8  0.0   0  38.4   52.3 305  305    0    0  220  478  258
 4 1995  59.4 18.6 18.3  0.3   1  58.6  110.8 322  319  531  212  246  531  285
 5 1996  82.8 23.4 22.8  0.6   2 104.5  215.4 321  316  515  199  249  519  270
 6 1997 100.8 18.0 17.7  0.3   1 103.8  319.2 339  336  526  190  270  526  256
 7 1998 114.0 13.2 12.9  0.3   2  89.1  408.3 367  364  509  145  255  509  254
 8 1999 128.7 14.7 13.2  1.5  10 112.1  520.4 374  355  539  184  289  604  315
 9 2000 138.6  9.9  9.0  0.9   9  83.1  603.5 365  349  527  178  294  541  247
10 2001 148.5  9.9  8.4  1.5  15  89.3  692.8 376  345  551  206  283  573  290
11 2002 155.1  6.6  4.8  1.8  27  63.0  755.7 407  360  532  172  304  599  295
12 2003 163.5  8.4  7.5  0.9  10  84.1  839.8 396  378  541  163  311  566  255
13 2004 169.8  6.3  5.1  1.2  19  66.0  905.8 415  377  576  199  327  611  284
14 2005 176.1  6.3  5.1  1.2  19  68.5  974.2 434  402  569  167  348  591  243
15 2006 183.3  7.2  4.2  3.0  41  81.3 1055.5 463  393  561  168  334  611  277
16 2007 191.1  7.8  5.4  2.4  30  91.7 1147.3 446  388  576  188  347  629  282
17 2008 198.9  7.8  4.8  3.0  38  95.6 1242.9 464  396  573  177  342  621  279
18 2009 205.8  6.9  5.4  1.5  21  87.7 1330.6 424  393  536  143  354  561  207
19 2010 211.8  6.0  5.1  0.9  15  78.7 1409.3 413  384  575  191  324  617  293
20 2011 217.8  6.0  4.2  1.8  30  81.0 1490.3 442  388  569  181  352  590  238
21 2012 222.9  5.1  3.3  1.8  35  70.6 1560.9 462  398  579  181  344  611  267
22 2013 231.0  8.1  4.5  3.6  44 115.5 1676.4 513  438  606  168  394  659  265
23 2014 237.6  6.6  3.6  3.0  45  97.2 1773.5 508  424  610  186  389  662  273
24 2015 243.6  6.0  3.6  2.4  40  90.7 1864.3 505  442  599  157  405  653  248
25 2016 248.7  5.1  3.3  1.8  35  78.9 1943.1 498  441  603  162  402  686  284

Core Length:  248.7 mm
Core Density: 406 kg/m3
Cross-sectional Density:  418 kg/m3
Early/Latewood Threshold: 500 kg/m3
Attenuation Constant: 3.13

ÄÄÄÄÄÄÄÄÄÄÄÄÄÄÄÄÄÄÄÄÄÄÄÄÄÄÄÄÄÄÄÄÄÄÄÄÄÄÄÄÄÄÄÄÄÄÄÄÄÄÄÄÄÄÄÄÄÄÄÄÄÄÄÄÄÄÄÄÄÄÄÄÄÄÄÄÄÄÄ
Core : 49
ÄÄÄÄÄÄÄÂÄÄÄÄÄÄÄÄÄÄÄÄÄÄÄÄÄÄÄÄÄÄÄÄÄÂÄÄÄÄÄÄÄÄÄÄÂÄÄÄÄÄÄÄÄÄÄÄÄÄÄÄÄÄÄÄÄÄÄÄÄÄÄÄÄÄÄÄÄÄÄ
       ³Widths (mm)              ³ Areas    ³ Densities (kg/m3)
       ³                         ³ (cmý)    ³
Ring   ³Outer Ring Erly Late   % ³Incr Total³Ring E/Wd L/Wd Unif  Min  Max  Rng
 # Year³ Rad.      Wood Wood  LW ³          ³mean mean mean
ÄÄÄÄÄÄÄÁÄÄÄÄÄÄÄÄÄÄÄÄÄÄÄÄÄÄÄÄÄÄÄÄÄÁÄÄÄÄÄÄÄÄÄÄÁÄÄÄÄÄÄÄÄÄÄÄÄÄÄÄÄÄÄÄÄÄÄÄÄÄÄÄÄÄÄÄÄÄÄ

 1 1992   6.4  6.4  5.4  0.0   0   1.3    1.3 417  417    0    0  378  475   97
 2 1993  22.0 15.6 15.6  0.0   0  13.9   15.2 324  324    0    0  258  468  210
 3 1994  41.2 19.2 19.2  0.0   0  38.1   53.3 301  301    0    0  239  487  248
 4 1995  58.0 16.8 16.5  0.3   1  52.4  105.7 320  316  530  214  268  530  262
 5 1996  75.7 17.7 17.4  0.3   1  74.3  180.0 319  315  515  200  250  515  265
 6 1997  88.6 12.9 10.5  2.4  18  66.6  246.6 403  372  539  167  299  560  261
 7 1998 100.9 12.3 11.1  1.2   9  73.2  319.8 374  357  525  168  291  544  253
 8 1999 111.7 10.8  9.6  1.2  11  72.1  392.0 391  376  510  134  281  528  247
 9 2000 117.7  6.0  5.1  0.9  15  43.2  435.2 382  353  547  194  298  559  261
10 2001 123.4  5.7  5.4  0.3   5  43.2  478.4 392  386  501  115  310  501  191
11 2002 127.6  4.2  3.9  0.3   7  33.1  511.5 376  361  567  206  263  567  304
12 2003 133.0  5.4  4.8  0.6  11  44.2  555.7 424  412  522  110  373  544  171
13 2004 137.2  4.2  3.6  0.6  14  35.7  591.4 400  374  558  184  304  571  267
14 2005 141.1  3.9  2.7  1.2  30  34.1  625.5 420  377  517  140  330  529  199
15 2006 145.0  3.9  3.6  0.3   7  35.1  660.5 396  387  501  114  322  501  179
16 2007 150.4  5.4  3.6  1.8  33  50.1  710.6 453  399  560  161  336  623  287
17 2008 154.9  4.5  2.7  1.8  40  43.2  753.8 468  416  547  131  379  580  201
18 2009 160.0  5.1  3.0  2.1  41  50.5  804.2 472  422  544  122  344  595  251
19 2010 164.2  4.2  3.3  0.9  21  42.8  847.0 458  421  594  173  321  629  308
20 2011 166.9  2.7  2.1  0.6  22  28.1  875.1 440  413  538  125  386  552  166
21 2012 169.6  2.7  1.8  0.9  33  28.5  903.7 428  387  509  122  323  520  197
22 2013 172.0  2.4  1.5  0.9  37  25.8  929.4 494  434  596  162  379  621  242
23 2014 176.5  4.5  2.4  2.1  46  49.3  978.7 474  421  535  114  332  550  218
24 2015 183.1  6.6  2.7  3.9  59  74.6 1053.2 488  419  536  117  358  574  216
25 2016 189.7  6.6  5.1  1.5  22  77.3 1130.5 449  415  564  149  262  617  355

Core Length:  188.7 mm
Core Density: 410 kg/m3
Cross-sectional Density:  410 kg/m3
Early/Latewood Threshold: 500 kg/m3
Attenuation Constant: 3.13

ÄÄÄÄÄÄÄÄÄÄÄÄÄÄÄÄÄÄÄÄÄÄÄÄÄÄÄÄÄÄÄÄÄÄÄÄÄÄÄÄÄÄÄÄÄÄÄÄÄÄÄÄÄÄÄÄÄÄÄÄÄÄÄÄÄÄÄÄÄÄÄÄÄÄÄÄÄÄÄ
Core : 56
ÄÄÄÄÄÄÄÂÄÄÄÄÄÄÄÄÄÄÄÄÄÄÄÄÄÄÄÄÄÄÄÄÄÂÄÄÄÄÄÄÄÄÄÄÂÄÄÄÄÄÄÄÄÄÄÄÄÄÄÄÄÄÄÄÄÄÄÄÄÄÄÄÄÄÄÄÄÄÄ
       ³Widths (mm)              ³ Areas    ³ Densities (kg/m3)
       ³                         ³ (cmý)    ³
Ring   ³Outer Ring Erly Late   % ³Incr Total³Ring E/Wd L/Wd Unif  Min  Max  Rng
 # Year³ Rad.      Wood Wood  LW ³          ³mean mean mean
ÄÄÄÄÄÄÄÁÄÄÄÄÄÄÄÄÄÄÄÄÄÄÄÄÄÄÄÄÄÄÄÄÄÁÄÄÄÄÄÄÄÄÄÄÁÄÄÄÄÄÄÄÄÄÄÄÄÄÄÄÄÄÄÄÄÄÄÄÄÄÄÄÄÄÄÄÄÄÄ

 1 1993  17.4 17.4 17.4  0.0   0   9.5    9.5 350  350    0    0  288  478  190
 2 1994  40.2 22.8 21.9  0.9   3  41.3   50.8 324  315  546  231  235  573  338
 3 1995  57.6 17.4 16.5  0.9   5  53.5  104.2 358  347  554  207  266  588  322
 4 1996  79.5 21.9 21.6  0.3   1  94.3  198.6 346  344  537  193  279  537  258
 5 1997  97.5 18.0 15.6  2.4  13 100.1  298.6 387  364  532  168  290  565  275
 6 1998 108.9 11.4 10.2  1.2  10  73.9  372.6 382  365  521  156  298  539  241
 7 1999 116.7  7.8  7.5  0.3   3  55.3  427.9 406  402  504  102  321  504  183
 8 2000 124.2  7.5  6.0  1.5  20  56.8  484.6 397  365  527  162  287  536  249
 9 2001 132.9  8.7  6.9  1.8  20  70.3  554.9 408  376  533  157  293  573  280
10 2002 139.2  6.3  3.9  2.4  38  53.9  608.7 434  349  573  224  307  658  351
11 2003 146.1  6.9  6.3  0.6   8  61.8  670.6 410  399  526  127  346  550  204
12 2004 151.8  5.7  3.6  2.1  36  53.3  723.9 446  395  534  139  313  562  249
13 2005 158.1  6.3  4.5  1.8  28  61.3  785.3 440  395  555  160  321  601  280
14 2006 163.8  5.7  3.6  2.1  36  57.6  842.9 428  374  521  147  322  558  236
15 2007 169.2  5.4  3.6  1.8  33  56.5  899.4 456  379  608  229  312  657  345
16 2008 173.1  3.9  2.7  1.2  30  41.9  941.3 436  379  565  186  337  625  288
17 2009 176.1  3.0  1.8  1.2  40  32.9  974.2 464  408  550  142  367  593  226
18 2010 179.4  3.3  1.8  1.5  45  36.9 1011.1 467  381  570  189  322  619  297
19 2011 182.7  3.3  2.4  0.9  27  37.5 1048.6 412  353  570  217  313  584  271
20 2012 186.0  3.3  1.8  1.5  45  38.2 1086.9 448  373  538  165  297  575  278
21 2013 189.3  3.3  2.1  1.2  36  38.9 1125.8 456  389  573  184  320  603  283
22 2014 194.4  5.1  3.6  1.5  29  61.5 1187.3 449  420  518   98  328  530  202
23 2015 199.5  5.1  3.3  1.8  35  63.1 1250.4 432  377  534  157  294  569  275
24 2016 205.2  5.7  4.5  1.2  21  72.5 1322.8 427  399  532  133  325  559  234

Core Length:  205.5 mm
Core Density: 415 kg/m3
Cross-sectional Density:  412 kg/m3
Early/Latewood Threshold: 500 kg/m3
Attenuation Constant: 3.13

ÄÄÄÄÄÄÄÄÄÄÄÄÄÄÄÄÄÄÄÄÄÄÄÄÄÄÄÄÄÄÄÄÄÄÄÄÄÄÄÄÄÄÄÄÄÄÄÄÄÄÄÄÄÄÄÄÄÄÄÄÄÄÄÄÄÄÄÄÄÄÄÄÄÄÄÄÄÄÄ
Core : 591
ÄÄÄÄÄÄÄÂÄÄÄÄÄÄÄÄÄÄÄÄÄÄÄÄÄÄÄÄÄÄÄÄÄÂÄÄÄÄÄÄÄÄÄÄÂÄÄÄÄÄÄÄÄÄÄÄÄÄÄÄÄÄÄÄÄÄÄÄÄÄÄÄÄÄÄÄÄÄÄ
       ³Widths (mm)              ³ Areas    ³ Densities (kg/m3)
       ³                         ³ (cmý)    ³
Ring   ³Outer Ring Erly Late   % ³Incr Total³Ring E/Wd L/Wd Unif  Min  Max  Rng
 # Year³ Rad.      Wood Wood  LW ³          ³mean mean mean
ÄÄÄÄÄÄÄÁÄÄÄÄÄÄÄÄÄÄÄÄÄÄÄÄÄÄÄÄÄÄÄÄÄÁÄÄÄÄÄÄÄÄÄÄÁÄÄÄÄÄÄÄÄÄÄÄÄÄÄÄÄÄÄÄÄÄÄÄÄÄÄÄÄÄÄÄÄÄÄ

 1 1991   4.5  4.5  4.5  0.0   0   0.6    0.6 277  277    0    0  215  369  154
 2 1992  13.5  9.0  9.0  0.0   0   5.1    5.7 323  323    0    0  269  418  149
 3 1993  32.7 19.2 18.6  0.6   3  27.9   33.6 350  345  506  161  255  508  253
 4 1994  56.4 23.7 23.7  0.0   0  66.3   99.9 351  351    0    0  263  497  234
 5 1995  76.2 19.8 18.9  0.9   4  82.5  182.4 343  334  534  200  266  579  313
 6 1996  99.0 22.8 21.9  0.9   3 125.5  307.9 349  342  522  180  271  538  267
 7 1997 118.8 19.8 18.9  0.9   4 135.5  443.4 369  361  537  176  278  557  279
 8 1998 133.8 15.0 14.7  0.3   2 119.0  562.4 372  368  536  168  293  536  243
 9 1999 147.9 14.1 12.6  1.5  10 124.8  687.2 399  385  524  139  317  552  235
10 2000 155.1  7.2  6.6  0.6   8  68.5  755.7 397  380  580  200  296  612  316
11 2001 162.6  7.5  5.4  2.1  28  74.9  830.6 413  359  553  194  290  607  317
12 2002 171.6  9.0  6.9  2.1  23  94.5  925.1 392  339  566  227  257  610  353
13 2003 180.3  8.7  8.1  0.6   6  96.2 1021.3 404  392  573  181  320  594  274
14 2004 184.8  4.5  3.6  0.9  20  51.6 1072.9 399  352  587  235  289  638  349
15 2005 190.8  6.0  4.5  1.5  25  70.8 1143.7 409  344  603  259  286  648  362
16 2006 195.6  4.8  3.6  1.2  24  58.3 1202.0 416  367  565  198  292  610  318
17 2007 199.2  3.6  3.0  0.6  16  44.7 1246.6 397  358  591  233  300  647  347
18 2008 203.1  3.9  2.4  1.5  38  49.3 1295.9 455  358  610  252  311  671  360
19 2009 206.7  3.6  3.0  0.6  16  46.3 1342.2 414  375  609  234  307  692  385
20 2010 209.4  2.7  1.5  1.2  44  35.3 1377.5 468  384  572  188  336  645  309
21 2011 212.7  3.3  2.1  1.2  36  43.8 1421.3 435  352  581  229  321  655  334
22 2012 215.1  2.4  1.5  0.9  37  32.3 1453.6 448  378  566  188  319  656  337
23 2013 218.1  3.0  1.5  1.5  50  40.8 1494.4 502  400  604  204  365  706  341
24 2014 222.0  3.9  2.4  1.5  38  53.9 1548.3 460  369  604  235  298  668  370
25 2015 226.5  4.5  2.7  1.8  40  63.4 1611.7 480  389  617  228  321  696  375
26 2016 229.8  3.3  2.7  0.6  18  47.3 1659.0 435  405  570  165  322  626  304

Core Length:  229.8 mm
Core Density: 402 kg/m3
Cross-sectional Density:  400 kg/m3
Early/Latewood Threshold: 500 kg/m3
Attenuation Constant: 3.13

ÄÄÄÄÄÄÄÄÄÄÄÄÄÄÄÄÄÄÄÄÄÄÄÄÄÄÄÄÄÄÄÄÄÄÄÄÄÄÄÄÄÄÄÄÄÄÄÄÄÄÄÄÄÄÄÄÄÄÄÄÄÄÄÄÄÄÄÄÄÄÄÄÄÄÄÄÄÄÄ
Core : 592
ÄÄÄÄÄÄÄÂÄÄÄÄÄÄÄÄÄÄÄÄÄÄÄÄÄÄÄÄÄÄÄÄÄÂÄÄÄÄÄÄÄÄÄÄÂÄÄÄÄÄÄÄÄÄÄÄÄÄÄÄÄÄÄÄÄÄÄÄÄÄÄÄÄÄÄÄÄÄÄ
       ³Widths (mm)              ³ Areas    ³ Densities (kg/m3)
       ³                         ³ (cmý)    ³
Ring   ³Outer Ring Erly Late   % ³Incr Total³Ring E/Wd L/Wd Unif  Min  Max  Rng
 # Year³ Rad.      Wood Wood  LW ³          ³mean mean mean
ÄÄÄÄÄÄÄÁÄÄÄÄÄÄÄÄÄÄÄÄÄÄÄÄÄÄÄÄÄÄÄÄÄÁÄÄÄÄÄÄÄÄÄÄÁÄÄÄÄÄÄÄÄÄÄÄÄÄÄÄÄÄÄÄÄÄÄÄÄÄÄÄÄÄÄÄÄÄÄ

 2 1992  21.8 21.8 13.8  0.0   0  14.9   14.9 351  351    0    0  294  433  139
 3 1993  43.1 21.3 20.1  1.2   5  43.4   58.4 365  354  546  192  246  565  319
 4 1994  66.5 23.4 22.2  1.2   5  80.6  138.9 340  331  502  171  258  504  246
 5 1995  86.3 19.8 18.3  1.5   7  95.0  234.0 361  345  553  208  273  605  332
 6 1996 110.6 24.3 23.4  0.9   3 150.3  384.3 354  348  517  169  281  543  262
 7 1997 131.3 20.7 19.2  1.5   7 157.3  541.6 371  361  504  143  265  509  244
 8 1998 145.1 13.8 13.2  0.6   4 119.8  661.4 363  356  519  163  287  534  247
 9 1999 157.7 12.6 12.0  0.6   4 119.9  781.3 395  388  531  143  313  550  237
10 2000 165.5  7.8  6.3  1.5  19  79.2  860.5 387  352  535  183  289  566  277
11 2001 173.6  8.1  6.3  1.8  22  86.3  946.8 411  376  536  160  294  562  268
12 2002 183.2  9.6  8.4  1.2  12 107.6 1054.4 385  361  553  192  250  568  318
13 2003 192.5  9.3  8.7  0.6   6 109.8 1164.2 383  373  522  149  304  523  219
14 2004 197.0  4.5  3.6  0.9  20  55.1 1219.2 379  331  568  237  272  620  348
15 2005 203.3  6.3  4.8  1.5  23  79.2 1298.4 394  339  570  231  288  620  332
16 2006 208.7  5.4  4.5  0.9  16  69.9 1368.3 395  367  539  172  296  567  271
17 2007 212.3  3.6  3.0  0.6  16  47.6 1416.0 385  347  577  230  290  582  292
18 2008 216.8  4.5  3.0  1.5  33  60.7 1476.6 435  354  597  243  295  647  352
19 2009 221.0  4.2  2.7  1.5  35  57.8 1534.4 424  344  570  226  297  647  350
20 2010 225.2  4.2  2.7  1.5  35  58.9 1593.3 459  388  586  198  316  660  344
21 2011 229.1  3.9  3.0  0.9  23  55.7 1648.9 423  373  591  218  278  622  344
22 2012 231.2  2.1  1.5  0.6  28  30.4 1679.3 444  400  555  155  313  575  262
23 2013 234.5  3.3  2.4  0.9  27  48.3 1727.6 454  396  611  215  337  664  327
24 2014 238.4  3.9  2.4  1.5  38  57.9 1785.5 445  367  572  205  304  636  332
25 2015 243.2  4.8  2.4  2.4  49  72.6 1858.1 473  367  579  212  311  666  355
26 2016 246.2  3.0  1.8  1.2  40  46.1 1904.3 467  374  606  232  328  657  329

Core Length:  238.2 mm
Core Density: 401 kg/m3
Cross-sectional Density:  394 kg/m3
Early/Latewood Threshold: 500 kg/m3
Attenuation Constant: 3.13
