Repository: StevenDovey/Densiometry

# Densiometry

R reimplementation of the **EDITOR** data-processing pipeline for the
FRI Direct-Scanning X-Ray Densitometer (Cown & Clement 1983; system software
upgraded in the 1990s), maintained at BSI (formerly Forest Research Institute),
Rotorua, NZ.

---

## Background

The FRI densitometer uses a Fe-55 radioisotopic source and a scintillation
detector to measure wood density at 0.3 mm spatial resolution along machined
increment cores (2 mm thick, 5 mm increment).  Raw count data are written to
`.SCN` files by the SCANNA acquisition program.

The original **EDITOR** program reads `.SCN` files, lets the operator check and
correct annual ring boundaries, and outputs per-ring statistics (ring width,
earlywood/latewood widths and densities, etc.).  This repository reimplements
that pipeline in R with no dependencies beyond base R and the `stats` package.

**Reference:** Cown, D.J. & Clement, B.C. (1983). A wood densitometer using
direct scanning with X-rays. *Wood Science and Technology* **17**: 91–99.

---

## What is (and isn't) reproducible from a `.SCN`

EDITOR is an **interactive** program: an operator corrects ring boundaries and
**assigns calendar years** to rings.  Those decisions are *not* stored in the
`.SCN` file, so no automatic program can reproduce the finished `.DAT` exactly
from the `.SCN` alone.  This reimplementation therefore:

- **labels rings by position** — `ring_no` 1, 2, 3 … from the innermost
  captured ring outward (no year required);
- **detects ring boundaries automatically** as a first pass, and **flags
  suspect / possible false (intra-annual) rings** for operator review;
- leaves the **calendar year as a column the operator adds downstream**
  (`year = pith_year + ring_no − 1`).

Given identical boundaries, the per-ring widths, areas and densities match the
DOS EDITOR's arithmetic — so parity holds for the *computation*; the only
human-in-the-loop part is confirming the boundaries.

---

## Repository contents

| File | Description |
|------|-------------|
| `densitometry.R` | Core library — `parse_scn()`, `trim_air_channels()`, `detect_ring_boundaries()`, `ring_statistics()`, `format_editor_output()`, `plot_density_profile()`, `process_scn()` |
| `process_scn.R` | Driver script — runs the full pipeline on `AK6.SCN`, writes per-core/combined CSVs and annotated PNG plots to `output/densitometry/` |
| `parity_check.R` | Compares the detector against `AK6.DAT` and searches the best per-core `prominence_frac`; writes parity/calibration CSVs |
| `AK6.SCN` | Example raw scan: Akarana Road, Wharerata Forest (Red Needle Cast study) |
| `AK6.DAT` | Operator-edited reference output for the same cores (parity check) |

Operator/analysis helpers in `densitometry.R`: `parse_dat()`, `compare_to_dat()`,
`calibrate_prominence()`, `calibrate_to_dat()`, `apply_ring_edits()`,
`review_suspects()`.

---

## Pipeline

```
parse_scn()            # Read .SCN → named list of core objects
  └─ trim_air_channels()        # Remove leading air-artefact channels
       └─ detect_ring_boundaries()   # Prominence-based ring detection + suspect flags
            └─ ring_statistics()     # Per-ring mm widths, areas, EW/LW densities
                 └─ format_editor_output()  # Console table (ring-number labelled)
                      └─ plot_density_profile()  # Annotated density-trace PNG
```

### Ring detection

A single fixed density cut-off (e.g. 500 kg/m³) misses the weak latewood of
juvenile inner rings.  Instead, boundaries are found by **latewood-peak
prominence**:

1. smooth the trace (5-point running mean);
2. find latewood peaks (local maxima) and earlywood troughs (local minima);
3. keep peaks whose prominence exceeds an **adaptive** threshold
   (`prominence_frac × (max − min)`), so weak inner-ring latewood is retained;
4. enforce a minimum ring width;
5. place each boundary at the steepest density drop after a latewood peak.

Rings are flagged **suspect** (possible false / intra-annual, weak latewood,
low prominence, or anomalously narrow) and surfaced for operator review rather
than silently split or merged.

### Parity vs the operator-edited `.DAT` (AK6, prominence_frac = 0.08)

| Metric | Result |
|--------|--------|
| Cores with exact ring count | 4 / 14 |
| Mean absolute error | **≈ 1.4 rings/core** (down from ≈ 6 with a fixed 500 cut-off) |
| Total rings | R 354 vs DAT 349 |

The residual ±1–3 differences are exactly the false-ring/merge calls the
operator resolves by hand — supported here by the `suspect` flag and
`manual_boundaries` override.

---

## Quick start

```r
source("densitometry.R")

results <- process_scn(
  filepath        = "AK6.SCN",
  ew_lw_threshold = 500L,    # kg/m³ — EW/LW boundary for radiata pine
  min_ring_mm     = 1,
  smooth_n        = 5L,
  air_threshold   = 200L,
  prominence_frac = 0.08,    # adaptive latewood-peak prominence cut-off
  plot_dir        = "output/densitometry/plots"
)
```

## .SCN file format

Each core block in a `.SCN` file consists of:

```

File: trials completed/FR10_Glengarry_finished/Densitometry/Densitometer scan files/GLEN11.DAT
File : C:\DENSITOM\GLEN11Z.DAT
Cores :
2
4
6
12
15
19
20
24
31
35
37
39

ÄÄÄÄÄÄÄÄÄÄÄÄÄÄÄÄÄÄÄÄÄÄÄÄÄÄÄÄÄÄÄÄÄÄÄÄÄÄÄÄÄÄÄÄÄÄÄÄÄÄÄÄÄÄÄÄÄÄÄÄÄÄÄÄÄÄÄÄÄÄÄÄÄÄÄÄÄÄÄ
Core : 2
ÄÄÄÄÄÄÄÂÄÄÄÄÄÄÄÄÄÄÄÄÄÄÄÄÄÄÄÄÄÄÄÄÄÂÄÄÄÄÄÄÄÄÄÄÂÄÄÄÄÄÄÄÄÄÄÄÄÄÄÄÄÄÄÄÄÄÄÄÄÄÄÄÄÄÄÄÄÄÄ
       ³Widths (mm)              ³ Areas    ³ Densities (kg/m3)
       ³                         ³ (cmý)    ³
Ring   ³Outer Ring Erly Late   % ³Incr Total³Ring E/Wd L/Wd Unif  Min  Max  Rng
 # Year³ Rad.      Wood Wood  LW ³          ³mean mean mean
ÄÄÄÄÄÄÄÁÄÄÄÄÄÄÄÄÄÄÄÄÄÄÄÄÄÄÄÄÄÄÄÄÄÁÄÄÄÄÄÄÄÄÄÄÁÄÄÄÄÄÄÄÄÄÄÄÄÄÄÄÄÄÄÄÄÄÄÄÄÄÄÄÄÄÄÄÄÄÄ

 1 1988   1.2  1.2  1.2  0.0   0   0.0    0.0 322  322    0    0  301  341   40
 2 1989   6.6  5.4  5.4  0.0   0   1.3    1.4 339  339    0    0  277  428  151
 3 1990  29.7 23.1 22.2  0.9   3  26.3   27.7 328  320  527  207  262  548  286
 4 1991  57.9 28.2 27.6  0.6   2  77.6  105.3 338  335  507  172  266  508  242
 5 1992  84.0 26.1 25.5  0.6   2 116.4  221.7 340  335  543  208  267  560  293
 6 1993 111.0 27.0 23.7  3.3  12 165.4  387.1 365  340  545  205  263  596  333
 7 1994 132.6 21.6 19.5  2.1   9 165.3  552.4 401  382  578  196  290  634  344
 8 1995 154.8 22.2 21.3  0.9   4 200.4  752.8 384  375  581  206  310  602  292
 9 1996 168.3 13.5 11.7  1.8  13 137.0  889.9 397  373  556  183  308  627  319
10 1997 186.0 17.7 14.7  3.0  16 197.0 1086.9 393  361  546  185  312  589  277
11 1998 195.3  9.3  8.4  0.9   9 111.4 1198.3 366  348  536  188  292  570  278
12 1999 205.5 10.2  9.6  0.6   5 128.4 1326.7 384  373  560  187  315  563  248
13 2000 214.8  9.3  7.5  1.8  19 122.8 1449.5 409  370  572  202  315  643  328
14 2001 223.2  8.4  7.2  1.2  14 115.6 1565.1 392  366  548  182  342  585  243
15 2002 227.4  4.2  3.6  0.6  14  59.5 1624.5 388  365  527  162  323  543  220
16 2003 232.2  4.8  4.5  0.3   6  69.3 1693.8 409  401  528  127  347  528  181
17 2004 236.1  3.9  3.3  0.6  15  57.4 1751.2 419  384  609  225  348  618  270
18 2005 242.7  6.6  6.0  0.6   9  99.3 1850.5 399  381  585  204  322  620  298
19 2006 247.2  4.5  3.3  1.2  26  69.3 1919.8 415  359  568  209  326  585  259
20 2007 250.8  3.6  3.3  0.3   8  56.3 1976.1 428  411  619  208  361  619  258
21 2008 254.1  3.3  2.4  0.9  27  52.3 2028.4 460  396  632  236  374  681  307
22 2009 256.8  2.7  2.1  0.6  22  43.3 2071.8 447  394  632  238  366  650  284
23 2010 259.2  2.4  1.8  0.6  25  38.9 2110.7 453  394  630  236  362  666  304
24 2011 264.0  4.8  2.7  2.1  43  78.9 2189.6 463  371  581  210  332  642  310
25 2012 267.9  3.9  3.0  0.9  23  65.2 2254.7 424  370  604  234  338  659  321
26 2013 270.6  2.7  2.7  0.0   0  45.7 2300.4 374  374    0    0  334  454  120
27 2014 271.8  1.2  1.2  0.0   0  20.4 2320.9 382  382    0    0  355  423   68
28 2015 273.9  2.1  1.2  0.9  42  36.0 2356.9 472  383  591  208  356  634  278

Core Length:  273.9 mm
Core Density: 396 kg/m3
Cross-sectional Density:  395 kg/m3
Early/Latewood Threshold: 500 kg/m3
Attenuation Constant: 3.05

ÄÄÄÄÄÄÄÄÄÄÄÄÄÄÄÄÄÄÄÄÄÄÄÄÄÄÄÄÄÄÄÄÄÄÄÄÄÄÄÄÄÄÄÄÄÄÄÄÄÄÄÄÄÄÄÄÄÄÄÄÄÄÄÄÄÄÄÄÄÄÄÄÄÄÄÄÄÄÄ
Core : 4
ÄÄÄÄÄÄÄÂÄÄÄÄÄÄÄÄÄÄÄÄÄÄÄÄÄÄÄÄÄÄÄÄÄÂÄÄÄÄÄÄÄÄÄÄÂÄÄÄÄÄÄÄÄÄÄÄÄÄÄÄÄÄÄÄÄÄÄÄÄÄÄÄÄÄÄÄÄÄÄ
       ³Widths (mm)              ³ Areas    ³ Densities (kg/m3)
       ³                         ³ (cmý)    ³
Ring   ³Outer Ring Erly Late   % ³Incr Total³Ring E/Wd L/Wd Unif  Min  Max  Rng
 # Year³ Rad.      Wood Wood  LW ³          ³mean mean mean
ÄÄÄÄÄÄÄÁÄÄÄÄÄÄÄÄÄÄÄÄÄÄÄÄÄÄÄÄÄÄÄÄÄÁÄÄÄÄÄÄÄÄÄÄÁÄÄÄÄÄÄÄÄÄÄÄÄÄÄÄÄÄÄÄÄÄÄÄÄÄÄÄÄÄÄÄÄÄÄ

 5 1992  44.3 44.3 23.7  0.6   1  61.7   61.7 341  336  507  171  295  513  218
 6 1993  74.3 30.0 28.2  1.8   5 111.8  173.4 336  324  522  198  248  545  297
 7 1994 101.0 26.7 25.5  1.2   4 147.0  320.5 361  354  520  166  274  524  250
 8 1995 129.2 28.2 27.0  1.2   4 203.9  524.4 346  338  525  187  253  536  283
 9 1996 150.8 21.6 21.3  0.3   1 190.0  714.4 351  348  506  158  273  506  233
10 1997 170.9 20.1 20.1  0.0   0 203.1  917.6 363  363    0    0  269  485  216
11 1998 180.5  9.6  9.0  0.6   6 106.0 1023.5 355  343  539  196  281  559  278
12 1999 195.2 14.7 14.1  0.6   4 173.5 1197.0 383  375  556  181  310  562  252
13 2000 206.6 11.4 10.8  0.6   5 143.9 1340.9 384  376  530  154  300  540  240
14 2001 218.9 12.3 11.4  0.9   7 164.4 1505.4 382  370  535  165  285  548  263
15 2002 228.5  9.6  8.7  0.9   9 134.9 1640.3 369  353  531  178  276  559  283
16 2003 239.6 11.1  9.9  1.2  10 163.2 1803.5 386  369  527  158  298  557  259
17 2004 250.7 11.1 10.8  0.3   2 171.0 1974.5 354  350  518  168  283  518  235
18 2005 260.6  9.9  8.7  1.2  12 159.0 2133.5 393  375  524  149  282  539  257
19 2006 269.9  9.3  8.4  0.9   9 155.0 2288.5 405  392  524  132  283  549  266
20 2007 278.0  8.1  7.5  0.6   7 139.4 2427.9 358  342  561  219  287  595  308
21 2008 287.0  9.0  8.1  0.9  10 159.8 2587.7 399  386  520  134  279  541  262
22 2009 293.6  6.6  5.4  1.2  18 120.4 2708.1 374  333  556  223  287  589  302
23 2010 298.1  4.5  4.2  0.3   6  83.6 2791.7 392  377  599  222  285  599  314
24 2011 303.8  5.7  4.8  0.9  15 107.8 2899.5 400  369  569  200  325  591  266
25 2012 309.2  5.4  4.8  0.6  11 104.0 3003.5 406  387  556  169  316  568  252
26 2013 312.5  3.3  2.7  0.6  18  64.5 3068.0 391  361  526  165  293  541  248
27 2014 315.5  3.0  2.7  0.3  10  59.2 3127.1 419  404  552  148  328  552  224
28 2015 318.8  3.3  2.7  0.6  18  65.8 3192.9 395  351  592  241  170  646  476

Core Length:  298.8 mm
Core Density: 376 kg/m3
Cross-sectional Density:  374 kg/m3
Early/Latewood Threshold: 500 kg/m3
Attenuation Constant: 3.05

ÄÄÄÄÄÄÄÄÄÄÄÄÄÄÄÄÄÄÄÄÄÄÄÄÄÄÄÄÄÄÄÄÄÄÄÄÄÄÄÄÄÄÄÄÄÄÄÄÄÄÄÄÄÄÄÄÄÄÄÄÄÄÄÄÄÄÄÄÄÄÄÄÄÄÄÄÄÄÄ
Core : 6
ÄÄÄÄÄÄÄÂÄÄÄÄÄÄÄÄÄÄÄÄÄÄÄÄÄÄÄÄÄÄÄÄÄÂÄÄÄÄÄÄÄÄÄÄÂÄÄÄÄÄÄÄÄÄÄÄÄÄÄÄÄÄÄÄÄÄÄÄÄÄÄÄÄÄÄÄÄÄÄ
       ³Widths (mm)              ³ Areas    ³ Densities (kg/m3)
       ³                         ³ (cmý)    ³
Ring   ³Outer Ring Erly Late   % ³Incr Total³Ring E/Wd L/Wd Unif  Min  Max  Rng
 # Year³ Rad.      Wood Wood  LW ³          ³mean mean mean
ÄÄÄÄÄÄÄÁÄÄÄÄÄÄÄÄÄÄÄÄÄÄÄÄÄÄÄÄÄÄÄÄÄÁÄÄÄÄÄÄÄÄÄÄÁÄÄÄÄÄÄÄÄÄÄÄÄÄÄÄÄÄÄÄÄÄÄÄÄÄÄÄÄÄÄÄÄÄÄ

 3 1990  22.5 22.5  6.0  1.5   6  15.9   15.9 386  350  529  179  286  566  280
 4 1991  48.0 25.5 25.5  0.0   0  56.5   72.4 308  308    0    0  238  433  195
 5 1992  73.5 25.5 25.2  0.3   1  97.3  169.7 300  298  510  212  239  510  271
 6 1993  95.4 21.9 19.2  2.7  12 116.2  285.9 359  335  527  192  262  544  282
 7 1994 119.4 24.0 21.6  2.4  10 162.0  447.9 376  356  556  200  273  622  349
 8 1995 145.8 26.4 24.9  1.5   5 220.0  667.8 359  348  533  185  264  567  303
 9 1996 171.3 25.5 23.4  2.1   8 254.0  921.9 351  335  528  193  253  565  312
10 1997 195.9 24.6 23.7  0.9   3 283.8 1205.6 362  355  541  186  256  556  300
11 1998 208.2 12.3 10.2  2.1  17 156.2 1361.8 380  342  566  224  255  588  333
12 1999 226.5 18.3 17.7  0.6   3 249.9 1611.7 349  343  512  169  262  514  252
13 2000 234.6  8.1  6.6  1.5  18 117.3 1729.0 376  342  523  181  281  545  264
14 2001 242.1  7.5  5.1  2.4  32 112.3 1841.4 415  352  549  197  272  594  322
15 2002 250.2  8.1  6.6  1.5  18 125.3 1966.6 406  372  556  184  276  641  365
16 2003 262.5 12.3 10.5  1.8  14 198.1 2164.8 406  383  543  160  313  581  268
17 2004 272.1  9.6  9.0  0.6   6 161.2 2326.0 391  383  509  126  292  517  225
18 2005 279.0  6.9  6.3  0.6   8 119.5 2445.4 390  374  548  174  286  574  288
19 2006 283.8  4.8  3.6  1.2  24  84.9 2530.3 401  357  534  177  271  596  325
20 2007 288.3  4.5  3.6  0.9  20  80.9 2611.2 435  401  568  167  337  623  286
21 2008 293.1  4.8  3.9  0.9  18  87.7 2698.9 401  370  531  161  319  550  231
22 2009 299.7  6.6  4.2  2.4  36 122.9 2821.8 445  387  547  160  328  612  284
23 2010 305.7  6.0  5.7  0.3   5 114.1 2935.9 385  379  511  132  312  511  199
24 2011 309.9  4.2  4.2  0.0   0  81.2 3017.1 381  381    0    0  346  486  140
25 2012 315.0  5.1  4.8  0.3   5 100.1 3117.2 369  361  504  143  301  504  203
26 2013 318.3  3.3  2.1  1.2  36  65.7 3182.9 415  338  550  212  315  586  271
27 2014 321.9  3.6  2.7  0.9  24  72.4 3255.3 401  361  521  160  308  550  242
28 2015 324.0  2.1  1.8  0.3  14  42.6 3297.9 402  380  535  155  334  535  201

Core Length:  309.0 mm
Core Density: 382 kg/m3
Cross-sectional Density:  378 kg/m3
Early/Latewood Threshold: 500 kg/m3
Attenuation Constant: 3.05

ÄÄÄÄÄÄÄÄÄÄÄÄÄÄÄÄÄÄÄÄÄÄÄÄÄÄÄÄÄÄÄÄÄÄÄÄÄÄÄÄÄÄÄÄÄÄÄÄÄÄÄÄÄÄÄÄÄÄÄÄÄÄÄÄÄÄÄÄÄÄÄÄÄÄÄÄÄÄÄ
Core : 12
ÄÄÄÄÄÄÄÂÄÄÄÄÄÄÄÄÄÄÄÄÄÄÄÄÄÄÄÄÄÄÄÄÄÂÄÄÄÄÄÄÄÄÄÄÂÄÄÄÄÄÄÄÄÄÄÄÄÄÄÄÄÄÄÄÄÄÄÄÄÄÄÄÄÄÄÄÄÄÄ
       ³Widths (mm)              ³ Areas    ³ Densities (kg/m3)
       ³                         ³ (cmý)    ³
Ring   ³Outer Ring Erly Late   % ³Incr Total³Ring E/Wd L/Wd Unif  Min  Max  Rng
 # Year³ Rad.      Wood Wood  LW ³          ³mean mean mean
ÄÄÄÄÄÄÄÁÄÄÄÄÄÄÄÄÄÄÄÄÄÄÄÄÄÄÄÄÄÄÄÄÄÁÄÄÄÄÄÄÄÄÄÄÁÄÄÄÄÄÄÄÄÄÄÄÄÄÄÄÄÄÄÄÄÄÄÄÄÄÄÄÄÄÄÄÄÄÄ

 3 1990  10.6 10.6  7.2  2.4  22   3.5    3.5 470  424  609  185  385  683  298
 4 1991  31.6 21.0 18.6  2.4  11  27.8   31.4 437  416  598  182  367  662  295
 5 1992  53.8 22.2 21.0  1.2   5  59.6   90.9 431  425  535  110  385  584  199
 6 1993  65.8 12.0  8.7  3.3  27  45.1  136.0 477  424  616  192  364  688  324
 7 1994  78.7 12.9  9.3  3.6  27  58.6  194.6 478  438  579  141  394  684  290
 8 1995  99.1 20.4 10.5  9.9  48 113.9  308.5 502  446  561  115  399  707  308
 9 1996 114.4 15.3 12.0  3.3  21 102.6  411.2 465  439  559  120  384  665  281
10 1997 125.8 11.4  7.8  3.6  31  86.0  497.2 477  432  574  142  381  678  297
11 1998 133.0  7.2  5.7  1.5  20  58.5  555.7 458  414  624  210  362  700  338
12 1999 141.1  8.1  7.2  0.9  11  69.7  625.5 452  436  583  147  394  643  249
13 2000 146.5  5.4  3.6  1.8  33  48.8  674.3 499  432  634  202  382  684  302
14 2001 153.1  6.6  4.8  1.8  27  62.1  736.4 477  429  604  175  373  710  337
15 2002 157.3  4.2  3.3  0.9  21  41.0  777.3 449  406  604  198  367  630  263
16 2003 161.8  4.5  2.4  2.1  46  45.1  822.4 520  466  581  115  406  664  258
17 2004 167.2  5.4  3.3  2.1  38  55.8  878.3 506  431  624  193  388  689  301
18 2005 172.0  4.8  2.4  2.4  50  51.2  929.4 515  444  585  141  393  688  295
19 2006 174.4  2.4  1.2  1.2  49  26.1  955.5 544  454  634  180  411  698  287
20 2007 177.4  3.0  1.2  1.8  60  33.2  988.7 519  432  577  145  421  692  271
21 2008 179.8  2.4  1.5  0.9  37  26.9 1015.6 527  459  641  182  431  702  271
22 2009 182.2  2.4  0.6  1.8  74  27.3 1042.9 555  434  595  161  410  681  271
23 2010 185.2  3.0  1.5  1.5  50  34.6 1077.5 577  466  687  221  425  749  324
24 2011 189.1  3.9  1.2  2.7  69  45.9 1123.4 547  455  589  134  428  722  294
25 2012 192.7  3.6  1.8  1.8  49  43.2 1166.6 516  439  593  154  409  683  274
26 2013 195.7  3.0  1.8  1.2  40  36.6 1203.2 506  430  619  189  376  710  334
27 2014 198.1  2.4  1.2  1.2  50  29.7 1232.9 494  390  597  207  363  667  304
28 2015 199.6  1.5  0.6  0.9  60  18.7 1251.6 553  433  633  200  412  682  270

Core Length:  198.6 mm
Core Density: 498 kg/m3
Cross-sectional Density:  491 kg/m3
Early/Latewood Threshold: 500 kg/m3
Attenuation Constant: 3.05

ÄÄÄÄÄÄÄÄÄÄÄÄÄÄÄÄÄÄÄÄÄÄÄÄÄÄÄÄÄÄÄÄÄÄÄÄÄÄÄÄÄÄÄÄÄÄÄÄÄÄÄÄÄÄÄÄÄÄÄÄÄÄÄÄÄÄÄÄÄÄÄÄÄÄÄÄÄÄÄ
Core : 15
ÄÄÄÄÄÄÄÂÄÄÄÄÄÄÄÄÄÄÄÄÄÄÄÄÄÄÄÄÄÄÄÄÄÂÄÄÄÄÄÄÄÄÄÄÂÄÄÄÄÄÄÄÄÄÄÄÄÄÄÄÄÄÄÄÄÄÄÄÄÄÄÄÄÄÄÄÄÄÄ
       ³Widths (mm)              ³ Areas    ³ Densities (kg/m3)
       ³                         ³ (cmý)    ³
Ring   ³Outer Ring Erly Late   % ³Incr Total³Ring E/Wd L/Wd Unif  Min  Max  Rng
 # Year³ Rad.      Wood Wood  LW ³          ³mean mean mean
ÄÄÄÄÄÄÄÁÄÄÄÄÄÄÄÄÄÄÄÄÄÄÄÄÄÄÄÄÄÄÄÄÄÁÄÄÄÄÄÄÄÄÄÄÁÄÄÄÄÄÄÄÄÄÄÄÄÄÄÄÄÄÄÄÄÄÄÄÄÄÄÄÄÄÄÄÄÄÄ

 5 1992  51.9 51.9 23.7  1.2   2  84.6   84.6 372  364  530  166  312  560  248
 6 1993  72.0 20.1 16.8  3.3  16  78.2  162.9 392  357  569  212  295  643  348
 7 1994  91.5 19.5 15.9  3.6  18 100.2  263.0 406  371  558  187  311  622  311
 8 1995 113.4 21.9 18.9  3.0  13 141.0  404.0 385  359  545  186  293  637  344
 9 1996 132.9 19.5 17.4  2.1  10 150.9  554.9 384  364  549  185  280  578  298
10 1997 149.4 16.5 13.2  3.3  20 146.3  701.2 405  363  569  206  315  623  308
11 1998 158.4  9.0  6.9  2.1  23  87.0  788.2 396  346  561  215  294  640  346
12 1999 172.5 14.1 13.2  0.9   6 146.6  934.8 376  366  536  170  281  542  261
13 2000 183.3 10.8  8.4  2.4  22 120.7 1055.5 409  362  572  210  283  634  351
14 2001 195.9 12.6  9.6  3.0  23 150.1 1205.6 418  366  586  220  329  650  321
15 2002 205.8  9.9  8.1  1.8  18 124.9 1330.6 422  389  569  180  330  642  312
16 2003 216.9 11.1  9.0  2.1  18 147.4 1478.0 424  394  555  161  335  606  271
17 2004 228.3 11.4  8.1  3.3  28 159.4 1637.4 446  389  586  197  315  649  334
18 2005 241.5 13.2 10.2  3.0  22 194.8 1832.2 426  388  555  167  316  607  291
19 2006 251.7 10.2  7.8  2.4  23 158.0 1990.3 433  389  574  185  321  622  301
20 2007 261.6  9.9  7.5  2.4  24 159.6 2149.9 440  392  592  200  331  665  334
21 2008 272.1 10.5  6.6  3.9  37 176.1 2326.0 467  389  598  209  357  667  310
22 2009 279.9  7.8  4.5  3.3  42 135.3 2461.2 510  423  628  205  364  711  347
23 2010 287.4  7.5  4.5  3.0  40 133.7 2594.9 503  431  612  181  399  686  287
24 2011 297.6 10.2  5.1  5.1  50 187.5 2782.4 536  458  614  156  434  694  260
25 2012 304.8  7.2  4.5  2.7  37 136.3 2918.6 509  450  609  159  414  687  273
26 2013 314.1  9.3  4.8  4.5  48 180.8 3099.5 533  430  643  213  398  720  322
27 2014 321.9  7.8  3.3  4.5  57 155.8 3255.3 546  428  632  204  401  720  319
28 2015 331.8  9.9  4.5  5.4  54 203.3 3458.6 534  447  606  159  211  736  525

Core Length:  304.8 mm
Core Density: 444 kg/m3
Cross-sectional Density:  451 kg/m3
Early/Latewood Threshold: 500 kg/m3
Attenuation Constant: 3.05

ÄÄÄÄÄÄÄÄÄÄÄÄÄÄÄÄÄÄÄÄÄÄÄÄÄÄÄÄÄÄÄÄÄÄÄÄÄÄÄÄÄÄÄÄÄÄÄÄÄÄÄÄÄÄÄÄÄÄÄÄÄÄÄÄÄÄÄÄÄÄÄÄÄÄÄÄÄÄÄ
Core : 19
ÄÄÄÄÄÄÄÂÄÄÄÄÄÄÄÄÄÄÄÄÄÄÄÄÄÄÄÄÄÄÄÄÄÂÄÄÄÄÄÄÄÄÄÄÂÄÄÄÄÄÄÄÄÄÄÄÄÄÄÄÄÄÄÄÄÄÄÄÄÄÄÄÄÄÄÄÄÄÄ
       ³Widths (mm)              ³ Areas    ³ Densities (kg/m3)
       ³                         ³ (cmý)    ³
Ring   ³Outer Ring Erly Late   % ³Incr Total³Ring E/Wd L/Wd Unif  Min  Max  Rng
 # Year³ Rad.      Wood Wood  LW ³          ³mean mean mean
ÄÄÄÄÄÄÄÁÄÄÄÄÄÄÄÄÄÄÄÄÄÄÄÄÄÄÄÄÄÄÄÄÄÁÄÄÄÄÄÄÄÄÄÄÁÄÄÄÄÄÄÄÄÄÄÄÄÄÄÄÄÄÄÄÄÄÄÄÄÄÄÄÄÄÄÄÄÄÄ

 3 1990  28.2 28.2 13.8  2.4   8  25.0   25.0 437  420  537  117  368  579  211
 4 1991  49.5 21.3 18.9  2.4  11  52.0   77.0 412  396  536  140  311  560  249
 5 1992  73.8 24.3 23.7  0.6   2  94.1  171.1 382  378  545  167  332  564  232
 6 1993  96.3 22.5 18.6  3.9  17 120.2  291.3 411  382  546  164  319  582  263
 7 1994 118.8 22.5 18.0  4.5  20 152.0  443.4 429  402  538  136  326  609  283
 8 1995 141.9 23.1 20.4  2.7  11 189.2  632.6 406  389  540  151  305  593  288
 9 1996 158.4 16.5 14.7  1.8  10 155.7  788.2 396  379  538  159  291  564  273
10 1997 172.8 14.4 12.3  2.1  14 149.8  938.1 418  399  534  135  309  586  277
11 1998 180.6  7.8  6.3  1.5  19  86.6 1024.7 401  366  544  178  303  610  307
12 1999 191.7 11.1 10.8  0.3   2 129.8 1154.5 404  401  501  100  319  501  182
13 2000 198.9  7.2  5.7  1.5  20  88.4 1242.9 418  383  553  170  288  656  368
14 2001 208.8  9.9  7.8  2.1  21 126.8 1369.7 434  396  575  179  310  618  308
15 2002 217.2  8.4  7.5  0.9  10 112.4 1482.1 411  390  581  191  320  645  325
16 2003 225.6  8.4  7.2  1.2  14 116.9 1598.9 415  394  542  148  332  570  238
17 2004 231.6  6.0  3.9  2.1  35  86.2 1685.1 440  388  539  151  319  568  249
18 2005 237.3  5.7  5.1  0.6  10  84.0 1769.1 441  428  548  120  348  563  215
19 2006 240.3  3.0  2.4  0.6  20  45.0 1814.1 451  418  584  166  351  611  260
20 2007 243.6  3.3  1.8  1.5  45  50.2 1864.3 476  419  545  126  349  597  248
21 2008 246.0  2.4  1.5  0.9  37  36.9 1901.2 482  424  578  154  394  592  198
22 2009 247.2  1.2  1.2  0.0   0  18.6 1919.8 434  434    0    0  376  492  116
23 2010 248.4  1.2  0.9  0.3  25  18.7 1938.4 430  406  502   96  396  502  106
24 2011 249.9  1.5  1.5  0.0   0  23.5 1961.9 396  396    0    0  360  442   82
25 2012 251.1  1.2  0.9  0.3  25  18.9 1980.8 439  419  501   82  355  501  146
26 2013 252.0  0.9  0.6  0.3  33  14.2 1995.0 473  387  647  260  375  647  272
27 2014 252.9  0.9  0.9  0.0   0  14.3 2009.3 425  425    0    0  364  489  125
28 2015 253.8  0.9  0.9  0.0   0  14.3 2023.6 408  408    0    0  366  432   66

Core Length:  241.8 mm
Core Density: 425 kg/m3
Cross-sectional Density:  418 kg/m3
Early/Latewood Threshold: 500 kg/m3
Attenuation Constant: 3.05

ÄÄÄÄÄÄÄÄÄÄÄÄÄÄÄÄÄÄÄÄÄÄÄÄÄÄÄÄÄÄÄÄÄÄÄÄÄÄÄÄÄÄÄÄÄÄÄÄÄÄÄÄÄÄÄÄÄÄÄÄÄÄÄÄÄÄÄÄÄÄÄÄÄÄÄÄÄÄÄ
Core : 20
ÄÄÄÄÄÄÄÂÄÄÄÄÄÄÄÄÄÄÄÄÄÄÄÄÄÄÄÄÄÄÄÄÄÂÄÄÄÄÄÄÄÄÄÄÂÄÄÄÄÄÄÄÄÄÄÄÄÄÄÄÄÄÄÄÄÄÄÄÄÄÄÄÄÄÄÄÄÄÄ
       ³Widths (mm)              ³ Areas    ³ Densities (kg/m3)
       ³                         ³ (cmý)    ³
Ring   ³Outer Ring Erly Late   % ³Incr Total³Ring E/Wd L/Wd Unif  Min  Max  Rng
 # Year³ Rad.      Wood Wood  LW ³          ³mean mean mean
ÄÄÄÄÄÄÄÁÄÄÄÄÄÄÄÄÄÄÄÄÄÄÄÄÄÄÄÄÄÄÄÄÄÁÄÄÄÄÄÄÄÄÄÄÁÄÄÄÄÄÄÄÄÄÄÄÄÄÄÄÄÄÄÄÄÄÄÄÄÄÄÄÄÄÄÄÄÄÄ

 5 1992  40.8 40.8 10.2  0.6   1  52.3   52.3 384  374  556  182  267  573  306
 6 1993  61.2 20.4 16.8  3.6  17  65.4  117.7 383  344  564  220  261  640  379
 7 1994  81.0 19.8 15.9  3.9  19  88.5  206.1 397  357  561  204  280  649  369
 8 1995 103.8 22.8 19.5  3.3  14 132.4  338.5 391  365  545  180  266  611  345
 9 1996 126.3 22.5 19.5  3.0  13 162.6  501.1 382  352  574  222  250  630  380
10 1997 147.9 21.6 17.1  4.5  20 186.1  687.2 410  369  569  200  284  589  305
11 1998 159.9 12.0  9.9  2.1  17 116.0  803.2 380  344  551  207  293  589  296
12 1999 177.0 17.1 15.0  2.1  12 181.0  984.2 403  382  553  171  285  599  314
13 2000 188.1 11.1  8.7  2.4  21 127.3 1111.5 398  352  565  213  286  607  321
14 2001 200.1 12.0  9.0  3.0  25 146.3 1257.9 421  363  597  234  312  646  334
15 2002 213.0 12.9 10.2  2.7  20 167.4 1425.3 409  364  580  216  280  654  374
16 2003 227.4 14.4 12.6  1.8  12 199.2 1624.5 398  376  556  180  278  638  360
17 2004 244.2 16.8 13.5  3.3  19 248.9 1873.4 407  371  554  183  303  583  280
18 2005 255.9 11.7 10.2  1.5  12 183.8 2057.3 389  363  563  200  281  593  312
19 2006 268.2 12.3  9.0  3.3  26 202.5 2259.8 413  358  562  204  288  626  338
20 2007 277.8  9.6  8.1  1.5  15 164.7 2424.5 390  350  604  254  291  667  376
21 2008 290.1 12.3 10.2  2.1  17 219.4 2643.9 415  384  565  181  312  592  280
22 2009 301.5 11.4  8.1  3.3  28 211.9 2855.8 429  375  562  187  302  606  304
23 2010 313.2 11.7  8.1  3.6  30 225.9 3081.7 423  361  562  201  295  611  316
24 2011 324.3 11.1  8.4  2.7  24 222.3 3304.0 414  368  556  188  278  588  310
25 2012 333.0  8.7  7.8  0.9  10 179.7 3483.7 370  347  572  225  270  593  323
26 2013 342.9  9.9  5.7  4.2  42 210.2 3693.9 425  337  545  208  288  636  348
27 2014 353.7 10.8  7.5  3.3  30 236.4 3930.2 427  381  532  151  291  583  292
28 2015 360.9  7.2  5.4  1.8  24 161.6 4091.9 411  350  595  245  287  646  359

Core Length:  330.9 mm
Core Density: 402 kg/m3
Cross-sectional Density:  405 kg/m3
Early/Latewood Threshold: 500 kg/m3
Attenuation Constant: 3.05

ÄÄÄÄÄÄÄÄÄÄÄÄÄÄÄÄÄÄÄÄÄÄÄÄÄÄÄÄÄÄÄÄÄÄÄÄÄÄÄÄÄÄÄÄÄÄÄÄÄÄÄÄÄÄÄÄÄÄÄÄÄÄÄÄÄÄÄÄÄÄÄÄÄÄÄÄÄÄÄ
Core : 24
ÄÄÄÄÄÄÄÂÄÄÄÄÄÄÄÄÄÄÄÄÄÄÄÄÄÄÄÄÄÄÄÄÄÂÄÄÄÄÄÄÄÄÄÄÂÄÄÄÄÄÄÄÄÄÄÄÄÄÄÄÄÄÄÄÄÄÄÄÄÄÄÄÄÄÄÄÄÄÄ
       ³Widths (mm)              ³ Areas    ³ Densities (kg/m3)
       ³                         ³ (cmý)    ³
Ring   ³Outer Ring Erly Late   % ³Incr Total³Ring E/Wd L/Wd Unif  Min  Max  Rng
 # Year³ Rad.      Wood Wood  LW ³          ³mean mean mean
ÄÄÄÄÄÄÄÁÄÄÄÄÄÄÄÄÄÄÄÄÄÄÄÄÄÄÄÄÄÄÄÄÄÁÄÄÄÄÄÄÄÄÄÄÁÄÄÄÄÄÄÄÄÄÄÄÄÄÄÄÄÄÄÄÄÄÄÄÄÄÄÄÄÄÄÄÄÄÄ

 3 1990  18.7 18.7 11.7  0.0   0  11.0   11.0 310  310    0    0  235  465  230
 4 1991  35.8 17.1 17.1  0.0   0  29.3   40.3 315  315    0    0  269  462  193
 5 1992  58.3 22.5 21.6  0.9   4  66.5  106.8 304  295  514  219  240  540  300
 6 1993  76.6 18.3 17.1  1.2   6  77.6  184.3 362  351  525  174  284  534  250
 7 1994  92.5 15.9 14.4  1.5   9  84.5  268.8 374  357  535  178  275  570  295
 8 1995 111.4 18.9 17.1  1.8   9 121.1  389.9 372  354  543  189  283  600  317
 9 1996 125.8 14.4 13.2  1.2   8 107.3  497.2 343  325  540  215  262  575  313
10 1997 140.5 14.7 14.4  0.3   2 123.0  620.2 357  354  515  161  293  515  222
11 1998 147.1  6.6  5.7  0.9  13  59.6  679.8 342  315  511  196  270  524  254
12 1999 157.9 10.8 10.2  0.6   5 103.5  783.3 361  350  544  194  268  551  283
13 2000 164.2  6.3  5.4  0.9  14  63.8  847.0 374  344  554  210  272  586  314
14 2001 170.8  6.6  5.4  1.2  18  69.5  916.5 403  356  615  259  301  656  355
15 2002 175.9  5.1  4.5  0.6  11  55.5  972.0 399  371  613  242  283  676  393
16 2003 182.2  6.3  4.8  1.5  23  70.9 1042.9 413  374  541  167  321  571  250
17 2004 187.0  4.8  3.6  1.2  25  55.7 1098.6 417  361  582  221  315  683  368
18 2005 191.2  4.2  3.3  0.9  21  49.9 1148.5 435  398  569  171  301  623  322
19 2006 193.6  2.4  2.1  0.3  12  29.0 1177.5 397  373  563  190  318  563  245
20 2007 195.7  2.1  1.5  0.6  28  25.7 1203.2 448  411  542  131  353  572  219
21 2008 197.8  2.1  1.5  0.6  28  26.0 1229.1 467  399  638  239  366  681  315
22 2009 200.2  2.4  1.8  0.6  24  30.0 1259.2 469  423  609  186  364  675  311
23 2010 203.2  3.0  2.1  0.9  30  38.0 1297.2 447  396  565  169  356  630  274
24 2011 207.4  4.2  3.0  1.2  28  54.2 1351.3 474  406  642  236  374  700  326
25 2012 211.3  3.9  3.0  0.9  23  51.3 1402.6 465  416  628  212  336  711  375
26 2013 214.3  3.0  2.4  0.6  20  40.1 1442.8 447  402  626  224  385  676  291
27 2014 216.4  2.1  1.5  0.6  28  28.4 1471.2 460  408  589  181  357  593  236
28 2015 217.9  1.5  1.2  0.3  20  20.5 1491.6 441  418  531  113  401  531  130

Core Length:  210.9 mm
Core Density: 399 kg/m3
Cross-sectional Density:  388 kg/m3
Early/Latewood Threshold: 500 kg/m3
Attenuation Constant: 3.05

ÄÄÄÄÄÄÄÄÄÄÄÄÄÄÄÄÄÄÄÄÄÄÄÄÄÄÄÄÄÄÄÄÄÄÄÄÄÄÄÄÄÄÄÄÄÄÄÄÄÄÄÄÄÄÄÄÄÄÄÄÄÄÄÄÄÄÄÄÄÄÄÄÄÄÄÄÄÄÄ
Core : 31
ÄÄÄÄÄÄÄÂÄÄÄÄÄÄÄÄÄÄÄÄÄÄÄÄÄÄÄÄÄÄÄÄÄÂÄÄÄÄÄÄÄÄÄÄÂÄÄÄÄÄÄÄÄÄÄÄÄÄÄÄÄÄÄÄÄÄÄÄÄÄÄÄÄÄÄÄÄÄÄ
       ³Widths (mm)              ³ Areas    ³ Densities (kg/m3)
       ³                         ³ (cmý)    ³
Ring   ³Outer Ring Erly Late   % ³Incr Total³Ring E/Wd L/Wd Unif  Min  Max  Rng
 # Year³ Rad.      Wood Wood  LW ³          ³mean mean mean
ÄÄÄÄÄÄÄÁÄÄÄÄÄÄÄÄÄÄÄÄÄÄÄÄÄÄÄÄÄÄÄÄÄÁÄÄÄÄÄÄÄÄÄÄÁÄÄÄÄÄÄÄÄÄÄÄÄÄÄÄÄÄÄÄÄÄÄÄÄÄÄÄÄÄÄÄÄÄÄ

 4 1991  38.1 38.1 21.3  1.8   4  45.6   45.6 355  341  524  183  281  536  255
 5 1992  63.9 25.8 24.9  0.9   3  82.7  128.3 328  321  523  202  261  552  291
 6 1993  77.7 13.8 11.1  2.7  19  61.4  189.7 401  361  567  206  305  616  311
 7 1994  92.7 15.0 12.6  2.4  16  80.3  270.0 391  364  533  169  310  562  252
 8 1995 110.7 18.0 16.8  1.2   6 115.0  385.0 374  362  537  175  284  560  276
 9 1996 129.0 18.3 16.8  1.5   8 137.8  522.8 376  362  534  172  277  554  277
10 1997 146.7 17.7 14.1  3.6  20 153.3  676.1 403  370  531  161  288  590  302
11 1998 154.5  7.8  7.2  0.6   7  73.8  749.9 350  333  551  218  298  598  300
12 1999 162.9  8.4  7.2  1.2  14  83.8  833.7 400  372  564  192  294  595  301
13 2000 171.3  8.4  7.5  0.9  10  88.2  921.9 388  370  535  165  315  577  262
14 2001 178.2  6.9  4.8  2.1  30  75.8  997.6 417  350  569  219  310  640  330
15 2002 183.0  4.8  4.5  0.3   6  54.5 1052.1 403  392  568  176  329  568  239
16 2003 188.1  5.1  4.5  0.6  11  59.5 1111.5 416  402  517  115  356  522  166
17 2004 193.2  5.1  3.9  1.2  23  61.1 1172.6 427  393  536  143  351  564  213
18 2005 198.0  4.8  4.5  0.3   6  59.0 1231.6 418  407  587  180  340  587  247
19 2006 201.0  3.0  2.4  0.6  20  37.6 1269.2 420  387  552  165  342  559  217
20 2007 202.8  1.8  1.5  0.3  16  22.8 1292.1 415  386  560  174  350  560  210
21 2008 204.3  1.5  0.9  0.6  40  19.2 1311.3 442  374  546  172  359  548  189
22 2009 205.8  1.5  1.2  0.3  20  19.3 1330.6 411  381  534  153  356  534  178
23 2010 208.5  2.7  2.1  0.6  22  35.1 1365.7 428  397  538  141  347  564  217
24 2011 211.2  2.7  2.4  0.3  11  35.6 1401.3 390  375  515  140  341  515  174
25 2012 213.3  2.1  1.8  0.3  14  28.0 1429.3 428  403  576  173  333  576  243
26 2013 216.3  3.0  2.1  0.9  30  40.5 1469.8 446  393  569  176  332  586  254
27 2014 218.1  1.8  1.5  0.3  16  24.6 1494.4 391  369  502  133  335  502  167
28 2015 219.3  1.2  0.9  0.3  25  16.5 1510.9 354  295  532  237  129  532  403

Core Length:  204.3 mm
Core Density: 398 kg/m3
Cross-sectional Density:  393 kg/m3
Early/Latewood Threshold: 500 kg/m3
Attenuation Constant: 3.05

ÄÄÄÄÄÄÄÄÄÄÄÄÄÄÄÄÄÄÄÄÄÄÄÄÄÄÄÄÄÄÄÄÄÄÄÄÄÄÄÄÄÄÄÄÄÄÄÄÄÄÄÄÄÄÄÄÄÄÄÄÄÄÄÄÄÄÄÄÄÄÄÄÄÄÄÄÄÄÄ
Core : 35
ÄÄÄÄÄÄÄÂÄÄÄÄÄÄÄÄÄÄÄÄÄÄÄÄÄÄÄÄÄÄÄÄÄÂÄÄÄÄÄÄÄÄÄÄÂÄÄÄÄÄÄÄÄÄÄÄÄÄÄÄÄÄÄÄÄÄÄÄÄÄÄÄÄÄÄÄÄÄÄ
       ³Widths (mm)              ³ Areas    ³ Densities (kg/m3)
       ³                         ³ (cmý)    ³
Ring   ³Outer Ring Erly Late   % ³Incr Total³Ring E/Wd L/Wd Unif  Min  Max  Rng
 # Year³ Rad.      Wood Wood  LW ³          ³mean mean mean
ÄÄÄÄÄÄÄÁÄÄÄÄÄÄÄÄÄÄÄÄÄÄÄÄÄÄÄÄÄÄÄÄÄÁÄÄÄÄÄÄÄÄÄÄÁÄÄÄÄÄÄÄÄÄÄÄÄÄÄÄÄÄÄÄÄÄÄÄÄÄÄÄÄÄÄÄÄÄÄ

 1 1989   7.8  7.8  7.5  0.3   3   1.9    1.9 398  392  539  147  311  539  228
 2 1990  31.5 23.7 21.9  1.8   7  29.3   31.2 388  375  546  171  317  561  244
 3 1991  56.1 24.6 22.8  1.8   7  67.7   98.9 402  392  529  137  326  546  220
 4 1992  78.9 22.8 22.2  0.6   2  96.7  195.6 359  355  522  167  290  543  253
 5 1993  98.1 19.2 14.1  5.1  26 106.8  302.3 419  372  549  177  331  601  270
 6 1994 119.4 21.3 18.3  3.0  14 145.5  447.9 410  387  554  167  320  649  329
 7 1995 135.9 16.5 15.3  1.2   7 132.3  580.2 400  389  544  155  309  605  296
 8 1996 149.4 13.5 12.6  0.9   6 121.0  701.2 388  377  532  155  337  563  226
 9 1997 163.5 14.1 13.5  0.6   4 138.6  839.8 386  380  539  159  326  567  241
10 1998 171.0  7.5  7.5  0.0   0  78.8  918.6 357  357    0    0  314  476  162
11 1999 179.7  8.7  8.7  0.0   0  95.9 1014.5 358  358    0    0  301  484  183
12 2000 183.9  4.2  3.9  0.3   7  48.0 1062.5 383  371  540  169  308  540  232
13 2001 189.6  5.7  4.8  0.9  15  66.9 1129.3 391  361  554  193  328  578  250
14 2002 195.3  5.7  5.4  0.3   5  68.9 1198.3 399  392  521  129  337  521  184
15 2003 199.5  4.2  3.9  0.3   7  52.1 1250.4 400  392  512  120  339  512  173
16 2004 202.5  3.0  2.7  0.3  10  37.9 1288.2 365  343  559  216  314  559  245
17 2005 206.1  3.6  3.3  0.3   8  46.2 1334.5 377  366  506  140  316  506  190
18 2006 207.9  1.8  1.5  0.3  16  23.4 1357.9 407  379  545  166  318  545  227
19 2007 210.3  2.4  2.1  0.3  12  31.5 1389.4 426  407  560  153  336  560  224
20 2008 213.0  2.7  1.8  0.9  33  35.9 1425.3 451  391  571  180  357  594  237
21 2009 214.8  1.8  1.5  0.3  16  24.2 1449.5 404  373  560  187  338  560  222
22 2010 215.7  0.9  0.9  0.0   0  12.2 1461.7 457  457    0    0  412  496   84
23 2011 216.9  1.2  1.2  0.0   0  16.3 1478.0 382  382    0    0  360  401   41
24 2012 217.8  0.9  0.9  0.0   0  12.3 1490.3 406  406    0    0  341  470  129
25 2013 218.4  0.6  0.6  0.0   0   8.2 1498.5 434  434    0    0  413  456   43
26 2014 219.9  1.5  0.6  0.9  60  20.7 1519.1 477  353  560  207  345  581  236
27 2015 221.7  1.8  0.9  0.9  49  25.0 1544.1 490  408  573  165  342  624  282

Core Length:  221.7 mm
Core Density: 404 kg/m3
Cross-sectional Density:  394 kg/m3
Early/Latewood Threshold: 500 kg/m3
Attenuation Constant: 3.05

ÄÄÄÄÄÄÄÄÄÄÄÄÄÄÄÄÄÄÄÄÄÄÄÄÄÄÄÄÄÄÄÄÄÄÄÄÄÄÄÄÄÄÄÄÄÄÄÄÄÄÄÄÄÄÄÄÄÄÄÄÄÄÄÄÄÄÄÄÄÄÄÄÄÄÄÄÄÄÄ
Core : 37
ÄÄÄÄÄÄÄÂÄÄÄÄÄÄÄÄÄÄÄÄÄÄÄÄÄÄÄÄÄÄÄÄÄÂÄÄÄÄÄÄÄÄÄÄÂÄÄÄÄÄÄÄÄÄÄÄÄÄÄÄÄÄÄÄÄÄÄÄÄÄÄÄÄÄÄÄÄÄÄ
       ³Widths (mm)              ³ Areas    ³ Densities (kg/m3)
       ³                         ³ (cmý)    ³
Ring   ³Outer Ring Erly Late   % ³Incr Total³Ring E/Wd L/Wd Unif  Min  Max  Rng
 # Year³ Rad.      Wood Wood  LW ³          ³mean mean mean
ÄÄÄÄÄÄÄÁÄÄÄÄÄÄÄÄÄÄÄÄÄÄÄÄÄÄÄÄÄÄÄÄÄÁÄÄÄÄÄÄÄÄÄÄÁÄÄÄÄÄÄÄÄÄÄÄÄÄÄÄÄÄÄÄÄÄÄÄÄÄÄÄÄÄÄÄÄÄÄ

 3 1990  32.0 32.0 20.7  3.3  10  32.2   32.2 420  398  555  157  358  615  257
 4 1991  56.0 24.0 21.3  2.7  11  66.4   98.5 425  411  537  126  346  580  234
 5 1992  82.1 26.1 24.3  1.8   6 113.2  211.8 397  387  545  158  317  597  280
 6 1993 105.5 23.4 18.9  4.5  19 137.9  349.7 422  391  550  159  329  598  269
 7 1994 127.1 21.6 16.5  5.1  23 157.8  507.5 450  415  564  149  355  629  274
 8 1995 145.1 18.0 15.0  3.0  16 153.9  661.4 430  408  543  135  346  622  276
 9 1996 161.6 16.5 13.5  3.0  18 159.0  820.4 411  385  529  144  313  576  263
10 1997 177.5 15.9 13.2  2.7  16 169.4  989.8 439  415  553  138  343  583  240
11 1998 185.3  7.8  7.2  0.6   7  88.9 1078.7 380  366  546  180  314  551  237
12 1999 194.9  9.6  9.6  0.0   0 114.7 1193.4 405  405    0    0  321  498  177
13 2000 200.9  6.0  5.4  0.6  10  74.6 1268.0 383  366  541  175  292  562  270
14 2001 206.0  5.1  4.5  0.6  11  65.2 1333.2 385  359  579  220  307  595  288
15 2002 210.2  4.2  3.3  0.9  21  54.9 1388.1 391  345  562  217  304  605  301
16 2003 215.0  4.8  4.5  0.3   6  64.1 1452.2 385  376  518  142  303  518  215
17 2004 218.6  3.6  3.0  0.6  16  49.0 1501.2 386  359  525  166  294  537  243
18 2005 222.5  3.9  3.9  0.0   0  54.0 1555.3 369  369    0    0  286  480  194
19 2006 226.7  4.2  3.6  0.6  14  59.3 1614.6 400  377  538  161  267  538  271
20 2007 230.9  4.2  3.6  0.6  14  60.4 1674.9 415  393  547  154  313  584  271
21 2008 235.1  4.2  3.6  0.6  14  61.5 1736.4 420  400  542  142  311  575  264
22 2009 238.7  3.6  3.0  0.6  16  53.6 1790.0 418  388  566  178  317  620  303
23 2010 242.9  4.2  3.3  0.9  21  63.5 1853.6 442  396  610  214  349  665  316
24 2011 249.2  6.3  3.9  2.4  38  97.4 1950.9 475  396  605  209  368  680  312
25 2012 255.5  6.3  4.8  1.5  23  99.9 2050.8 460  426  570  144  380  647  267
26 2013 260.0  4.5  3.3  1.2  26  72.9 2123.7 443  394  578  184  338  632  294
27 2014 262.4  2.4  1.8  0.6  24  39.4 2163.1 403  353  552  199  338  595  257
28 2015 263.6  1.2  0.9  0.3  25  19.8 2182.9 413  379  516  137  367  516  149

Core Length:  255.6 mm
Core Density: 414 kg/m3
Cross-sectional Density:  418 kg/m3
Early/Latewood Threshold: 500 kg/m3
Attenuation Constant: 3.05

ÄÄÄÄÄÄÄÄÄÄÄÄÄÄÄÄÄÄÄÄÄÄÄÄÄÄÄÄÄÄÄÄÄÄÄÄÄÄÄÄÄÄÄÄÄÄÄÄÄÄÄÄÄÄÄÄÄÄÄÄÄÄÄÄÄÄÄÄÄÄÄÄÄÄÄÄÄÄÄ
Core : 39
ÄÄÄÄÄÄÄÂÄÄÄÄÄÄÄÄÄÄÄÄÄÄÄÄÄÄÄÄÄÄÄÄÄÂÄÄÄÄÄÄÄÄÄÄÂÄÄÄÄÄÄÄÄÄÄÄÄÄÄÄÄÄÄÄÄÄÄÄÄÄÄÄÄÄÄÄÄÄÄ
       ³Widths (mm)              ³ Areas    ³ Densities (kg/m3)
       ³                         ³ (cmý)    ³
Ring   ³Outer Ring Erly Late   % ³Incr Total³Ring E/Wd L/Wd Unif  Min  Max  Rng
 # Year³ Rad.      Wood Wood  LW ³          ³mean mean mean
ÄÄÄÄÄÄÄÁÄÄÄÄÄÄÄÄÄÄÄÄÄÄÄÄÄÄÄÄÄÄÄÄÄÁÄÄÄÄÄÄÄÄÄÄÁÄÄÄÄÄÄÄÄÄÄÄÄÄÄÄÄÄÄÄÄÄÄÄÄÄÄÄÄÄÄÄÄÄÄ

 4 1991  38.1 38.1 18.3  1.8   4  45.6   45.6 374  360  517  157  284  522  238
 5 1992  67.5 29.4 29.4  0.0   0  97.5  143.1 321  321    0    0  262  476  214
 6 1993  81.3 13.8 13.5  0.3   2  64.5  207.6 334  329  530  201  276  530  254
 7 1994  96.3 15.0 13.8  1.2   8  83.7  291.3 373  360  532  172  266  556  290
 8 1995 117.0 20.7 19.5  1.2   5 138.7  430.1 357  346  532  186  272  559  287
 9 1996 131.1 14.1 13.5  0.6   4 109.9  540.0 359  352  521  169  291  527  236
10 1997 144.3 13.2 11.4  1.8  13 114.2  654.2 388  365  539  174  286  575  289
11 1998 151.2  6.9  6.6  0.3   4  64.1  718.2 357  351  508  157  281  508  227
12 1999 162.6 11.4 10.5  0.9   7 112.4  830.6 368  354  530  176  282  548  266
13 2000 172.5  9.9  8.7  1.2  12 104.2  934.8 354  331  520  189  267  563  296
14 2001 180.6  8.1  7.2  0.9  11  89.9 1024.7 353  325  573  248  270  589  319
15 2002 186.3  5.7  5.1  0.6  10  65.7 1090.4 364  339  583  244  268  618  350
16 2003 192.9  6.6  6.0  0.6   9  78.6 1169.0 367  345  582  237  277  596  319
17 2004 200.1  7.2  5.4  1.8  25  88.9 1257.9 403  352  556  204  276  587  311
18 2005 206.4  6.3  5.1  1.2  19  80.5 1338.3 394  361  533  172  301  571  270
19 2006 210.9  4.5  3.9  0.6  13  59.0 1397.3 379  350  564  214  279  567  288
20 2007 215.1  4.2  3.6  0.6  14  56.2 1453.6 394  367  557  190  295  559  264
21 2008 220.5  5.4  3.9  1.5  27  73.9 1527.5 402  346  547  201  305  610  305
22 2009 225.0  4.5  3.6  0.9  20  63.0 1590.4 382  338  557  219  284  591  307
23 2010 229.5  4.5  3.6  0.9  20  64.3 1654.7 399  342  627  285  295  632  337
24 2011 234.9  5.4  4.5  0.9  16  78.8 1733.5 402  366  582  216  303  611  308
25 2012 240.3  5.4  4.8  0.6  11  80.6 1814.1 393  370  574  204  305  595  290
26 2013 243.9  3.6  2.7  0.9  24  54.8 1868.8 398  344  562  218  289  615  326
27 2014 246.9  3.0  2.1  0.9  30  46.3 1915.1 408  359  522  163  287  564  277
28 2015 249.9  3.0  2.1  0.9  30  46.8 1961.9 427  371  558  187  297  605  308

Core Length:  231.9 mm
Core Density: 378 kg/m3
Cross-sectional Density:  374 kg/m3
Early/Latewood Threshold: 500 kg/m3
Attenuation Constant: 3.05

File: trials completed/FR10_Glengarry_finished/Densitometry/Densitometer scan files/GLEN15.DAT
File : C:\DENSITOM\GLENGA~1\GLEN15.DAT
Cores :
6
12
15
18
19
24
26
28
33
35
40
44
47

ÄÄÄÄÄÄÄÄÄÄÄÄÄÄÄÄÄÄÄÄÄÄÄÄÄÄÄÄÄÄÄÄÄÄÄÄÄÄÄÄÄÄÄÄÄÄÄÄÄÄÄÄÄÄÄÄÄÄÄÄÄÄÄÄÄÄÄÄÄÄÄÄÄÄÄÄÄÄÄ
Core : 6
ÄÄÄÄÄÄÄÂÄÄÄÄÄÄÄÄÄÄÄÄÄÄÄÄÄÄÄÄÄÄÄÄÄÂÄÄÄÄÄÄÄÄÄÄÂÄÄÄÄÄÄÄÄÄÄÄÄÄÄÄÄÄÄÄÄÄÄÄÄÄÄÄÄÄÄÄÄÄÄ
       ³Widths (mm)              ³ Areas    ³ Densities (kg/m3)
       ³                         ³ (cmý)    ³
Ring   ³Outer Ring Erly Late   % ³Incr Total³Ring E/Wd L/Wd Unif  Min  Max  Rng
 # Year³ Rad.      Wood Wood  LW ³          ³mean mean mean
ÄÄÄÄÄÄÄÁÄÄÄÄÄÄÄÄÄÄÄÄÄÄÄÄÄÄÄÄÄÄÄÄÄÁÄÄÄÄÄÄÄÄÄÄÁÄÄÄÄÄÄÄÄÄÄÄÄÄÄÄÄÄÄÄÄÄÄÄÄÄÄÄÄÄÄÄÄÄÄ

 3 1990  29.0 29.0 20.1  0.9   3  26.4   26.4 347  339  532  193  275  544  269
 4 1991  58.1 29.1 29.1  0.0   0  79.6  106.0 320  320    0    0  252  488  236
 5 1992  86.6 28.5 27.9  0.6   2 129.6  235.6 325  321  530  209  267  560  293
 6 1993 105.2 18.6 15.3  3.3  17 112.1  347.7 386  353  543  190  271  594  323
 7 1994 122.6 17.4 13.5  3.9  22 124.5  472.2 395  347  559  212  290  630  340
 8 1995 140.6 18.0 16.2  1.8  10 148.8  621.0 381  366  517  151  272  536  264
 9 1996 154.7 14.1 12.6  1.5  10 130.8  751.8 378  358  545  187  257  593  336
10 1997 171.2 16.5 12.3  4.2  25 168.9  920.8 418  375  544  169  277  572  295
11 1998 180.8  9.6  8.1  1.5  15 106.2 1026.9 397  354  630  276  281  646  365
12 1999 192.2 11.4 10.8  0.6   5 133.6 1160.5 388  380  532  152  297  562  265
13 2000 197.0  4.8  4.2  0.6  12  58.7 1219.2 371  347  536  189  299  569  270
14 2001 201.2  4.2  3.3  0.9  21  52.5 1271.8 395  344  581  237  310  630  320
15 2002 203.9  2.7  2.4  0.3  11  34.4 1306.1 420  398  594  196  316  594  278
16 2003 208.1  4.2  3.3  0.9  21  54.4 1360.5 419  385  545  160  329  559  230
17 2004 211.7  3.6  2.7  0.9  24  47.5 1408.0 423  366  595  229  325  624  299
18 2005 215.3  3.6  2.7  0.9  25  48.3 1456.3 430  377  590  213  322  626  304
19 2006 218.3  3.0  1.8  1.2  40  40.9 1497.1 465  387  581  194  329  645  316
20 2007 223.1  4.8  3.3  1.5  31  66.6 1563.7 468  395  627  232  314  706  392
21 2008 228.5  5.4  3.3  2.1  38  76.6 1640.3 447  393  531  138  351  547  196
22 2009 233.0  4.5  3.3  1.2  26  65.2 1705.5 438  382  592  210  318  611  293
23 2010 238.7  5.7  3.9  1.8  31  84.5 1790.0 445  377  594  217  322  636  314
24 2011 245.9  7.2  5.1  2.1  29 109.6 1899.6 433  382  558  176  333  589  256
25 2012 251.3  5.4  4.5  0.9  16  84.3 1984.0 436  406  590  184  323  635  312
26 2013 258.8  7.5  4.8  2.7  35 120.2 2104.2 481  398  627  229  345  692  347
27 2014 263.3  4.5  3.3  1.2  26  73.8 2178.0 428  392  526  134  342  549  207
28 2015 266.3  3.0  2.1  0.9  30  49.9 2227.9 473  405  632  227  357  680  323

Core Length:  258.3 mm
Core Density: 411 kg/m3
Cross-sectional Density:  407 kg/m3
Early/Latewood Threshold: 500 kg/m3
Attenuation Constant: 3.05

ÄÄÄÄÄÄÄÄÄÄÄÄÄÄÄÄÄÄÄÄÄÄÄÄÄÄÄÄÄÄÄÄÄÄÄÄÄÄÄÄÄÄÄÄÄÄÄÄÄÄÄÄÄÄÄÄÄÄÄÄÄÄÄÄÄÄÄÄÄÄÄÄÄÄÄÄÄÄÄ
Core : 12
ÄÄÄÄÄÄÄÂÄÄÄÄÄÄÄÄÄÄÄÄÄÄÄÄÄÄÄÄÄÄÄÄÄÂÄÄÄÄÄÄÄÄÄÄÂÄÄÄÄÄÄÄÄÄÄÄÄÄÄÄÄÄÄÄÄÄÄÄÄÄÄÄÄÄÄÄÄÄÄ
       ³Widths (mm)              ³ Areas    ³ Densities (kg/m3)
       ³                         ³ (cmý)    ³
Ring   ³Outer Ring Erly Late   % ³Incr Total³Ring E/Wd L/Wd Unif  Min  Max  Rng
 # Year³ Rad.      Wood Wood  LW ³          ³mean mean mean
ÄÄÄÄÄÄÄÁÄÄÄÄÄÄÄÄÄÄÄÄÄÄÄÄÄÄÄÄÄÄÄÄÄÁÄÄÄÄÄÄÄÄÄÄÁÄÄÄÄÄÄÄÄÄÄÄÄÄÄÄÄÄÄÄÄÄÄÄÄÄÄÄÄÄÄÄÄÄÄ

 3 1990  26.1 26.1 18.0  2.1   8  21.4   21.4 388  371  534  163  293  563  270
 4 1991  47.7 21.6 21.3  0.3   1  50.1   71.5 352  350  512  162  298  512  214
 5 1992  69.9 22.2 20.4  1.8   8  82.0  153.5 393  381  533  152  322  573  251
 6 1993  86.7 16.8 13.2  3.6  21  82.7  236.2 405  361  567  206  301  618  317
 7 1994 101.4 14.7 11.4  3.3  22  86.9  323.0 408  357  585  228  293  656  363
 8 1995 115.5 14.1 10.8  3.3  23  96.1  419.1 426  389  546  157  310  614  304
 9 1996 132.3 16.8 14.1  2.7  16 130.8  549.9 421  396  548  152  300  573  273
10 1997 148.2 15.9 12.0  3.9  24 140.1  690.0 443  407  554  147  312  580  268
11 1998 157.5  9.3  7.5  1.8  19  89.3  779.3 423  382  596  214  301  664  363
12 1999 167.4  9.9  9.0  0.9   9 101.0  880.4 417  406  528  122  320  536  216
13 2000 174.0  6.6  4.5  2.1  31  70.8  951.1 441  378  575  197  317  661  344
14 2001 180.9  6.9  3.9  3.0  43  76.9 1028.1 490  397  611  214  355  653  298
15 2002 186.0  5.1  3.6  1.5  29  58.8 1086.9 443  394  560  166  332  618  286
16 2003 193.2  7.2  3.9  3.3  45  85.8 1172.6 495  411  594  183  363  681  318
17 2004 201.6  8.4  5.7  2.7  32 104.2 1276.8 455  406  558  152  353  661  308
18 2005 209.1  7.5  5.7  1.8  24  96.8 1373.6 435  396  559  163  322  635  313
19 2006 213.9  4.8  3.0  1.8  37  63.8 1437.4 468  398  585  187  336  667  331
20 2007 219.6  5.7  3.9  1.8  31  77.6 1515.0 482  418  620  202  353  671  318
21 2008 224.1  4.5  2.7  1.8  40  62.7 1577.7 504  423  627  204  366  660  294
22 2009 228.0  3.9  2.1  1.8  46  55.4 1633.1 523  440  620  180  392  721  329
23 2010 232.2  4.2  2.4  1.8  42  60.7 1693.8 472  400  569  169  362  684  322
24 2011 235.8  3.6  2.1  1.5  41  52.9 1746.8 486  414  588  174  381  625  244
25 2012 239.4  3.6  1.8  1.8  49  53.7 1800.5 484  399  569  170  363  616  253
26 2013 242.7  3.3  1.5  1.8  54  50.0 1850.5 517  410  606  196  402  640  238
27 2014 245.4  2.7  0.9  1.8  66  41.4 1891.9 532  422  587  165  403  645  242
28 2015 247.2  1.8  0.9  0.9  49  27.9 1919.8 546  473  618  145  444  685  241

Core Length:  241.2 mm
Core Density: 455 kg/m3
Cross-sectional Density:  449 kg/m3
Early/Latewood Threshold: 500 kg/m3
Attenuation Constant: 3.05

ÄÄÄÄÄÄÄÄÄÄÄÄÄÄÄÄÄÄÄÄÄÄÄÄÄÄÄÄÄÄÄÄÄÄÄÄÄÄÄÄÄÄÄÄÄÄÄÄÄÄÄÄÄÄÄÄÄÄÄÄÄÄÄÄÄÄÄÄÄÄÄÄÄÄÄÄÄÄÄ
Core : 15
ÄÄÄÄÄÄÄÂÄÄÄÄÄÄÄÄÄÄÄÄÄÄÄÄÄÄÄÄÄÄÄÄÄÂÄÄÄÄÄÄÄÄÄÄÂÄÄÄÄÄÄÄÄÄÄÄÄÄÄÄÄÄÄÄÄÄÄÄÄÄÄÄÄÄÄÄÄÄÄ
       ³Widths (mm)              ³ Areas    ³ Densities (kg/m3)
       ³                         ³ (cmý)    ³
Ring   ³Outer Ring Erly Late   % ³Incr Total³Ring E/Wd L/Wd Unif  Min  Max  Rng
 # Year³ Rad.      Wood Wood  LW ³          ³mean mean mean
ÄÄÄÄÄÄÄÁÄÄÄÄÄÄÄÄÄÄÄÄÄÄÄÄÄÄÄÄÄÄÄÄÄÁÄÄÄÄÄÄÄÄÄÄÁÄÄÄÄÄÄÄÄÄÄÄÄÄÄÄÄÄÄÄÄÄÄÄÄÄÄÄÄÄÄÄÄÄÄ

 3 1990  31.1 31.1 21.0  2.1   6  30.4   30.4 353  333  549  216  287  588  301
 4 1991  56.0 24.9 24.0  0.9   3  68.1   98.5 325  318  523  205  268  534  266
 5 1992  75.8 19.8 19.2  0.6   3  82.0  180.5 333  326  532  206  221  536  315
 6 1993  92.3 16.5 14.4  2.1  12  87.1  267.6 359  332  545  213  279  598  319
 7 1994 107.9 15.6 13.5  2.1  13  98.1  365.8 377  349  552  203  295  617  322
 8 1995 122.6 14.7 13.2  1.5  10 106.4  472.2 364  346  529  183  264  556  292
 9 1996 137.9 15.3 14.1  1.2   7 125.2  597.4 335  317  548  231  224  566  342
10 1997 150.2 12.3 10.2  2.1  17 111.3  708.7 373  333  565  232  243  606  363
11 1998 157.4  7.2  6.9  0.3   4  69.6  778.3 328  317  564  247  249  564  315
12 1999 168.8 11.4 10.5  0.9   7 116.8  895.1 362  347  530  183  255  532  277
13 2000 175.7  6.9  5.4  1.5  21  74.7  969.8 387  346  537  191  273  582  309
14 2001 182.6  6.9  5.1  1.8  26  77.7 1047.5 399  337  577  240  278  645  367
15 2002 189.2  6.6  5.4  1.2  18  77.1 1124.6 392  353  565  212  262  619  357
16 2003 197.0  7.8  6.0  1.8  23  94.6 1219.2 403  364  534  170  293  589  296
17 2004 207.5 10.5  7.8  2.7  25 133.4 1352.7 383  336  521  185  272  541  269
18 2005 214.7  7.2  6.3  0.9  12  95.5 1448.2 376  354  529  175  257  557  300
19 2006 220.4  5.7  4.8  0.9  15  77.9 1526.1 392  358  573  215  276  593  317
20 2007 225.2  4.8  4.2  0.6  12  67.2 1593.3 377  352  554  202  275  585  310
21 2008 230.3  5.1  3.6  1.5  29  73.0 1666.2 416  354  565  211  302  586  284
22 2009 234.2  3.9  3.0  0.9  23  56.9 1723.2 418  367  589  222  305  618  313
23 2010 239.3  5.1  3.3  1.8  35  75.9 1799.0 454  371  605  234  325  653  328
24 2011 245.9  6.6  4.2  2.4  36 100.6 1899.6 450  372  587  215  320  637  317
25 2012 251.9  6.0  4.8  1.2  20  93.8 1993.5 419  376  593  217  308  619  311
26 2013 257.0  5.1  3.3  1.8  35  81.5 2075.0 436  352  590  238  316  640  324
27 2014 261.2  4.2  2.4  1.8  42  68.4 2143.4 444  371  541  170  317  568  251
28 2015 265.7  4.5  3.0  1.5  33  74.5 2217.9 441  362  599  237  317  668  351

Core Length:  257.7 mm
Core Density: 388 kg/m3
Cross-sectional Density:  387 kg/m3
Early/Latewood Threshold: 500 kg/m3
Attenuation Constant: 3.05

ÄÄÄÄÄÄÄÄÄÄÄÄÄÄÄÄÄÄÄÄÄÄÄÄÄÄÄÄÄÄÄÄÄÄÄÄÄÄÄÄÄÄÄÄÄÄÄÄÄÄÄÄÄÄÄÄÄÄÄÄÄÄÄÄÄÄÄÄÄÄÄÄÄÄÄÄÄÄÄ
Core : 18
ÄÄÄÄÄÄÄÂÄÄÄÄÄÄÄÄÄÄÄÄÄÄÄÄÄÄÄÄÄÄÄÄÄÂÄÄÄÄÄÄÄÄÄÄÂÄÄÄÄÄÄÄÄÄÄÄÄÄÄÄÄÄÄÄÄÄÄÄÄÄÄÄÄÄÄÄÄÄÄ
       ³Widths (mm)              ³ Areas    ³ Densities (kg/m3)
       ³                         ³ (cmý)    ³
Ring   ³Outer Ring Erly Late   % ³Incr Total³Ring E/Wd L/Wd Unif  Min  Max  Rng
 # Year³ Rad.      Wood Wood  LW ³          ³mean mean mean
ÄÄÄÄÄÄÄÁÄÄÄÄÄÄÄÄÄÄÄÄÄÄÄÄÄÄÄÄÄÄÄÄÄÁÄÄÄÄÄÄÄÄÄÄÁÄÄÄÄÄÄÄÄÄÄÄÄÄÄÄÄÄÄÄÄÄÄÄÄÄÄÄÄÄÄÄÄÄÄ

 1 1989   6.3  6.3  6.3  0.0   0   1.2    1.2 312  312    0    0  145  482  337
 2 1990  16.2  9.9  9.6  0.3   3   7.0    8.2 344  339  501  162  283  501  218
 3 1991  36.6 20.4 18.9  1.5   7  33.8   42.1 357  343  529  186  282  542  260
 4 1992  59.7 23.1 22.5  0.6   2  69.9  112.0 358  354  528  174  291  535  244
 5 1993  80.7 21.0 17.7  3.3  15  92.6  204.6 399  373  535  162  312  560  248
 6 1994 101.4 20.7 18.3  2.4  11 118.4  323.0 403  386  537  151  314  575  261
 7 1995 120.9 19.5 18.6  0.9   4 136.2  459.2 384  376  567  191  282  602  320
 8 1996 138.9 18.0 17.4  0.6   3 146.9  606.1 379  373  564  191  276  588  312
 9 1997 155.1 16.2 15.6  0.6   3 149.6  755.7 390  385  538  153  328  545  217
10 1998 162.9  7.8  7.2  0.6   7  77.9  833.7 385  374  511  137  320  516  196
11 1999 170.1  7.2  6.6  0.6   8  75.3  909.0 405  393  531  138  304  551  247
12 2000 175.2  5.1  4.2  0.9  17  55.3  964.3 412  382  551  169  310  603  293
13 2001 181.2  6.0  5.1  0.9  15  67.2 1031.5 394  364  564  200  307  626  319
14 2002 185.1  3.9  3.6  0.3   7  44.9 1076.4 395  383  544  161  310  544  234
15 2003 189.6  4.5  4.5  0.0   0  53.0 1129.3 402  402    0    0  329  489  160
16 2004 193.5  3.9  3.0  0.9  23  46.9 1176.3 423  378  574  196  327  596  269
17 2005 198.0  4.5  3.3  1.2  26  55.3 1231.6 431  395  530  135  321  549  228
18 2006 201.9  3.9  3.0  0.9  23  49.0 1280.6 442  408  555  147  335  586  251
19 2007 206.1  4.2  3.6  0.6  14  53.8 1334.5 415  392  557  165  323  568  245
20 2008 209.7  3.6  2.7  0.9  24  47.0 1381.5 432  387  565  178  331  576  245
21 2009 213.0  3.3  2.4  0.9  27  43.8 1425.3 435  396  540  144  329  551  222
22 2010 216.3  3.3  3.0  0.3   9  44.5 1469.8 402  386  559  173  329  559  230
23 2011 218.7  2.4  2.1  0.3  12  32.8 1502.6 422  399  583  184  348  583  235
24 2012 220.5  1.8  1.5  0.3  16  24.8 1527.5 440  428  502   74  382  502  120
25 2013 221.7  1.2  0.6  0.6  50  16.7 1544.1 520  459  580  121  431  605  174
26 2014 223.5  1.8  0.6  1.2  66  25.2 1569.3 530  439  576  137  425  624  199
27 2015 226.5  3.0  1.2  1.8  60  42.4 1611.7 532  438  594  156  427  674  247

Core Length:  226.5 mm
Core Density: 412 kg/m3
Cross-sectional Density:  405 kg/m3
Early/Latewood Threshold: 500 kg/m3
Attenuation Constant: 3.05

ÄÄÄÄÄÄÄÄÄÄÄÄÄÄÄÄÄÄÄÄÄÄÄÄÄÄÄÄÄÄÄÄÄÄÄÄÄÄÄÄÄÄÄÄÄÄÄÄÄÄÄÄÄÄÄÄÄÄÄÄÄÄÄÄÄÄÄÄÄÄÄÄÄÄÄÄÄÄÄ
Core : 19
ÄÄÄÄÄÄÄÂÄÄÄÄÄÄÄÄÄÄÄÄÄÄÄÄÄÄÄÄÄÄÄÄÄÂÄÄÄÄÄÄÄÄÄÄÂÄÄÄÄÄÄÄÄÄÄÄÄÄÄÄÄÄÄÄÄÄÄÄÄÄÄÄÄÄÄÄÄÄÄ
       ³Widths (mm)              ³ Areas    ³ Densities (kg/m3)
       ³                         ³ (cmý)    ³
Ring   ³Outer Ring Erly Late   % ³Incr Total³Ring E/Wd L/Wd Unif  Min  Max  Rng
 # Year³ Rad.      Wood Wood  LW ³          ³mean mean mean
ÄÄÄÄÄÄÄÁÄÄÄÄÄÄÄÄÄÄÄÄÄÄÄÄÄÄÄÄÄÄÄÄÄÁÄÄÄÄÄÄÄÄÄÄÁÄÄÄÄÄÄÄÄÄÄÄÄÄÄÄÄÄÄÄÄÄÄÄÄÄÄÄÄÄÄÄÄÄÄ

 3 1990  30.3 30.3 20.7  0.6   1  28.8   28.8 314  309  509  200  232  512  280
 4 1991  63.3 33.0 33.0  0.0   0  97.0  125.9 327  327    0    0  252  486  234
 5 1992  99.9 36.6 34.8  1.8   4 187.7  313.5 374  366  519  153  287  532  245
 6 1993 127.8 27.9 23.7  4.2  15 199.6  513.1 387  361  536  175  299  575  276
 7 1994 147.3 19.5 16.2  3.3  16 168.5  681.6 410  378  571  193  310  618  308
 8 1995 164.1 16.8 14.4  2.4  14 164.4  846.0 398  372  554  182  298  630  332
 9 1996 174.9 10.8  9.3  1.5  13 115.0  961.0 384  355  569  214  303  604  301
10 1997 185.7 10.8  8.4  2.4  22 122.3 1083.4 420  375  580  205  331  634  303
11 1998 192.9  7.2  6.9  0.3   4  85.6 1169.0 348  340  525  185  293  525  232
12 1999 195.0  2.1  1.8  0.3  14  25.6 1194.6 400  383  506  123  328  506  178
13 2000 197.1  2.1  2.1  0.0   0  25.9 1220.5 414  414    0    0  323  497  174
14 2001 199.2  2.1  1.5  0.6  28  26.1 1246.6 413  373  516  143  332  532  200
15 2002 200.1  0.9  0.9  0.0   0  11.3 1257.9 365  365    0    0  358  375   17
16 2003 201.0  0.9  0.9  0.0   0  11.3 1269.2 362  362    0    0  333  384   51
17 2004 202.2  1.2  1.2  0.0   0  15.2 1284.4 393  393    0    0  377  425   48
18 2005 204.0  1.8  1.5  0.3  16  23.0 1307.4 422  390  584  194  385  584  199
19 2006 205.5  1.5  1.5  0.0   0  19.3 1326.7 387  387    0    0  360  426   66
20 2007 207.0  1.5  1.2  0.3  20  19.4 1346.1 413  387  521  134  330  521  191
21 2008 208.5  1.5  1.2  0.3  20  19.6 1365.7 417  389  532  143  360  532  172
22 2009 209.1  0.6  0.3  0.3  50   7.9 1373.6 490  415  566  151  415  566  151
23 2010 209.7  0.6  0.6  0.0   0   7.9 1381.5 407  407    0    0  354  460  106
24 2011 210.3  0.6  0.6  0.0   0   7.9 1389.4 410  410    0    0  377  444   67
25 2012 210.6  0.3  0.3  0.0   0   4.0 1393.4 383  383    0    0  383  383    0
26 2013 211.2  0.6  0.6  0.0   0   8.0 1401.3 389  389    0    0  360  418   58
27 2014 211.8  0.6  0.6  0.0   0   8.0 1409.3 402  402    0    0  337  468  131
28 2015 212.4  0.6  0.6  0.0   0   8.0 1417.3 316  316    0    0  244  388  144

Core Length:  203.4 mm
Core Density: 390 kg/m3
Cross-sectional Density:  386 kg/m3
Early/Latewood Threshold: 500 kg/m3
Attenuation Constant: 3.05

ÄÄÄÄÄÄÄÄÄÄÄÄÄÄÄÄÄÄÄÄÄÄÄÄÄÄÄÄÄÄÄÄÄÄÄÄÄÄÄÄÄÄÄÄÄÄÄÄÄÄÄÄÄÄÄÄÄÄÄÄÄÄÄÄÄÄÄÄÄÄÄÄÄÄÄÄÄÄÄ
Core : 24
ÄÄÄÄÄÄÄÂÄÄÄÄÄÄÄÄÄÄÄÄÄÄÄÄÄÄÄÄÄÄÄÄÄÂÄÄÄÄÄÄÄÄÄÄÂÄÄÄÄÄÄÄÄÄÄÄÄÄÄÄÄÄÄÄÄÄÄÄÄÄÄÄÄÄÄÄÄÄÄ
       ³Widths (mm)              ³ Areas    ³ Densities (kg/m3)
       ³                         ³ (cmý)    ³
Ring   ³Outer Ring Erly Late   % ³Incr Total³Ring E/Wd L/Wd Unif  Min  Max  Rng
 # Year³ Rad.      Wood Wood  LW ³          ³mean mean mean
ÄÄÄÄÄÄÄÁÄÄÄÄÄÄÄÄÄÄÄÄÄÄÄÄÄÄÄÄÄÄÄÄÄÁÄÄÄÄÄÄÄÄÄÄÁÄÄÄÄÄÄÄÄÄÄÄÄÄÄÄÄÄÄÄÄÄÄÄÄÄÄÄÄÄÄÄÄÄÄ

 1 1989  12.9 12.9 12.6  0.3   2   5.2    5.2 347  341  569  228  210  569  359
 2 1990  35.7 22.8 21.6  1.2   5  34.8   40.0 318  306  524  218  249  535  286
 3 1991  59.4 23.7 22.2  1.5   6  70.8  110.8 340  328  517  189  268  524  256
 4 1992  83.7 24.3 22.5  1.8   7 109.2  220.1 358  344  529  185  287  548  261
 5 1993 105.9 22.2 19.8  2.4  10 132.2  352.3 365  346  527  181  270  551  281
 6 1994 126.9 21.0 16.8  4.2  20 153.6  505.9 403  364  557  193  305  617  312
 7 1995 146.7 19.8 15.0  4.8  24 170.2  676.1 420  381  542  161  299  599  300
 8 1996 164.7 18.0 16.5  1.5   8 176.1  852.2 381  367  537  170  290  568  278
 9 1997 178.2 13.5 10.5  3.0  22 145.4  997.6 430  392  564  172  301  618  317
10 1998 187.8  9.6  7.5  2.1  21 110.4 1108.0 421  382  561  179  300  604  304
11 1999 200.4 12.6 10.8  1.8  14 153.7 1261.7 425  407  532  125  328  602  274
12 2000 208.2  7.8  5.4  2.4  30 100.1 1361.8 450  391  581  190  334  670  336
13 2001 215.7  7.5  5.7  1.8  24  99.9 1461.7 453  410  589  179  350  655  305
14 2002 223.2  7.5  5.1  2.4  32 103.4 1565.1 449  381  593  212  312  681  369
15 2003 232.5  9.3  6.0  3.3  35 133.1 1698.2 457  408  546  138  352  652  300
16 2004 241.8  9.3  5.1  4.2  45 138.6 1836.8 477  387  586  199  357  649  292
17 2005 252.9 11.1  7.5  3.6  32 172.5 2009.3 477  426  581  155  348  637  289
18 2006 259.2  6.3  4.2  2.1  33 101.4 2110.7 450  392  565  173  332  622  290
19 2007 263.7  4.5  3.3  1.2  26  73.9 2184.6 452  406  577  171  349  670  321
20 2008 267.6  3.9  2.7  1.2  30  65.1 2249.7 469  406  612  206  361  653  292
21 2009 270.6  3.0  2.1  0.9  30  50.7 2300.4 479  422  614  192  356  652  296
22 2010 275.4  4.8  2.7  2.1  43  82.3 2382.7 509  418  627  209  346  696  350
23 2011 282.0  6.6  4.2  2.4  36 115.6 2498.3 489  422  605  183  346  670  324
24 2012 286.8  4.8  2.7  2.1  43  85.8 2584.1 489  418  580  162  371  676  305
25 2013 291.3  4.5  3.0  1.5  33  81.7 2665.8 477  410  610  200  352  724  372
26 2014 295.5  4.2  2.4  1.8  42  77.4 2743.2 486  400  601  201  336  642  306
27 2015 300.6  5.1  3.3  1.8  35  95.5 2838.8 462  393  587  194  226  662  436

Core Length:  300.6 mm
Core Density: 419 kg/m3
Cross-sectional Density:  436 kg/m3
Early/Latewood Threshold: 500 kg/m3
Attenuation Constant: 3.05

ÄÄÄÄÄÄÄÄÄÄÄÄÄÄÄÄÄÄÄÄÄÄÄÄÄÄÄÄÄÄÄÄÄÄÄÄÄÄÄÄÄÄÄÄÄÄÄÄÄÄÄÄÄÄÄÄÄÄÄÄÄÄÄÄÄÄÄÄÄÄÄÄÄÄÄÄÄÄÄ
Core : 26
ÄÄÄÄÄÄÄÂÄÄÄÄÄÄÄÄÄÄÄÄÄÄÄÄÄÄÄÄÄÄÄÄÄÂÄÄÄÄÄÄÄÄÄÄÂÄÄÄÄÄÄÄÄÄÄÄÄÄÄÄÄÄÄÄÄÄÄÄÄÄÄÄÄÄÄÄÄÄÄ
       ³Widths (mm)              ³ Areas    ³ Densities (kg/m3)
       ³                         ³ (cmý)    ³
Ring   ³Outer Ring Erly Late   % ³Incr Total³Ring E/Wd L/Wd Unif  Min  Max  Rng
 # Year³ Rad.      Wood Wood  LW ³          ³mean mean mean
ÄÄÄÄÄÄÄÁÄÄÄÄÄÄÄÄÄÄÄÄÄÄÄÄÄÄÄÄÄÄÄÄÄÁÄÄÄÄÄÄÄÄÄÄÁÄÄÄÄÄÄÄÄÄÄÄÄÄÄÄÄÄÄÄÄÄÄÄÄÄÄÄÄÄÄÄÄÄÄ

 3 1990  30.9 30.9 22.2  2.7   8  30.0   30.0 396  374  572  198  334  607  273
 4 1991  55.5 24.6 22.5  2.1   8  66.8   96.8 381  366  532  166  306  554  248
 5 1992  79.2 23.7 22.2  1.5   6 100.3  197.1 370  357  561  204  292  587  295
 6 1993  96.9 17.7 16.5  1.2   6  97.9  295.0 365  353  539  186  303  580  277
 7 1994 110.7 13.8 10.8  3.0  21  90.0  385.0 418  373  582  209  328  619  291
 8 1995 126.9 16.2 12.9  3.3  20 120.9  505.9 417  385  542  157  310  594  284
 9 1996 139.8 12.9 11.7  1.2   9 108.1  614.0 380  364  533  169  282  553  271
10 1997 150.3 10.5  9.0  1.5  14  95.7  709.7 406  383  542  159  272  567  295
11 1998 157.2  6.9  6.3  0.6   8  66.7  776.3 389  373  556  183  292  581  289
12 1999 164.7  7.5  6.0  1.5  20  75.8  852.2 429  399  551  152  307  605  298
13 2000 168.6  3.9  3.0  0.9  23  40.8  893.0 430  393  553  160  328  580  252
14 2001 174.0  5.4  3.6  1.8  33  58.1  951.1 481  411  620  209  367  667  300
15 2002 178.8  4.8  3.6  1.2  24  53.2 1004.3 465  417  607  190  333  666  333
16 2003 186.0  7.2  5.1  2.1  29  82.5 1086.9 444  406  538  132  319  596  277
17 2004 191.7  5.7  3.9  1.8  31  67.6 1154.5 428  365  563  198  292  605  313
18 2005 196.2  4.5  4.5  0.0   0  54.8 1209.3 381  381    0    0  310  494  184
19 2006 199.8  3.6  2.1  1.5  41  44.8 1254.1 445  357  569  212  288  615  327
20 2007 203.1  3.3  2.7  0.6  18  41.8 1295.9 422  392  554  162  316  593  277
21 2008 206.4  3.3  2.1  1.2  36  42.5 1338.3 477  389  633  244  335  668  333
22 2009 209.4  3.0  2.4  0.6  20  39.2 1377.5 427  399  542  143  321  575  254
23 2010 211.5  2.1  1.5  0.6  28  27.8 1405.3 460  396  619  223  354  650  296
24 2011 213.6  2.1  1.8  0.3  14  28.0 1433.4 412  397  502  105  357  502  145
25 2012 215.7  2.1  1.2  0.9  42  28.3 1461.7 465  373  587  214  343  635  292
26 2013 217.8  2.1  1.5  0.6  28  28.6 1490.3 450  402  570  168  357  607  250
27 2014 219.3  1.5  0.6  0.9  60  20.6 1510.9 493  377  571  194  369  653  284
28 2015 220.8  1.5  1.2  0.3  20  20.7 1531.6 411  362  609  247  201  609  408

Core Length:  214.8 mm
Core Density: 424 kg/m3
Cross-sectional Density:  415 kg/m3
Early/Latewood Threshold: 500 kg/m3
Attenuation Constant: 3.05

ÄÄÄÄÄÄÄÄÄÄÄÄÄÄÄÄÄÄÄÄÄÄÄÄÄÄÄÄÄÄÄÄÄÄÄÄÄÄÄÄÄÄÄÄÄÄÄÄÄÄÄÄÄÄÄÄÄÄÄÄÄÄÄÄÄÄÄÄÄÄÄÄÄÄÄÄÄÄÄ
Core : 28
ÄÄÄÄÄÄÄÂÄÄÄÄÄÄÄÄÄÄÄÄÄÄÄÄÄÄÄÄÄÄÄÄÄÂÄÄÄÄÄÄÄÄÄÄÂÄÄÄÄÄÄÄÄÄÄÄÄÄÄÄÄÄÄÄÄÄÄÄÄÄÄÄÄÄÄÄÄÄÄ
       ³Widths (mm)              ³ Areas    ³ Densities (kg/m3)
       ³                         ³ (cmý)    ³
Ring   ³Outer Ring Erly Late   % ³Incr Total³Ring E/Wd L/Wd Unif  Min  Max  Rng
 # Year³ Rad.      Wood Wood  LW ³          ³mean mean mean
ÄÄÄÄÄÄÄÁÄÄÄÄÄÄÄÄÄÄÄÄÄÄÄÄÄÄÄÄÄÄÄÄÄÁÄÄÄÄÄÄÄÄÄÄÁÄÄÄÄÄÄÄÄÄÄÄÄÄÄÄÄÄÄÄÄÄÄÄÄÄÄÄÄÄÄÄÄÄÄ

 1 1988   2.1  2.1  2.1  0.0   0   0.1    0.1 369  369    0    0  248  486  238
 2 1989   9.3  7.2  7.2  0.0   0   2.6    2.7 356  356    0    0  288  476  188
 3 1990  27.0 17.7 17.1  0.6   3  20.2   22.9 359  353  527  174  309  550  241
 4 1991  51.6 24.6 22.2  2.4   9  60.7   83.6 365  347  528  181  297  550  253
 5 1992  72.9 21.3 20.7  0.6   2  83.3  167.0 356  352  515  163  281  523  242
 6 1993  82.2  9.3  7.2  2.1  22  45.3  212.3 399  351  565  214  307  658  351
 7 1994  93.9 11.7  9.3  2.4  20  64.7  277.0 423  376  607  231  310  677  367
 8 1995 103.8  9.9  7.5  2.4  24  61.5  338.5 430  386  568  182  309  632  323
 9 1996 117.9 14.1 12.9  1.2   8  98.2  436.7 380  363  567  204  282  617  335
10 1997 135.0 17.1 13.5  3.6  21 135.9  572.6 419  378  573  195  296  632  336
11 1998 143.7  8.7  7.8  0.9  10  76.2  648.7 373  346  612  266  296  627  331
12 1999 153.6  9.9  9.3  0.6   6  92.5  741.2 395  384  560  176  291  581  290
13 2000 157.8  4.2  3.6  0.6  14  41.1  782.3 381  354  540  186  300  575  275
14 2001 161.4  3.6  3.0  0.6  16  36.1  818.4 425  386  622  236  318  677  359
15 2002 165.0  3.6  3.0  0.6  16  36.9  855.3 420  386  588  202  322  670  348
16 2003 170.1  5.1  3.9  1.2  23  53.7  909.0 441  407  554  147  358  633  275
17 2004 176.1  6.0  4.5  1.5  25  65.3  974.2 421  360  605  245  323  649  326
18 2005 180.3  4.2  3.0  1.2  28  47.0 1021.3 430  375  567  192  310  609  299
19 2006 182.7  2.4  1.5  0.9  37  27.4 1048.6 445  367  576  209  314  681  367
20 2007 185.7  3.0  2.7  0.3  10  34.7 1083.4 395  373  597  224  312  597  285
21 2008 187.8  2.1  1.5  0.6  28  24.6 1108.0 481  410  657  247  356  667  311
22 2009 190.5  2.7  2.1  0.6  22  32.1 1140.1 435  386  605  219  363  640  277
23 2010 192.0  1.5  0.9  0.6  40  18.0 1158.1 457  373  584  211  354  646  292
24 2011 193.8  1.8  1.8  0.0   0  21.8 1179.9 376  376    0    0  333  445  112
25 2012 194.7  0.9  0.9  0.0   0  11.0 1190.9 377  377    0    0  321  422  101
26 2013 195.6  0.9  0.6  0.3  33  11.0 1202.0 436  402  504  102  359  504  145
27 2014 197.1  1.5  0.9  0.6  40  18.5 1220.5 480  402  599  197  377  604  227
28 2015 199.5  2.4  1.5  0.9  37  29.9 1250.4 468  375  624  249  257  649  392

Core Length:  199.5 mm
Core Density: 410 kg/m3
Cross-sectional Density:  407 kg/m3
Early/Latewood Threshold: 500 kg/m3
Attenuation Constant: 3.05

ÄÄÄÄÄÄÄÄÄÄÄÄÄÄÄÄÄÄÄÄÄÄÄÄÄÄÄÄÄÄÄÄÄÄÄÄÄÄÄÄÄÄÄÄÄÄÄÄÄÄÄÄÄÄÄÄÄÄÄÄÄÄÄÄÄÄÄÄÄÄÄÄÄÄÄÄÄÄÄ
Core : 33
ÄÄÄÄÄÄÄÂÄÄÄÄÄÄÄÄÄÄÄÄÄÄÄÄÄÄÄÄÄÄÄÄÄÂÄÄÄÄÄÄÄÄÄÄÂÄÄÄÄÄÄÄÄÄÄÄÄÄÄÄÄÄÄÄÄÄÄÄÄÄÄÄÄÄÄÄÄÄÄ
       ³Widths (mm)              ³ Areas    ³ Densities (kg/m3)
       ³                         ³ (cmý)    ³
Ring   ³Outer Ring Erly Late   % ³Incr Total³Ring E/Wd L/Wd Unif  Min  Max  Rng
 # Year³ Rad.      Wood Wood  LW ³          ³mean mean mean
ÄÄÄÄÄÄÄÁÄÄÄÄÄÄÄÄÄÄÄÄÄÄÄÄÄÄÄÄÄÄÄÄÄÁÄÄÄÄÄÄÄÄÄÄÁÄÄÄÄÄÄÄÄÄÄÄÄÄÄÄÄÄÄÄÄÄÄÄÄÄÄÄÄÄÄÄÄÄÄ

 3 1990  22.9 22.9 13.5  2.4  10  16.5   16.5 435  406  594  188  375  651  276
 4 1991  48.7 25.8 21.9  3.9  15  58.0   74.5 416  388  574  186  325  650  325
 5 1992  71.8 23.1 21.3  1.8   7  87.4  162.0 404  388  601  213  327  661  334
 6 1993  93.4 21.6 16.2  5.4  25 112.1  274.1 438  391  579  188  354  641  287
 7 1994 109.9 16.5 12.6  3.9  23 105.4  379.4 468  418  631  213  379  708  329
 8 1995 126.7 16.8 12.3  4.5  26 124.9  504.3 479  433  605  172  395  693  298
 9 1996 145.9 19.2 15.6  3.6  18 164.4  668.7 464  438  577  139  387  709  322
10 1997 158.5 12.6  9.3  3.3  26 120.5  789.2 495  457  603  146  422  675  253
11 1998 166.0  7.5  6.6  0.9  12  76.5  865.7 439  417  598  181  383  681  298
12 1999 172.9  6.9  5.4  1.5  21  73.5  939.2 483  459  569  110  404  665  261
13 2000 176.2  3.3  1.8  1.5  45  36.2  975.4 489  437  551  114  423  655  232
14 2001 178.6  2.4  2.1  0.3  12  26.8 1002.1 472  450  629  179  423  629  206
15 2002 180.4  1.8  0.9  0.9  49  20.3 1022.4 526  459  593  134  436  635  199
16 2003 182.2  1.8  0.6  1.2  66  20.5 1042.9 520  481  540   59  469  589  120
17 2004 183.7  1.5  0.9  0.6  40  17.2 1060.2 523  476  594  118  475  668  193
18 2005 184.3  0.6  0.0  0.6 100   6.9 1067.1 540    0  540  540  501  579   78
19 2006 184.9  0.6  0.0  0.6  99   7.0 1074.0 580    0  580  580  578  582    4
20 2007 185.5  0.6  0.0  0.6 100   7.0 1081.0 555    0  555  555  549  561   12
21 2008 185.8  0.3  0.3  0.0   0   3.5 1084.5 493  493    0    0  493  493    0
22 2009 186.4  0.6  0.0  0.6  99   7.0 1091.5 588    0  588  588  584  593    9
23 2010 186.7  0.3  0.0  0.3  99   3.5 1095.1 594    0  594  594  594  594    0
24 2011 187.3  0.6  0.0  0.6 100   7.0 1102.1 565    0  565  565  547  583   36
25 2012 187.6  0.3  0.0  0.3  99   3.5 1105.6 546    0  546  546  546  546    0
26 2013 187.9  0.3  0.3  0.0   0   3.5 1109.2 495  495    0    0  495  495    0
27 2014 188.8  0.9  0.3  0.6  66  10.7 1119.8 532  492  552   60  492  573   81
28 2015 189.4  0.6  0.3  0.3  49   7.1 1127.0 434  358  510  152  358  510  152

Core Length:  182.4 mm
Core Density: 498 kg/m3
Cross-sectional Density:  467 kg/m3
Early/Latewood Threshold: 500 kg/m3
Attenuation Constant: 3.05

ÄÄÄÄÄÄÄÄÄÄÄÄÄÄÄÄÄÄÄÄÄÄÄÄÄÄÄÄÄÄÄÄÄÄÄÄÄÄÄÄÄÄÄÄÄÄÄÄÄÄÄÄÄÄÄÄÄÄÄÄÄÄÄÄÄÄÄÄÄÄÄÄÄÄÄÄÄÄÄ
Core : 35
ÄÄÄÄÄÄÄÂÄÄÄÄÄÄÄÄÄÄÄÄÄÄÄÄÄÄÄÄÄÄÄÄÄÂÄÄÄÄÄÄÄÄÄÄÂÄÄÄÄÄÄÄÄÄÄÄÄÄÄÄÄÄÄÄÄÄÄÄÄÄÄÄÄÄÄÄÄÄÄ
       ³Widths (mm)              ³ Areas    ³ Densities (kg/m3)
       ³                         ³ (cmý)    ³
Ring   ³Outer Ring Erly Late   % ³Incr Total³Ring E/Wd L/Wd Unif  Min  Max  Rng
 # Year³ Rad.      Wood Wood  LW ³          ³mean mean mean
ÄÄÄÄÄÄÄÁÄÄÄÄÄÄÄÄÄÄÄÄÄÄÄÄÄÄÄÄÄÄÄÄÄÁÄÄÄÄÄÄÄÄÄÄÁÄÄÄÄÄÄÄÄÄÄÄÄÄÄÄÄÄÄÄÄÄÄÄÄÄÄÄÄÄÄÄÄÄÄ

 5 1992  21.3 21.3 14.7  0.6   2  14.3   14.3 346  339  520  181  257  522  265
 6 1993  45.0 23.7 21.3  2.4  10  49.4   63.6 365  346  530  184  278  548  270
 7 1994  67.8 22.8 19.2  3.6  15  80.8  144.4 411  385  549  164  307  589  282
 8 1995  90.6 22.8 20.7  2.1   9 113.5  257.9 396  381  540  159  302  563  261
 9 1996 113.7 23.1 19.8  3.3  14 148.3  406.1 401  377  545  168  311  561  250
10 1997 133.2 19.5 15.3  4.2  21 151.3  557.4 435  407  541  134  328  586  258
11 1998 143.7 10.5  9.3  1.2  11  91.3  648.7 402  381  560  179  343  576  233
12 1999 153.6  9.9  9.6  0.3   3  92.5  741.2 411  409  500   91  335  500  165
13 2000 160.2  6.6  5.1  1.5  22  65.1  806.3 412  368  558  190  290  625  335
14 2001 168.6  8.4  5.4  3.0  35  86.8  893.0 443  384  550  166  314  606  292
15 2002 176.4  7.8  6.0  1.8  23  84.5  977.6 424  385  554  169  281  607  326
16 2003 184.2  7.8  6.6  1.2  15  88.4 1065.9 407  385  526  141  315  575  260
17 2004 189.9  5.7  4.2  1.5  26  67.0 1132.9 409  358  551  193  303  562  259
18 2005 195.6  5.7  4.8  0.9  15  69.0 1202.0 424  396  577  181  312  591  279
19 2006 198.9  3.3  2.1  1.2  36  40.9 1242.9 435  357  571  214  300  656  356
20 2007 202.2  3.3  1.8  1.5  45  41.6 1284.4 482  417  561  144  334  604  270
21 2008 204.9  2.7  0.9  1.8  66  34.5 1319.0 527  403  589  186  350  654  304
22 2009 207.6  2.7  1.5  1.2  44  35.0 1354.0 507  425  611  186  377  681  304
23 2010 210.6  3.0  1.8  1.2  40  39.4 1393.4 485  407  603  196  353  671  318
24 2011 214.2  3.6  3.0  0.6  16  48.0 1441.4 433  405  570  165  349  572  223
25 2012 216.6  2.4  1.8  0.6  25  32.5 1473.9 424  386  539  153  325  546  221
26 2013 219.0  2.4  1.5  0.9  37  32.8 1506.7 495  418  623  205  362  653  291
27 2014 221.1  2.1  1.2  0.9  42  29.0 1535.8 480  402  585  183  348  612  264
28 2015 223.5  2.4  1.2  1.2  49  33.5 1569.3 492  411  574  163  381  675  294

Core Length:  217.5 mm
Core Density: 435 kg/m3
Cross-sectional Density:  426 kg/m3
Early/Latewood Threshold: 500 kg/m3
Attenuation Constant: 3.05

ÄÄÄÄÄÄÄÄÄÄÄÄÄÄÄÄÄÄÄÄÄÄÄÄÄÄÄÄÄÄÄÄÄÄÄÄÄÄÄÄÄÄÄÄÄÄÄÄÄÄÄÄÄÄÄÄÄÄÄÄÄÄÄÄÄÄÄÄÄÄÄÄÄÄÄÄÄÄÄ
Core : 40
ÄÄÄÄÄÄÄÂÄÄÄÄÄÄÄÄÄÄÄÄÄÄÄÄÄÄÄÄÄÄÄÄÄÂÄÄÄÄÄÄÄÄÄÄÂÄÄÄÄÄÄÄÄÄÄÄÄÄÄÄÄÄÄÄÄÄÄÄÄÄÄÄÄÄÄÄÄÄÄ
       ³Widths (mm)              ³ Areas    ³ Densities (kg/m3)
       ³                         ³ (cmý)    ³
Ring   ³Outer Ring Erly Late   % ³Incr Total³Ring E/Wd L/Wd Unif  Min  Max  Rng
 # Year³ Rad.      Wood Wood  LW ³          ³mean mean mean
ÄÄÄÄÄÄÄÁÄÄÄÄÄÄÄÄÄÄÄÄÄÄÄÄÄÄÄÄÄÄÄÄÄÁÄÄÄÄÄÄÄÄÄÄÁÄÄÄÄÄÄÄÄÄÄÄÄÄÄÄÄÄÄÄÄÄÄÄÄÄÄÄÄÄÄÄÄÄÄ

 3 1990  25.0 25.0 16.8  1.2   4  19.6   19.6 356  343  530  187  291  550  259
 4 1991  50.2 25.2 24.6  0.6   2  59.5   79.2 351  347  521  174  281  522  241
 5 1992  75.7 25.5 24.6  0.9   3 100.9  180.0 368  362  531  169  293  552  259
 6 1993  97.6 21.9 18.9  3.0  13 119.2  299.3 387  361  547  186  296  568  272
 7 1994 121.3 23.7 19.5  4.2  17 163.0  462.2 401  370  545  175  312  607  295
 8 1995 147.1 25.8 23.1  2.7  10 217.5  679.8 393  375  553  178  308  590  282
 9 1996 169.9 22.8 21.3  1.5   6 227.1  906.9 399  389  533  144  301  546  245
10 1997 190.9 21.0 18.0  3.0  14 238.0 1144.9 409  392  514  122  312  528  216
11 1998 203.2 12.3 10.8  1.5  12 152.3 1297.2 397  375  555  180  323  595  272
12 1999 216.1 12.9 12.6  0.3   2 169.9 1467.1 402  399  539  140  326  539  213
13 2000 223.6  7.5  6.3  1.2  16 103.6 1570.7 398  375  523  148  309  562  253
14 2001 232.9  9.3  6.6  2.7  29 133.4 1704.1 419  364  555  191  315  610  295
15 2002 241.0  8.1  6.0  2.1  25 120.6 1824.7 432  390  553  163  313  588  275
16 2003 253.9 12.9 11.7  1.2   9 200.6 2025.2 403  388  546  158  325  589  264
17 2004 263.2  9.3  9.3  0.0   0 151.1 2176.3 378  378    0    0  300  490  190
18 2005 271.3  8.1  8.1  0.0   0 136.0 2312.3 368  368    0    0  324  470  146
19 2006 275.8  4.5  3.9  0.6  13  77.3 2389.7 409  384  568  184  300  572  272
20 2007 283.3  7.5  5.7  1.8  24 131.7 2521.4 429  376  594  218  318  655  337
21 2008 292.6  9.3  7.5  1.8  19 168.3 2689.7 409  383  517  134  330  550  220
22 2009 297.7  5.1  4.2  0.9  17  94.6 2784.2 409  379  549  170  331  560  229
23 2010 302.8  5.1  4.2  0.9  17  96.2 2880.5 390  360  532  172  304  542  238
24 2011 309.1  6.3  6.3  0.0   0 121.1 3001.6 383  383    0    0  315  487  172
25 2012 313.6  4.5  4.5  0.0   0  88.0 3089.6 352  352    0    0  292  469  177
26 2013 317.5  3.9  2.7  1.2  30  77.3 3166.9 424  365  556  191  314  604  290
27 2014 320.8  3.3  3.3  0.0   0  66.2 3233.1 385  385    0    0  324  473  149
28 2015 322.9  2.1  2.1  0.0   0  42.5 3275.6 351  351    0    0  325  458  133

Core Length:  315.9 mm
Core Density: 377 kg/m3
Cross-sectional Density:  396 kg/m3
Early/Latewood Threshold: 500 kg/m3
Attenuation Constant: 3.05

ÄÄÄÄÄÄÄÄÄÄÄÄÄÄÄÄÄÄÄÄÄÄÄÄÄÄÄÄÄÄÄÄÄÄÄÄÄÄÄÄÄÄÄÄÄÄÄÄÄÄÄÄÄÄÄÄÄÄÄÄÄÄÄÄÄÄÄÄÄÄÄÄÄÄÄÄÄÄÄ
Core : 44
ÄÄÄÄÄÄÄÂÄÄÄÄÄÄÄÄÄÄÄÄÄÄÄÄÄÄÄÄÄÄÄÄÄÂÄÄÄÄÄÄÄÄÄÄÂÄÄÄÄÄÄÄÄÄÄÄÄÄÄÄÄÄÄÄÄÄÄÄÄÄÄÄÄÄÄÄÄÄÄ
       ³Widths (mm)              ³ Areas    ³ Densities (kg/m3)
       ³                         ³ (cmý)    ³
Ring   ³Outer Ring Erly Late   % ³Incr Total³Ring E/Wd L/Wd Unif  Min  Max  Rng
 # Year³ Rad.      Wood Wood  LW ³          ³mean mean mean
ÄÄÄÄÄÄÄÁÄÄÄÄÄÄÄÄÄÄÄÄÄÄÄÄÄÄÄÄÄÄÄÄÄÁÄÄÄÄÄÄÄÄÄÄÁÄÄÄÄÄÄÄÄÄÄÄÄÄÄÄÄÄÄÄÄÄÄÄÄÄÄÄÄÄÄÄÄÄÄ

 3 1990  28.4 28.4 23.1  0.3   1  25.3   25.3 313  311  500  189  242  500  258
 4 1991  56.3 27.9 27.9  0.0   0  74.2   99.6 308  308    0    0  244  481  237
 5 1992  83.3 27.0 26.1  0.9   3 118.4  218.0 313  306  523  217  238  525  287
 6 1993 106.1 22.8 22.8  0.0   0 135.7  353.7 351  351    0    0  279  496  217
 7 1994 122.3 16.2 14.7  1.5   9 116.2  469.9 376  357  562  205  299  616  317
 8 1995 142.7 20.4 18.9  1.5   7 169.8  639.7 376  365  519  154  297  531  234
 9 1996 161.6 18.9 18.9  0.0   0 180.7  820.4 331  331    0    0  266  485  219
10 1997 176.6 15.0 15.0  0.0   0 159.4  979.8 350  350    0    0  259  466  207
11 1998 189.5 12.9 12.9  0.0   0 148.4 1128.2 308  308    0    0  239  462  223
12 1999 203.0 13.5 13.5  0.0   0 166.5 1294.6 330  330    0    0  256  422  166
13 2000 210.8  7.8  7.2  0.6   7 101.4 1396.0 339  324  518  194  240  535  295
14 2001 219.2  8.4  7.8  0.6   7 113.5 1509.5 334  320  518  198  263  520  257
15 2002 224.6  5.4  5.1  0.3   5  75.3 1584.8 320  309  509  200  261  509  248
16 2003 229.7  5.1  5.1  0.0   0  72.8 1657.6 322  322    0    0  278  457  179
17 2004 235.4  5.7  4.8  0.9  15  83.3 1740.9 360  333  505  172  272  515  243
18 2005 242.3  6.9  6.6  0.3   4 103.6 1844.4 348  341  517  176  267  517  250
19 2006 245.9  3.6  3.3  0.3   8  55.2 1899.6 327  308  534  226  257  534  277
20 2007 248.6  2.7  2.7  0.0   0  41.9 1941.6 325  325    0    0  272  452  180
21 2008 250.7  2.1  1.5  0.6  28  32.9 1974.5 398  337  551  214  308  595  287
22 2009 252.5  1.8  1.8  0.0   0  28.5 2003.0 361  361    0    0  286  497  211
23 2010 254.3  1.8  1.8  0.0   0  28.7 2031.6 318  318    0    0  269  400  131
24 2011 256.4  2.1  2.1  0.0   0  33.7 2065.3 316  316    0    0  264  486  222
25 2012 258.2  1.8  1.8  0.0   0  29.1 2094.4 333  333    0    0  269  434  165
26 2013 260.6  2.4  1.5  0.9  37  39.1 2133.5 403  309  561  252  283  614  331
27 2014 263.3  2.7  2.1  0.6  22  44.4 2178.0 378  333  535  202  290  570  280
28 2015 265.1  1.8  1.5  0.3  16  29.9 2207.8 370  331  563  232  281  563  282

Core Length:  260.1 mm
Core Density: 342 kg/m3
Cross-sectional Density:  341 kg/m3
Early/Latewood Threshold: 500 kg/m3
Attenuation Constant: 3.05

ÄÄÄÄÄÄÄÄÄÄÄÄÄÄÄÄÄÄÄÄÄÄÄÄÄÄÄÄÄÄÄÄÄÄÄÄÄÄÄÄÄÄÄÄÄÄÄÄÄÄÄÄÄÄÄÄÄÄÄÄÄÄÄÄÄÄÄÄÄÄÄÄÄÄÄÄÄÄÄ
Core : 47
ÄÄÄÄÄÄÄÂÄÄÄÄÄÄÄÄÄÄÄÄÄÄÄÄÄÄÄÄÄÄÄÄÄÂÄÄÄÄÄÄÄÄÄÄÂÄÄÄÄÄÄÄÄÄÄÄÄÄÄÄÄÄÄÄÄÄÄÄÄÄÄÄÄÄÄÄÄÄÄ
       ³Widths (mm)              ³ Areas    ³ Densities (kg/m3)
       ³                         ³ (cmý)    ³
Ring   ³Outer Ring Erly Late   % ³Incr Total³Ring E/Wd L/Wd Unif  Min  Max  Rng
 # Year³ Rad.      Wood Wood  LW ³          ³mean mean mean
ÄÄÄÄÄÄÄÁÄÄÄÄÄÄÄÄÄÄÄÄÄÄÄÄÄÄÄÄÄÄÄÄÄÁÄÄÄÄÄÄÄÄÄÄÁÄÄÄÄÄÄÄÄÄÄÄÄÄÄÄÄÄÄÄÄÄÄÄÄÄÄÄÄÄÄÄÄÄÄ

 1 1989   6.6  6.6  6.6  0.0   0   1.4    1.4 306  306    0    0  179  393  214
 2 1990  18.6 12.0 11.1  0.9   7   9.5   10.9 342  327  527  200  270  556  286
 3 1991  41.1 22.5 22.2  0.3   1  42.2   53.1 328  326  502  176  263  502  239
 4 1992  67.8 26.7 25.8  0.9   3  91.3  144.4 326  319  522  203  244  541  297
 5 1993  94.5 26.7 24.3  2.4   8 136.1  280.6 347  329  539  210  252  557  305
 6 1994 116.7 22.2 19.5  2.7  12 147.3  427.9 390  367  551  184  295  616  321
 7 1995 135.6 18.9 16.8  2.1  11 149.8  577.7 390  370  552  182  297  572  275
 8 1996 156.3 20.7 19.5  1.2   5 189.8  767.5 346  335  509  174  250  515  265
 9 1997 173.1 16.8 16.2  0.6   3 173.9  941.3 361  355  530  175  281  542  261
10 1998 182.1  9.0  8.7  0.3   3 100.4 1041.8 341  335  524  189  274  524  250
11 1999 192.6 10.5 10.2  0.3   2 123.6 1165.4 374  369  523  154  293  523  230
12 2000 201.6  9.0  6.9  2.1  23 111.5 1276.8 410  365  560  195  288  624  336
13 2001 207.9  6.3  5.1  1.2  19  81.0 1357.9 409  364  602  238  322  628  306
14 2002 212.1  4.2  3.3  0.9  21  55.4 1413.3 401  355  573  218  311  589  278
15 2003 216.9  4.8  4.5  0.3   6  64.7 1478.0 400  392  523  131  345  523  178
16 2004 220.5  3.6  3.0  0.6  16  49.5 1527.5 389  360  534  174  324  542  218
17 2005 223.5  3.0  2.7  0.3  10  41.8 1569.3 423  409  557  148  335  557  222
18 2006 228.0  4.5  2.7  1.8  40  63.8 1633.1 472  384  605  221  332  702  370
19 2007 232.8  4.8  4.2  0.6  12  69.5 1702.6 419  395  583  188  329  648  319
20 2008 235.5  2.7  2.1  0.6  22  39.7 1742.3 421  382  559  177  346  609  263
21 2009 237.6  2.1  1.5  0.6  28  31.2 1773.5 435  387  555  168  357  559  202
22 2010 239.4  1.8  1.2  0.6  33  27.0 1800.5 442  361  602  241  340  650  310
23 2011 240.6  1.2  0.9  0.3  25  18.1 1818.6 434  394  557  163  366  557  191
24 2012 242.1  1.5  1.5  0.0   0  22.7 1841.4 392  392    0    0  339  428   89
25 2013 243.9  1.8  1.2  0.6  33  27.5 1868.8 427  357  568  211  328  585  257
26 2014 245.4  1.5  0.9  0.6  40  23.1 1891.9 472  391  594  203  358  624  266
27 2015 247.5  2.1  1.5  0.6  28  32.5 1924.4 458  407  585  178  348  644  296

Core Length:  247.5 mm
Core Density: 394 kg/m3
Cross-sectional Density:  383 kg/m3
Early/Latewood Threshold: 500 kg/m3
Attenuation Constant: 3.05
