Repository: StevenDovey/Densiometry

# Densiometry

R reimplementation of the **EDITOR** data-processing pipeline for the
FRI Direct-Scanning X-Ray Densitometer (Cown & Clement 1983; system software
upgraded in the 1990s), maintained at BSI (formerly Forest Research Institute),
Rotorua, NZ.

---

## Background

The FRI densitometer uses a Fe-55 radioisotopic source and a scintillation
detector to measure wood density at 0.3 mm spatial resolution along machined
increment cores (2 mm thick, 5 mm increment).  Raw count data are written to
`.SCN` files by the SCANNA acquisition program.

The original **EDITOR** program reads `.SCN` files, lets the operator check and

File: trials completed/FR10_Glengarry_finished/Densitometry/Densitometer scan files/GLEN22.DAT
File : C:\DENSITOM\GLENGA~1\GLEN22.DAT
Cores :
7
9
16
17
21
25
28
31
33
44
46

ÄÄÄÄÄÄÄÄÄÄÄÄÄÄÄÄÄÄÄÄÄÄÄÄÄÄÄÄÄÄÄÄÄÄÄÄÄÄÄÄÄÄÄÄÄÄÄÄÄÄÄÄÄÄÄÄÄÄÄÄÄÄÄÄÄÄÄÄÄÄÄÄÄÄÄÄÄÄÄ
Core : 7
ÄÄÄÄÄÄÄÂÄÄÄÄÄÄÄÄÄÄÄÄÄÄÄÄÄÄÄÄÄÄÄÄÄÂÄÄÄÄÄÄÄÄÄÄÂÄÄÄÄÄÄÄÄÄÄÄÄÄÄÄÄÄÄÄÄÄÄÄÄÄÄÄÄÄÄÄÄÄÄ
       ³Widths (mm)              ³ Areas    ³ Densities (kg/m3)
       ³                         ³ (cmý)    ³
Ring   ³Outer Ring Erly Late   % ³Incr Total³Ring E/Wd L/Wd Unif  Min  Max  Rng
 # Year³ Rad.      Wood Wood  LW ³          ³mean mean mean
ÄÄÄÄÄÄÄÁÄÄÄÄÄÄÄÄÄÄÄÄÄÄÄÄÄÄÄÄÄÄÄÄÄÁÄÄÄÄÄÄÄÄÄÄÁÄÄÄÄÄÄÄÄÄÄÄÄÄÄÄÄÄÄÄÄÄÄÄÄÄÄÄÄÄÄÄÄÄÄ

 2 1989  12.2 12.2 10.2  0.0   0   4.7    4.7 315  315    0    0  248  470  222
 3 1990  38.3 26.1 26.1  0.0   0  41.4   46.1 324  324    0    0  260  498  238
 4 1991  57.8 19.5 19.5  0.0   0  58.9  105.0 321  321    0    0  266  433  167
 5 1992  68.6 10.8  9.9  0.9   8  42.9  147.8 347  332  516  184  285  521  236
 6 1993  85.7 17.1 16.5  0.6   3  82.9  230.7 360  353  539  186  296  568  272
 7 1994 101.9 16.2 15.0  1.2   7  95.5  326.2 373  361  534  173  294  551  257
 8 1995 113.9 12.0 11.7  0.3   2  81.4  407.6 351  347  520  173  270  520  250
 9 1996 124.1 10.2  9.9  0.3   2  76.3  483.8 352  347  516  169  272  516  244
10 1997 134.3 10.2  9.0  1.2  11  82.8  566.6 389  371  523  152  303  542  239
11 1998 140.6  6.3  5.4  0.9  14  54.4  621.0 385  358  544  186  309  580  271
12 1999 148.4  7.8  6.9  0.9  11  70.8  691.9 406  390  529  139  292  563  271
13 2000 152.6  4.2  3.3  0.9  21  39.7  731.6 424  384  574  190  324  592  268
14 2001 157.4  4.8  3.6  1.2  24  46.7  778.3 440  390  588  198  351  652  301
15 2002 160.7  3.3  2.4  0.9  27  33.0  811.3 439  400  546  146  337  560  223
16 2003 162.8  2.1  1.5  0.6  28  21.3  832.6 466  441  529   88  417  553  136
17 2004 164.3  1.5  1.2  0.3  20  15.4  848.1 468  457  516   59  424  516   92

Core Length:  164.7 mm
Core Density: 385 kg/m3
Cross-sectional Density:  377 kg/m3
Early/Latewood Threshold: 500 kg/m3
Attenuation Constant: 3.05

ÄÄÄÄÄÄÄÄÄÄÄÄÄÄÄÄÄÄÄÄÄÄÄÄÄÄÄÄÄÄÄÄÄÄÄÄÄÄÄÄÄÄÄÄÄÄÄÄÄÄÄÄÄÄÄÄÄÄÄÄÄÄÄÄÄÄÄÄÄÄÄÄÄÄÄÄÄÄÄ
Core : 9
ÄÄÄÄÄÄÄÂÄÄÄÄÄÄÄÄÄÄÄÄÄÄÄÄÄÄÄÄÄÄÄÄÄÂÄÄÄÄÄÄÄÄÄÄÂÄÄÄÄÄÄÄÄÄÄÄÄÄÄÄÄÄÄÄÄÄÄÄÄÄÄÄÄÄÄÄÄÄÄ
       ³Widths (mm)              ³ Areas    ³ Densities (kg/m3)
       ³                         ³ (cmý)    ³
Ring   ³Outer Ring Erly Late   % ³Incr Total³Ring E/Wd L/Wd Unif  Min  Max  Rng
 # Year³ Rad.      Wood Wood  LW ³          ³mean mean mean
ÄÄÄÄÄÄÄÁÄÄÄÄÄÄÄÄÄÄÄÄÄÄÄÄÄÄÄÄÄÄÄÄÄÁÄÄÄÄÄÄÄÄÄÄÁÄÄÄÄÄÄÄÄÄÄÄÄÄÄÄÄÄÄÄÄÄÄÄÄÄÄÄÄÄÄÄÄÄÄ

 2 1989  10.3 10.3  7.8  1.5  14   3.3    3.3 417  398  513  115  323  529  206
 3 1990  36.1 25.8 23.4  2.4   9  37.6   40.9 384  370  528  158  289  577  288
 4 1991  64.0 27.9 27.0  0.9   3  87.7  128.7 405  402  506  104  334  510  176
 5 1992  81.7 17.7 14.1  3.6  20  81.0  209.7 437  411  539  128  345  591  246
 6 1993  99.1 17.4 13.2  4.2  24  98.8  308.5 455  413  588  175  362  655  293
 7 1994 115.3 16.2 12.6  3.6  22 109.1  417.6 466  426  604  178  379  672  293
 8 1995 121.0  5.7  5.4  0.3   5  42.3  460.0 414  406  564  158  378  564  186
 9 1996 128.2  7.2  6.3  0.9  12  56.4  516.3 447  432  550  118  358  596  238
10 1997 137.8  9.6  8.4  1.2  12  80.2  596.6 431  410  574  164  341  637  296
11 1998 146.5  8.7  6.3  2.4  27  77.7  674.3 473  445  549  104  390  589  199
12 1999 153.1  6.6  5.4  1.2  18  62.1  736.4 445  412  595  183  379  655  276
13 2000 161.5  8.4  6.6  1.8  21  83.0  819.4 463  437  559  122  400  671  271
14 2001 164.8  3.3  1.8  1.5  45  33.8  853.2 522  443  618  175  412  693  281
15 2002 167.8  3.0  0.9  2.1  70  31.3  884.6 556  445  604  159  431  694  263
16 2003 170.8  3.0  1.5  1.5  50  31.9  916.5 525  468  581  113  448  658  210
17 2004 173.2  2.4  1.5  0.9  37  25.9  942.4 541  469  660  191  445  680  235
18 2005 176.2  3.0  0.9  2.1  70  32.9  975.4 532  456  565  109  440  662  222
19 2006 178.3  2.1  0.6  1.5  71  23.4  998.7 553  478  583  105  476  651  175
20 2007 180.4  2.1  0.3  1.8  85  23.7 1022.4 597  492  615  123  492  757  265
21 2008 183.1  2.7  0.3  2.4  88  30.8 1053.2 593  494  605  111  494  720  226
22 2009 184.3  1.2  0.0  1.2 100  13.9 1067.1 619    0  619  619  563  695  132
23 2010 185.8  1.5  0.0  1.5 100  17.4 1084.5 578    0  578  578  512  675  163
24 2011 187.6  1.8  0.3  1.5  83  21.1 1105.6 541  452  559  107  452  593  141
25 2012 188.8  1.2  0.6  0.6  50  14.2 1119.8 534  496  572   76  494  585   91
26 2013 190.3  1.5  0.0  1.5 100  17.9 1137.7 634    0  634  634  529  752  223
27 2014 192.7  2.4  0.3  2.1  87  28.9 1166.6 603  486  620  134  486  710  224
28 2015 194.5  1.8  0.0  1.8  99  21.9 1188.5 646    0  646  646  544  759  215

Core Length:  193.5 mm
Core Density: 511 kg/m3
Cross-sectional Density:  481 kg/m3
Early/Latewood Threshold: 500 kg/m3
Attenuation Constant: 3.05

ÄÄÄÄÄÄÄÄÄÄÄÄÄÄÄÄÄÄÄÄÄÄÄÄÄÄÄÄÄÄÄÄÄÄÄÄÄÄÄÄÄÄÄÄÄÄÄÄÄÄÄÄÄÄÄÄÄÄÄÄÄÄÄÄÄÄÄÄÄÄÄÄÄÄÄÄÄÄÄ
Core : 16
ÄÄÄÄÄÄÄÂÄÄÄÄÄÄÄÄÄÄÄÄÄÄÄÄÄÄÄÄÄÄÄÄÄÂÄÄÄÄÄÄÄÄÄÄÂÄÄÄÄÄÄÄÄÄÄÄÄÄÄÄÄÄÄÄÄÄÄÄÄÄÄÄÄÄÄÄÄÄÄ
       ³Widths (mm)              ³ Areas    ³ Densities (kg/m3)
       ³                         ³ (cmý)    ³
Ring   ³Outer Ring Erly Late   % ³Incr Total³Ring E/Wd L/Wd Unif  Min  Max  Rng
 # Year³ Rad.      Wood Wood  LW ³          ³mean mean mean
ÄÄÄÄÄÄÄÁÄÄÄÄÄÄÄÄÄÄÄÄÄÄÄÄÄÄÄÄÄÄÄÄÄÁÄÄÄÄÄÄÄÄÄÄÁÄÄÄÄÄÄÄÄÄÄÄÄÄÄÄÄÄÄÄÄÄÄÄÄÄÄÄÄÄÄÄÄÄÄ

 3 1990  29.0 29.0 18.9  2.1   7  26.4   26.4 353  330  559  229  273  598  325
 4 1991  50.0 21.0 19.2  1.8   8  52.1   78.5 354  339  522  183  268  540  272
 5 1992  68.3 18.3 15.6  2.7  14  68.0  146.6 378  350  537  187  296  610  314
 6 1993  85.1 16.8 15.0  1.8  10  81.0  227.5 375  353  560  207  277  594  317
 7 1994  98.6 13.5 11.4  2.1  15  77.9  305.4 379  348  550  202  283  629  346
 8 1995 111.5 12.9 10.8  2.1  16  85.1  390.6 414  385  567  182  306  604  298
 9 1996 125.0 13.5 12.6  0.9   6 100.3  490.9 375  361  574  213  290  596  306
10 1997 136.4 11.4 10.5  0.9   7  93.6  584.5 414  404  528  124  358  553  195
11 1998 145.7  9.3  9.0  0.3   3  82.4  666.9 357  351  536  185  295  536  241
12 1999 153.2  7.5  6.6  0.9  12  70.4  737.3 407  388  549  161  309  595  286
13 2000 157.7  4.5  3.9  0.6  13  44.0  781.3 398  374  556  182  326  588  262
14 2001 160.7  3.0  2.7  0.3  10  30.0  811.3 408  388  586  198  351  586  235
15 2002 163.1  2.4  2.1  0.3  12  24.4  835.7 407  391  520  129  334  520  186
16 2003 166.7  3.6  2.7  0.9  24  37.3  873.0 461  433  544  111  410  570  160
17 2004 170.3  3.6  3.0  0.6  16  38.1  911.1 442  410  604  194  379  653  274
18 2005 173.3  3.0  2.7  0.3  10  32.4  943.5 443  432  543  111  365  543  178
19 2006 174.8  1.5  1.5  0.0   0  16.4  959.9 415  415    0    0  383  488  105
20 2007 176.0  1.2  0.9  0.3  25  13.2  973.1 451  429  519   90  417  519  102
21 2008 177.2  1.2  0.6  0.6  49  13.3  986.5 507  444  570  126  443  589  146
22 2009 179.3  2.1  0.6  1.5  71  23.5 1010.0 520  427  557  130  394  622  228
23 2010 182.9  3.6  2.1  1.5  41  41.0 1050.9 485  429  563  134  373  586  213
24 2011 185.0  2.1  2.1  0.0   0  24.3 1075.2 412  412    0    0  377  441   64
25 2012 188.3  3.3  2.7  0.6  18  38.7 1113.9 443  404  619  215  354  635  281
26 2013 190.7  2.4  1.5  0.9  37  28.6 1142.5 477  427  562  135  404  617  213
27 2014 194.3  3.6  2.1  1.5  41  43.5 1186.0 484  400  602  202  347  654  307
28 2015 197.6  3.3  2.1  1.2  36  40.6 1226.7 493  427  609  182  398  662  264

Core Length:  189.6 mm
Core Density: 425 kg/m3
Cross-sectional Density:  411 kg/m3
Early/Latewood Threshold: 500 kg/m3
Attenuation Constant: 3.05

ÄÄÄÄÄÄÄÄÄÄÄÄÄÄÄÄÄÄÄÄÄÄÄÄÄÄÄÄÄÄÄÄÄÄÄÄÄÄÄÄÄÄÄÄÄÄÄÄÄÄÄÄÄÄÄÄÄÄÄÄÄÄÄÄÄÄÄÄÄÄÄÄÄÄÄÄÄÄÄ
Core : 17
ÄÄÄÄÄÄÄÂÄÄÄÄÄÄÄÄÄÄÄÄÄÄÄÄÄÄÄÄÄÄÄÄÄÂÄÄÄÄÄÄÄÄÄÄÂÄÄÄÄÄÄÄÄÄÄÄÄÄÄÄÄÄÄÄÄÄÄÄÄÄÄÄÄÄÄÄÄÄÄ
       ³Widths (mm)              ³ Areas    ³ Densities (kg/m3)
       ³                         ³ (cmý)    ³
Ring   ³Outer Ring Erly Late   % ³Incr Total³Ring E/Wd L/Wd Unif  Min  Max  Rng
 # Year³ Rad.      Wood Wood  LW ³          ³mean mean mean
ÄÄÄÄÄÄÄÁÄÄÄÄÄÄÄÄÄÄÄÄÄÄÄÄÄÄÄÄÄÄÄÄÄÁÄÄÄÄÄÄÄÄÄÄÁÄÄÄÄÄÄÄÄÄÄÄÄÄÄÄÄÄÄÄÄÄÄÄÄÄÄÄÄÄÄÄÄÄÄ

 2 1989  17.3 17.3 11.4  0.9   5   9.4    9.4 370  358  515  157  286  524  238
 3 1990  42.5 25.2 24.0  1.2   4  47.3   56.7 347  337  542  205  275  568  293
 4 1991  67.7 25.2 23.7  1.5   5  87.2  144.0 399  391  526  135  335  534  199
 5 1992  88.7 21.0 19.5  1.5   7 103.2  247.2 400  390  537  147  315  587  272
 6 1993 116.9 28.2 25.5  2.7   9 182.1  429.3 379  363  528  165  285  555  270
 7 1994 137.3 20.4 15.9  4.5  22 162.9  592.2 414  378  542  164  316  593  277
 8 1995 155.0 17.7 15.9  1.8  10 162.5  754.8 390  375  525  150  311  556  245
 9 1996 170.6 15.6 14.7  0.9   5 159.6  914.3 369  359  541  182  256  562  306
10 1997 185.0 14.4 11.4  3.0  20 160.9 1075.2 403  365  544  179  286  570  284
11 1998 192.2  7.2  7.2  0.0   0  85.3 1160.5 337  337    0    0  278  430  152
12 1999 202.1  9.9  6.6  3.3  33 122.6 1283.2 455  393  577  184  300  616  316
13 2000 209.6  7.5  5.4  2.1  28  97.0 1380.2 418  358  572  214  290  660  370
14 2001 216.8  7.2  5.4  1.8  25  96.4 1476.6 423  360  611  251  299  659  360
15 2002 222.8  6.0  3.9  2.1  35  82.9 1559.5 454  355  638  283  270  722  452
16 2003 228.8  6.0  4.8  1.2  20  85.1 1644.6 435  389  617  228  313  665  352
17 2004 232.7  3.9  3.0  0.9  23  56.5 1701.2 394  348  546  198  306  565  259
18 2005 236.9  4.2  2.4  1.8  42  62.0 1763.1 449  356  572  216  313  633  320
19 2006 241.1  4.2  2.4  1.8  42  63.1 1826.2 470  364  611  247  301  690  389
20 2007 246.5  5.4  3.0  2.4  44  82.7 1908.9 471  383  581  198  327  697  370
21 2008 251.6  5.1  2.4  2.7  52  79.8 1988.7 524  392  642  250  336  723  387
22 2009 256.7  5.1  2.7  2.4  47  81.4 2070.1 511  414  619  205  358  709  351
23 2010 263.6  6.9  4.2  2.7  39 112.8 2182.9 481  399  610  211  325  676  351
24 2011 269.3  5.7  3.3  2.4  42  95.4 2278.4 488  401  607  206  379  723  344
25 2012 274.4  5.1  3.0  2.1  41  87.1 2365.5 484  407  594  187  354  681  327
26 2013 281.3  6.9  3.3  3.6  52 120.5 2485.9 518  411  617  206  382  668  286
27 2014 290.6  9.3  5.7  3.6  38 167.1 2653.0 461  415  533  118  311  600  289
28 2015 299.6  9.0  4.8  4.2  46 166.9 2819.9 462  385  550  165  334  622  288

Core Length:  294.6 mm
Core Density: 433 kg/m3
Cross-sectional Density:  433 kg/m3
Early/Latewood Threshold: 500 kg/m3
Attenuation Constant: 3.05

ÄÄÄÄÄÄÄÄÄÄÄÄÄÄÄÄÄÄÄÄÄÄÄÄÄÄÄÄÄÄÄÄÄÄÄÄÄÄÄÄÄÄÄÄÄÄÄÄÄÄÄÄÄÄÄÄÄÄÄÄÄÄÄÄÄÄÄÄÄÄÄÄÄÄÄÄÄÄÄ
Core : 21
ÄÄÄÄÄÄÄÂÄÄÄÄÄÄÄÄÄÄÄÄÄÄÄÄÄÄÄÄÄÄÄÄÄÂÄÄÄÄÄÄÄÄÄÄÂÄÄÄÄÄÄÄÄÄÄÄÄÄÄÄÄÄÄÄÄÄÄÄÄÄÄÄÄÄÄÄÄÄÄ
       ³Widths (mm)              ³ Areas    ³ Densities (kg/m3)
       ³                         ³ (cmý)    ³
Ring   ³Outer Ring Erly Late   % ³Incr Total³Ring E/Wd L/Wd Unif  Min  Max  Rng
 # Year³ Rad.      Wood Wood  LW ³          ³mean mean mean
ÄÄÄÄÄÄÄÁÄÄÄÄÄÄÄÄÄÄÄÄÄÄÄÄÄÄÄÄÄÄÄÄÄÁÄÄÄÄÄÄÄÄÄÄÁÄÄÄÄÄÄÄÄÄÄÄÄÄÄÄÄÄÄÄÄÄÄÄÄÄÄÄÄÄÄÄÄÄÄ

 3 1990  29.8 29.8 21.6  1.2   4  27.9   27.9 307  296  511  215  247  524  277
 4 1991  56.5 26.7 26.7  0.0   0  72.4  100.3 317  317    0    0  236  490  254
 5 1992  75.4 18.9 17.4  1.5   7  78.3  178.6 324  307  523  216  239  544  305
 6 1993  95.2 19.8 16.2  3.6  18 106.1  284.7 356  314  546  232  244  612  368
 7 1994 110.5 15.3 12.0  3.3  21  98.9  383.6 402  355  575  220  272  641  369
 8 1995 124.9 14.4 11.7  2.7  18 106.5  490.1 400  363  559  196  285  621  336
 9 1996 139.9 15.0 12.3  2.7  17 124.8  614.9 386  349  554  205  261  606  345
10 1997 151.0 11.1  9.6  1.5  13 101.4  716.3 398  372  567  195  289  601  312
11 1998 158.8  7.8  6.6  1.2  15  75.9  792.2 375  343  551  208  286  594  308
12 1999 165.1  6.3  6.0  0.3   4  64.1  856.3 409  404  504  100  286  504  218
13 2000 169.6  4.5  3.9  0.6  13  47.3  903.7 397  377  526  149  296  530  234
14 2001 174.1  4.5  3.6  0.9  20  48.6  952.2 422  376  607  231  315  631  316
15 2002 178.3  4.2  2.7  1.5  35  46.5  998.7 445  376  568  192  314  638  324
16 2003 182.8  4.5  3.0  1.5  33  51.0 1049.8 453  392  575  183  321  632  311
17 2004 187.3  4.5  2.7  1.8  40  52.3 1102.1 472  389  598  209  341  640  299
18 2005 193.0  5.7  3.9  1.8  31  68.1 1170.2 463  402  597  195  345  696  351
19 2006 196.6  3.6  2.1  1.5  41  44.1 1214.3 457  371  578  207  330  673  343
20 2007 199.6  3.0  1.8  1.2  40  37.3 1251.6 486  407  603  196  336  674  338
21 2008 203.2  3.6  2.1  1.5  41  45.6 1297.2 489  402  612  210  342  648  306
22 2009 208.0  4.8  2.7  2.1  43  62.0 1359.2 486  400  597  197  345  690  345
23 2010 213.7  5.7  3.9  1.8  31  75.5 1434.7 454  394  583  189  327  697  370
24 2011 218.5  4.8  3.3  1.5  31  65.2 1499.9 475  408  623  215  347  663  316
25 2012 222.4  3.9  2.4  1.5  38  54.0 1553.9 470  407  570  163  362  631  269
26 2013 224.5  2.1  1.8  0.3  14  29.5 1583.4 444  414  626  212  382  626  244
27 2014 225.1  0.6  0.6  0.0   0   8.5 1591.8 397  397    0    0  354  440   86
28 2015 225.7  0.6  0.6  0.0   0   8.5 1600.3 391  391    0    0  359  424   65

Core Length:  218.7 mm
Core Density: 418 kg/m3
Cross-sectional Density:  412 kg/m3
Early/Latewood Threshold: 500 kg/m3
Attenuation Constant: 3.05

ÄÄÄÄÄÄÄÄÄÄÄÄÄÄÄÄÄÄÄÄÄÄÄÄÄÄÄÄÄÄÄÄÄÄÄÄÄÄÄÄÄÄÄÄÄÄÄÄÄÄÄÄÄÄÄÄÄÄÄÄÄÄÄÄÄÄÄÄÄÄÄÄÄÄÄÄÄÄÄ
Core : 25
ÄÄÄÄÄÄÄÂÄÄÄÄÄÄÄÄÄÄÄÄÄÄÄÄÄÄÄÄÄÄÄÄÄÂÄÄÄÄÄÄÄÄÄÄÂÄÄÄÄÄÄÄÄÄÄÄÄÄÄÄÄÄÄÄÄÄÄÄÄÄÄÄÄÄÄÄÄÄÄ
       ³Widths (mm)              ³ Areas    ³ Densities (kg/m3)
       ³                         ³ (cmý)    ³
Ring   ³Outer Ring Erly Late   % ³Incr Total³Ring E/Wd L/Wd Unif  Min  Max  Rng
 # Year³ Rad.      Wood Wood  LW ³          ³mean mean mean
ÄÄÄÄÄÄÄÁÄÄÄÄÄÄÄÄÄÄÄÄÄÄÄÄÄÄÄÄÄÄÄÄÄÁÄÄÄÄÄÄÄÄÄÄÁÄÄÄÄÄÄÄÄÄÄÄÄÄÄÄÄÄÄÄÄÄÄÄÄÄÄÄÄÄÄÄÄÄÄ

 2 1990  33.2 33.2 23.1  2.1   6  34.6   34.6 355  340  527  187  275  577  302
 3 1991  57.2 24.0 21.6  2.4  10  68.2  102.8 387  367  562  195  295  650  355
 4 1992  74.9 17.7 14.7  3.0  16  73.5  176.2 412  377  584  207  319  651  332
 5 1993  95.9 21.0 17.7  3.3  15 112.7  288.9 383  350  564  214  304  600  296
 6 1994 113.6 17.7 15.0  2.7  15 116.5  405.4 425  392  606  214  327  667  340
 7 1995 127.1 13.5 11.4  2.1  15 102.1  507.5 394  367  544  177  316  613  297
 8 1996 139.7 12.6 10.5  2.1  16 105.6  613.1 392  360  548  188  284  574  290
 9 1997 152.3 12.6 11.1  1.5  11 115.6  728.7 413  390  588  198  329  644  315
10 1998 159.8  7.5  6.6  0.9  12  73.5  802.2 399  375  579  204  329  637  308
11 1999 167.9  8.1  5.7  2.4  29  83.4  885.6 437  396  535  139  352  587  235
12 2000 172.7  4.8  3.3  1.5  31  51.4  937.0 441  391  551  160  350  611  261
13 2001 176.9  4.2  3.3  0.9  21  46.1  983.1 450  416  574  158  367  658  291
14 2002 180.2  3.3  2.1  1.2  36  37.0 1020.1 458  403  554  151  351  650  299
15 2003 182.9  2.7  2.1  0.6  22  30.8 1050.9 459  426  574  148  405  583  178
16 2004 184.7  1.8  1.2  0.6  33  20.8 1071.7 459  422  533  111  401  540  139
17 2005 185.9  1.2  0.6  0.6  50  14.0 1085.7 506  456  556  100  438  562  124
18 2006 187.4  1.5  0.6  0.9  60  17.6 1103.3 503  440  546  106  426  608  182
19 2007 188.9  1.5  0.6  0.9  60  17.7 1121.0 548  462  606  144  430  642  212
20 2008 191.3  2.4  1.2  1.2  50  28.7 1149.7 513  458  569  111  425  634  209
21 2009 192.5  1.2  1.2  0.0   0  14.5 1164.2 432  432    0    0  424  450   26
22 2010 194.9  2.4  2.4  0.0   0  29.2 1193.4 398  398    0    0  359  420   61
23 2011 196.1  1.2  1.2  0.0   0  14.7 1208.1 377  377    0    0  342  416   74
24 2012 197.0  0.9  0.6  0.3  33  11.1 1219.2 440  407  506   99  405  506  101
25 2013 198.5  1.5  1.5  0.0   0  18.6 1237.9 418  418    0    0  380  473   93
26 2014 202.1  3.6  1.8  1.8  49  45.3 1283.2 511  421  600  179  369  626  257
27 2015 204.5  2.4  2.1  0.3  12  30.7 1313.8 435  419  543  124  396  543  147

Core Length:  196.5 mm
Core Density: 436 kg/m3
Cross-sectional Density:  421 kg/m3
Early/Latewood Threshold: 500 kg/m3
Attenuation Constant: 3.05

ÄÄÄÄÄÄÄÄÄÄÄÄÄÄÄÄÄÄÄÄÄÄÄÄÄÄÄÄÄÄÄÄÄÄÄÄÄÄÄÄÄÄÄÄÄÄÄÄÄÄÄÄÄÄÄÄÄÄÄÄÄÄÄÄÄÄÄÄÄÄÄÄÄÄÄÄÄÄÄ
Core : 28
ÄÄÄÄÄÄÄÂÄÄÄÄÄÄÄÄÄÄÄÄÄÄÄÄÄÄÄÄÄÄÄÄÄÂÄÄÄÄÄÄÄÄÄÄÂÄÄÄÄÄÄÄÄÄÄÄÄÄÄÄÄÄÄÄÄÄÄÄÄÄÄÄÄÄÄÄÄÄÄ
       ³Widths (mm)              ³ Areas    ³ Densities (kg/m3)
       ³                         ³ (cmý)    ³
Ring   ³Outer Ring Erly Late   % ³Incr Total³Ring E/Wd L/Wd Unif  Min  Max  Rng
 # Year³ Rad.      Wood Wood  LW ³          ³mean mean mean
ÄÄÄÄÄÄÄÁÄÄÄÄÄÄÄÄÄÄÄÄÄÄÄÄÄÄÄÄÄÄÄÄÄÁÄÄÄÄÄÄÄÄÄÄÁÄÄÄÄÄÄÄÄÄÄÄÄÄÄÄÄÄÄÄÄÄÄÄÄÄÄÄÄÄÄÄÄÄÄ

 3 1990  31.3 31.3 19.5  1.8   5  30.8   30.8 367  351  532  181  306  572  266
 4 1991  54.7 23.4 22.2  1.2   5  63.2   94.0 339  328  535  207  271  561  290
 5 1992  70.3 15.6 12.9  2.7  17  61.3  155.3 377  341  550  209  274  584  310
 6 1993  90.1 19.8 18.3  1.5   7  99.8  255.0 355  339  548  209  247  601  354
 7 1994 104.2 14.1 12.3  1.8  12  86.1  341.1 393  370  554  184  295  587  292
 8 1995 118.0 13.8 11.1  2.7  19  96.3  437.4 423  389  560  171  313  645  332
 9 1996 131.5 13.5 12.0  1.5  11 105.8  543.3 399  379  565  186  285  634  349
10 1997 144.4 12.9 11.4  1.5  11 111.8  655.1 413  396  543  147  309  577  268
11 1998 151.3  6.9  5.7  1.2  17  64.1  719.2 406  374  559  185  295  594  299
12 1999 157.6  6.3  5.1  1.2  19  61.1  780.3 450  426  553  127  348  599  251
13 2000 161.8  4.2  2.7  1.5  35  42.1  822.4 443  384  551  167  336  625  289
14 2001 166.3  4.5  2.7  1.8  40  46.4  868.8 465  376  599  223  321  674  353
15 2002 170.2  3.9  1.8  2.1  53  41.2  910.1 511  397  609  212  338  673  335
16 2003 175.6  5.4  3.3  2.1  38  58.7  968.7 468  397  579  182  346  640  294
17 2004 181.9  6.3  3.3  3.0  47  70.8 1039.5 485  405  574  169  345  619  274
18 2005 188.8  6.9  4.5  2.4  34  80.4 1119.8 461  395  584  189  313  640  327
19 2006 193.3  4.5  2.4  2.1  46  54.0 1173.9 494  409  591  182  322  648  326
20 2007 199.3  6.0  2.1  3.9  65  74.0 1247.9 543  399  621  222  346  720  374
21 2008 203.8  4.5  2.4  2.1  46  57.0 1304.8 511  411  625  214  354  676  322
22 2009 208.3  4.5  2.1  2.4  53  58.3 1363.1 519  412  612  200  350  683  333
23 2010 214.3  6.0  3.3  2.7  45  79.7 1442.8 503  409  618  209  321  675  354
24 2011 220.6  6.3  3.0  3.3  52  86.1 1528.8 541  436  636  200  383  719  336
25 2012 226.0  5.4  3.3  2.1  38  75.8 1604.6 474  412  570  158  384  625  241
26 2013 230.8  4.8  3.0  1.8  37  68.9 1673.5 473  400  595  195  353  654  301
27 2014 235.6  4.8  2.1  2.7  56  70.3 1743.8 485  389  559  170  339  586  247
28 2015 239.2  3.6  1.2  2.4  66  53.7 1797.5 532  399  598  199  352  662  310

Core Length:  229.5 mm
Core Density: 455 kg/m3
Cross-sectional Density:  451 kg/m3
Early/Latewood Threshold: 500 kg/m3
Attenuation Constant: 3.05

ÄÄÄÄÄÄÄÄÄÄÄÄÄÄÄÄÄÄÄÄÄÄÄÄÄÄÄÄÄÄÄÄÄÄÄÄÄÄÄÄÄÄÄÄÄÄÄÄÄÄÄÄÄÄÄÄÄÄÄÄÄÄÄÄÄÄÄÄÄÄÄÄÄÄÄÄÄÄÄ
Core : 31
ÄÄÄÄÄÄÄÂÄÄÄÄÄÄÄÄÄÄÄÄÄÄÄÄÄÄÄÄÄÄÄÄÄÂÄÄÄÄÄÄÄÄÄÄÂÄÄÄÄÄÄÄÄÄÄÄÄÄÄÄÄÄÄÄÄÄÄÄÄÄÄÄÄÄÄÄÄÄÄ
       ³Widths (mm)              ³ Areas    ³ Densities (kg/m3)
       ³                         ³ (cmý)    ³
Ring   ³Outer Ring Erly Late   % ³Incr Total³Ring E/Wd L/Wd Unif  Min  Max  Rng
 # Year³ Rad.      Wood Wood  LW ³          ³mean mean mean
ÄÄÄÄÄÄÄÁÄÄÄÄÄÄÄÄÄÄÄÄÄÄÄÄÄÄÄÄÄÄÄÄÄÁÄÄÄÄÄÄÄÄÄÄÁÄÄÄÄÄÄÄÄÄÄÄÄÄÄÄÄÄÄÄÄÄÄÄÄÄÄÄÄÄÄÄÄÄÄ

 3 1990  29.5 29.5 18.9  0.6   2  27.3   27.3 315  308  524  216  256  529  273
 4 1991  54.4 24.9 24.3  0.6   2  65.6   93.0 355  351  513  162  267  524  257
 5 1992  69.1 14.7 12.0  2.7  18  57.0  150.0 364  324  545  221  267  581  314
 6 1993  82.6 13.5 11.1  2.4  17  64.3  214.3 377  340  550  210  298  611  313
 7 1994  93.1 10.5  9.3  1.2  11  58.0  272.3 364  334  592  258  269  663  394
 8 1995 103.9 10.8  9.0  1.8  16  66.8  339.1 379  341  572  231  290  637  347
 9 1996 115.3 11.4 10.2  1.2  10  78.5  417.6 364  340  573  233  283  621  338
10 1997 123.4  8.1  6.9  1.2  14  60.7  478.4 395  361  586  225  291  636  345
11 1998 129.1  5.7  5.1  0.6  10  45.2  523.6 390  374  522  148  309  529  220
12 1999 133.3  4.2  3.0  1.2  28  34.6  558.2 461  401  610  209  307  689  382
13 2000 136.6  3.3  3.0  0.3   9  28.0  586.2 434  411  665  254  341  665  324
14 2001 140.5  3.9  3.3  0.6  15  34.0  620.2 435  389  689  300  324  720  396
15 2002 143.2  2.7  1.5  1.2  44  24.1  644.2 476  389  585  196  320  675  355
16 2003 145.9  2.7  1.5  1.2  44  24.5  668.7 491  417  584  167  351  640  289
17 2004 149.2  3.3  2.1  1.2  36  30.6  699.3 478  406  606  200  346  734  388
18 2005 152.5  3.3  1.8  1.5  45  31.3  730.6 490  396  604  208  338  670  332
19 2006 155.2  2.7  1.2  1.5  55  26.1  756.7 493  374  588  214  344  728  384
20 2007 157.9  2.7  1.2  1.5  55  26.6  783.3 518  402  611  209  366  745  379
21 2008 160.6  2.7  1.8  0.9  33  27.0  810.3 482  412  621  209  371  688  317
22 2009 162.4  1.8  0.9  0.9  49  18.3  828.6 508  422  595  173  390  681  291
23 2010 164.2  1.8  0.9  0.9  49  18.5  847.0 494  409  580  171  394  659  265
24 2011 166.0  1.8  0.9  0.9  50  18.7  865.7 494  423  564  141  399  648  249
25 2012 166.9  0.9  0.3  0.6  66   9.4  875.1 530  439  576  137  439  621  182
26 2013 168.7  1.8  0.9  0.9  49  19.0  894.1 547  414  680  266  367  703  336
27 2014 172.0  3.3  1.2  2.1  63  35.3  929.4 517  378  596  218  347  697  350
28 2015 173.8  1.8  0.6  1.2  66  19.6  949.0 524  414  580  166  399  637  238

Core Length:  163.8 mm
Core Density: 449 kg/m3
Cross-sectional Density:  422 kg/m3
Early/Latewood Threshold: 500 kg/m3
Attenuation Constant: 3.05

ÄÄÄÄÄÄÄÄÄÄÄÄÄÄÄÄÄÄÄÄÄÄÄÄÄÄÄÄÄÄÄÄÄÄÄÄÄÄÄÄÄÄÄÄÄÄÄÄÄÄÄÄÄÄÄÄÄÄÄÄÄÄÄÄÄÄÄÄÄÄÄÄÄÄÄÄÄÄÄ
Core : 33
ÄÄÄÄÄÄÄÂÄÄÄÄÄÄÄÄÄÄÄÄÄÄÄÄÄÄÄÄÄÄÄÄÄÂÄÄÄÄÄÄÄÄÄÄÂÄÄÄÄÄÄÄÄÄÄÄÄÄÄÄÄÄÄÄÄÄÄÄÄÄÄÄÄÄÄÄÄÄÄ
       ³Widths (mm)              ³ Areas    ³ Densities (kg/m3)
       ³                         ³ (cmý)    ³
Ring   ³Outer Ring Erly Late   % ³Incr Total³Ring E/Wd L/Wd Unif  Min  Max  Rng
 # Year³ Rad.      Wood Wood  LW ³          ³mean mean mean
ÄÄÄÄÄÄÄÁÄÄÄÄÄÄÄÄÄÄÄÄÄÄÄÄÄÄÄÄÄÄÄÄÄÁÄÄÄÄÄÄÄÄÄÄÁÄÄÄÄÄÄÄÄÄÄÄÄÄÄÄÄÄÄÄÄÄÄÄÄÄÄÄÄÄÄÄÄÄÄ

 3 1990  29.9 29.9 20.7  1.2   4  28.1   28.1 342  331  530  199  284  559  275
 4 1991  54.8 24.9 23.7  1.2   4  66.3   94.3 345  336  524  188  281  540  259
 5 1992  74.3 19.5 18.0  1.5   7  79.1  173.4 371  358  533  175  282  561  279
 6 1993  99.5 25.2 21.9  3.3  13 137.6  311.0 388  364  543  179  303  593  290
 7 1994 116.9 17.4 14.7  2.7  15 118.3  429.3 417  389  572  183  321  637  316
 8 1995 127.4 10.5  8.7  1.8  17  80.6  509.9 403  372  553  181  304  616  312
 9 1996 138.8 11.4  8.4  3.0  26  95.3  605.2 425  378  555  177  281  600  319
10 1997 149.9 11.1  8.4  2.7  24 100.7  705.9 437  395  567  172  307  629  322
11 1998 156.2  6.3  6.0  0.3   4  60.6  766.5 406  395  610  215  331  610  279
12 1999 159.8  3.6  1.8  1.8  50  35.7  802.2 486  398  573  175  365  629  264
13 2000 162.5  2.7  1.5  1.2  44  27.3  829.6 454  387  537  150  351  623  272
14 2001 166.7  4.2  2.7  1.5  35  43.4  873.0 464  391  595  204  362  706  344
15 2002 169.7  3.0  1.5  1.5  50  31.7  904.7 525  421  629  208  378  693  315
16 2003 173.3  3.6  2.1  1.5  41  38.8  943.5 493  430  580  150  406  603  197
17 2004 177.8  4.5  2.7  1.8  40  49.6  993.1 496  421  609  188  366  665  299
18 2005 182.3  4.5  2.1  2.4  53  50.9 1044.1 507  426  578  152  379  676  297
19 2006 185.6  3.3  1.8  1.5  45  38.1 1082.2 491  417  579  162  354  645  291
20 2007 187.7  2.1  0.9  1.2  57  24.6 1106.8 507  423  570  147  391  620  229
21 2008 190.4  2.7  1.8  0.9  33  32.1 1138.9 478  423  588  165  370  622  252
22 2009 192.2  1.8  0.9  0.9  49  21.6 1160.5 508  424  592  168  400  620  220
23 2010 194.3  2.1  1.2  0.9  42  25.5 1186.0 511  452  589  137  419  684  265
24 2011 195.8  1.5  1.2  0.3  20  18.4 1204.4 455  433  541  108  420  541  121
25 2012 197.0  1.2  0.6  0.6  50  14.8 1219.2 520  469  572  103  464  605  141
26 2013 197.9  0.9  0.6  0.3  33  11.2 1230.4 492  454  567  113  422  567  145
27 2014 199.4  1.5  0.3  1.2  80  18.7 1249.1 582  457  614  157  457  668  211
28 2015 200.3  0.9  0.9  0.0   0  11.3 1260.4 458  458    0    0  385  499  114

Core Length:  192.3 mm
Core Density: 460 kg/m3
Cross-sectional Density:  436 kg/m3
Early/Latewood Threshold: 500 kg/m3
Attenuation Constant: 3.05

ÄÄÄÄÄÄÄÄÄÄÄÄÄÄÄÄÄÄÄÄÄÄÄÄÄÄÄÄÄÄÄÄÄÄÄÄÄÄÄÄÄÄÄÄÄÄÄÄÄÄÄÄÄÄÄÄÄÄÄÄÄÄÄÄÄÄÄÄÄÄÄÄÄÄÄÄÄÄÄ
Core : 44
ÄÄÄÄÄÄÄÂÄÄÄÄÄÄÄÄÄÄÄÄÄÄÄÄÄÄÄÄÄÄÄÄÄÂÄÄÄÄÄÄÄÄÄÄÂÄÄÄÄÄÄÄÄÄÄÄÄÄÄÄÄÄÄÄÄÄÄÄÄÄÄÄÄÄÄÄÄÄÄ
       ³Widths (mm)              ³ Areas    ³ Densities (kg/m3)
       ³                         ³ (cmý)    ³
Ring   ³Outer Ring Erly Late   % ³Incr Total³Ring E/Wd L/Wd Unif  Min  Max  Rng
 # Year³ Rad.      Wood Wood  LW ³          ³mean mean mean
ÄÄÄÄÄÄÄÁÄÄÄÄÄÄÄÄÄÄÄÄÄÄÄÄÄÄÄÄÄÄÄÄÄÁÄÄÄÄÄÄÄÄÄÄÁÄÄÄÄÄÄÄÄÄÄÄÄÄÄÄÄÄÄÄÄÄÄÄÄÄÄÄÄÄÄÄÄÄÄ

 3 1990  26.6 26.6 17.1  1.5   5  22.2   22.2 336  316  569  253  242  610  368
 4 1991  48.5 21.9 21.3  0.6   2  51.7   73.9 318  312  532  220  226  534  308
 5 1992  64.1 15.6 15.0  0.6   3  55.2  129.1 354  347  538  191  258  567  309
 6 1993  85.1 21.0 18.0  3.0  14  98.4  227.5 384  356  550  194  280  576  296
 7 1994  98.9 13.8 11.1  2.7  19  79.8  307.3 423  387  572  185  339  648  309
 8 1995 113.3 14.4 13.2  1.2   8  96.0  403.3 402  390  536  146  310  555  245
 9 1996 122.3  9.0  7.5  1.5  16  66.6  469.9 427  408  525  117  304  549  245
10 1997 130.1  7.8  6.0  1.8  23  61.8  531.7 459  433  545  112  353  571  218
11 1998 134.3  4.2  3.3  0.9  21  34.9  566.6 430  395  560  165  318  583  265
12 1999 140.9  6.6  3.9  2.7  40  57.1  623.7 459  414  523  109  324  563  239
13 2000 143.3  2.4  1.5  0.9  37  21.4  645.1 471  405  579  174  332  611  279
14 2001 146.6  3.3  2.1  1.2  36  30.1  675.2 473  411  583  172  368  625  257
15 2002 148.4  1.8  0.9  0.9  49  16.7  691.9 490  413  567  154  372  579  207
16 2003 150.8  2.4  1.5  0.9  37  22.6  714.4 472  425  550  125  396  619  223
17 2004 152.9  2.1  1.8  0.3  14  20.0  734.5 443  420  581  161  366  581  215
18 2005 154.4  1.5  0.9  0.6  40  14.5  748.9 442  389  521  132  341  535  194
19 2006 155.3  0.9  0.3  0.6  66   8.8  757.7 472  388  515  127  388  523  135
20 2007 156.2  0.9  0.6  0.3  33   8.8  766.5 481  447  549  102  446  549  103
21 2008 156.8  0.6  0.3  0.3  50   5.9  772.4 520  468  573  105  468  573  105
22 2009 158.0  1.2  0.9  0.3  25  11.9  784.3 479  439  599  160  392  599  207
23 2010 158.9  0.9  0.6  0.3  33   9.0  793.2 484  455  543   88  451  543   92
24 2011 159.8  0.9  0.6  0.3  33   9.0  802.2 427  388  505  117  374  505  131
25 2012 160.7  0.9  0.9  0.0   0   9.1  811.3 465  465    0    0  430  485   55
26 2013 161.3  0.6  0.6  0.0   0   6.1  817.4 458  458    0    0  434  483   49
27 2014 162.2  0.9  0.3  0.6  66   9.1  826.5 521  426  568  142  426  620  194
28 2015 162.8  0.6  0.3  0.3  50   6.1  832.6 511  462  561   99  462  561   99

Core Length:  154.8 mm
Core Density: 446 kg/m3
Cross-sectional Density:  420 kg/m3
Early/Latewood Threshold: 500 kg/m3
Attenuation Constant: 3.05

ÄÄÄÄÄÄÄÄÄÄÄÄÄÄÄÄÄÄÄÄÄÄÄÄÄÄÄÄÄÄÄÄÄÄÄÄÄÄÄÄÄÄÄÄÄÄÄÄÄÄÄÄÄÄÄÄÄÄÄÄÄÄÄÄÄÄÄÄÄÄÄÄÄÄÄÄÄÄÄ
Core : 46
ÄÄÄÄÄÄÄÂÄÄÄÄÄÄÄÄÄÄÄÄÄÄÄÄÄÄÄÄÄÄÄÄÄÂÄÄÄÄÄÄÄÄÄÄÂÄÄÄÄÄÄÄÄÄÄÄÄÄÄÄÄÄÄÄÄÄÄÄÄÄÄÄÄÄÄÄÄÄÄ
       ³Widths (mm)              ³ Areas    ³ Densities (kg/m3)
       ³                         ³ (cmý)    ³
Ring   ³Outer Ring Erly Late   % ³Incr Total³Ring E/Wd L/Wd Unif  Min  Max  Rng
 # Year³ Rad.      Wood Wood  LW ³          ³mean mean mean
ÄÄÄÄÄÄÄÁÄÄÄÄÄÄÄÄÄÄÄÄÄÄÄÄÄÄÄÄÄÄÄÄÄÁÄÄÄÄÄÄÄÄÄÄÁÄÄÄÄÄÄÄÄÄÄÄÄÄÄÄÄÄÄÄÄÄÄÄÄÄÄÄÄÄÄÄÄÄÄ

 1 1988   5.5  5.5  4.5  0.0   0   1.0    1.0 383  383    0    0  330  422   92
 2 1989  19.6 14.1 13.2  0.9   6  11.1   12.1 336  324  513  189  257  532  275
 3 1990  43.9 24.3 23.4  0.9   3  48.5   60.5 321  312  554  242  262  580  318
 4 1991  68.2 24.3 23.1  1.2   4  85.6  146.1 320  309  522  213  250  543  293
 5 1992  86.8 18.6 17.4  1.2   6  90.6  236.7 322  308  525  217  251  556  305
 6 1993 106.0 19.2 17.1  2.1  10 116.3  353.0 324  297  542  245  237  585  348
 7 1994 123.4 17.4 16.2  1.2   6 125.4  478.4 364  348  579  231  292  632  340
 8 1995 136.6 13.2 12.6  0.6   4 107.8  586.2 338  328  555  227  249  564  315
 9 1996 151.0 14.4 13.2  1.2   8 130.1  716.3 358  343  524  181  227  538  311
10 1997 167.8 16.8 15.9  0.9   5 168.3  884.6 359  350  514  164  266  526  260
11 1998 178.3 10.5  9.9  0.6   5 114.2  998.7 329  317  536  219  269  566  297
12 1999 188.5 10.2  9.6  0.6   5 117.5 1116.3 365  353  557  204  254  571  317
13 2000 198.1  9.6  7.5  2.1  21 116.6 1232.9 407  364  557  193  308  693  385
14 2001 207.4  9.3  6.3  3.0  32 118.5 1351.3 436  355  604  249  301  683  382
15 2002 216.1  8.7  6.0  2.7  31 115.8 1467.1 429  367  568  201  274  691  417
16 2003 225.7  9.6  7.8  1.8  18 133.2 1600.3 433  402  567  165  329  646  317
17 2004 235.9 10.2  7.2  3.0  29 147.9 1748.3 424  361  576  215  306  603  297
18 2005 246.1 10.2  7.5  2.7  26 154.5 1902.7 440  394  569  175  311  664  353
19 2006 255.1  9.0  5.4  3.6  40 141.7 2044.4 428  356  535  179  313  571  258
20 2007 264.7  9.6  8.1  1.5  15 156.8 2201.2 415  380  604  224  294  721  427
21 2008 274.3  9.6  5.7  3.9  40 162.6 2363.7 442  366  554  188  303  611  308
22 2009 281.2  6.9  5.4  1.5  21 120.4 2484.2 404  359  564  205  288  622  334
23 2010 288.1  6.9  4.5  2.4  34 123.4 2607.6 433  363  564  201  305  606  301
24 2011 296.8  8.7  6.3  2.4  27 159.9 2767.4 400  344  544  200  285  565  280
25 2012 305.2  8.4  7.8  0.6   7 158.9 2926.3 361  345  563  218  270  591  321
26 2013 314.8  9.6  6.3  3.3  34 187.0 3113.3 415  332  572  240  279  654  375
27 2014 324.4  9.6  7.2  2.4  24 192.8 3306.1 412  364  556  192  273  599  326
28 2015 335.5 11.1  9.6  1.5  13 230.1 3536.2 414  388  579  191  312  613  301

Core Length:  334.5 mm
Core Density: 386 kg/m3
Cross-sectional Density:  394 kg/m3
Early/Latewood Threshold: 500 kg/m3
Attenuation Constant: 3.05
