Repository: StevenDovey/Densiometry

# Densiometry

R reimplementation of the **EDITOR** data-processing pipeline for the
FRI Direct-Scanning X-Ray Densitometer (Cown & Clement 1983; system software
upgraded in the 1990s), maintained at BSI (formerly Forest Research Institute),
Rotorua, NZ.

---

## Background

The FRI densitometer uses a Fe-55 radioisotopic source and a scintillation
detector to measure wood density at 0.3 mm spatial resolution along machined
increment cores (2 mm thick, 5 mm increment).  Raw count data are written to
`.SCN` files by the SCANNA acquisition program.

The original **EDITOR** program reads `.SCN` files, lets the operator check and

File: trials completed/FR10_Glengarry_finished/Densitometry/Densitometer scan files/GLEN30.DAT
File : C:\DENSITOM\GLENGA~1\GLEN30.DAT
Cores :
25
27
29
33
36
38
44
51
57
59
67
71

ÄÄÄÄÄÄÄÄÄÄÄÄÄÄÄÄÄÄÄÄÄÄÄÄÄÄÄÄÄÄÄÄÄÄÄÄÄÄÄÄÄÄÄÄÄÄÄÄÄÄÄÄÄÄÄÄÄÄÄÄÄÄÄÄÄÄÄÄÄÄÄÄÄÄÄÄÄÄÄ
Core : 25
ÄÄÄÄÄÄÄÂÄÄÄÄÄÄÄÄÄÄÄÄÄÄÄÄÄÄÄÄÄÄÄÄÄÂÄÄÄÄÄÄÄÄÄÄÂÄÄÄÄÄÄÄÄÄÄÄÄÄÄÄÄÄÄÄÄÄÄÄÄÄÄÄÄÄÄÄÄÄÄ
       ³Widths (mm)              ³ Areas    ³ Densities (kg/m3)
       ³                         ³ (cmý)    ³
Ring   ³Outer Ring Erly Late   % ³Incr Total³Ring E/Wd L/Wd Unif  Min  Max  Rng
 # Year³ Rad.      Wood Wood  LW ³          ³mean mean mean
ÄÄÄÄÄÄÄÁÄÄÄÄÄÄÄÄÄÄÄÄÄÄÄÄÄÄÄÄÄÄÄÄÄÁÄÄÄÄÄÄÄÄÄÄÁÄÄÄÄÄÄÄÄÄÄÄÄÄÄÄÄÄÄÄÄÄÄÄÄÄÄÄÄÄÄÄÄÄÄ

 3 1990  26.9 26.9 16.8  2.1   7  22.7   22.7 392  372  550  178  321  593  272
 4 1991  45.8 18.9 15.9  3.0  15  43.2   65.9 401  372  556  184  307  614  307
 5 1992  56.6 10.8  8.7  2.1  19  34.7  100.6 418  379  581  202  320  630  310
 6 1993  71.6 15.0 12.0  3.0  19  60.4  161.1 411  369  581  212  303  721  418
 7 1994  80.9  9.3  8.1  1.2  12  44.6  205.6 433  409  601  192  364  679  315
 8 1995  88.4  7.5  5.1  2.4  32  39.9  245.5 458  405  570  165  364  628  264
 9 1996  98.0  9.6  7.5  2.1  21  56.2  301.7 427  389  562  173  314  650  336
10 1997 107.6  9.6  7.5  2.1  21  62.0  363.7 441  409  557  148  343  599  256
11 1998 113.3  5.7  4.8  0.9  15  39.6  403.3 404  367  603  236  321  687  366
12 1999 117.8  4.5  3.3  1.2  26  32.7  436.0 465  430  562  132  351  624  273
13 2000 121.1  3.3  2.4  0.9  27  24.8  460.7 466  416  599  183  379  633  254
14 2001 125.0  3.9  3.0  0.9  23  30.2  490.9 455  422  565  143  362  598  236
15 2002 128.6  3.6  1.8  1.8  50  28.7  519.6 497  396  598  202  343  681  338
16 2003 131.3  2.7  2.4  0.3  11  22.0  541.6 488  470  625  155  404  625  221
17 2004 134.3  3.0  2.1  0.9  30  25.0  566.6 454  395  592  197  344  631  287
18 2005 136.7  2.4  1.2  1.2  49  20.4  587.1 488  416  560  144  379  646  267
19 2006 139.4  2.7  1.2  1.5  55  23.4  610.5 500  379  597  218  351  660  309
20 2007 141.5  2.1  1.2  0.9  42  18.5  629.0 493  432  574  142  357  589  232
21 2008 143.3  1.8  1.2  0.6  33  16.1  645.1 470  408  595  187  354  642  288
22 2009 144.8  1.5  0.9  0.6  40  13.6  658.7 485  404  607  203  369  631  262
23 2010 146.3  1.5  0.9  0.6  40  13.7  672.4 495  408  625  217  388  675  287
24 2011 147.8  1.5  1.2  0.3  20  13.9  686.3 418  395  511  116  385  511  126
25 2012 149.6  1.8  1.5  0.3  16  16.8  703.1 417  399  509  110  342  509  167
26 2013 151.7  2.1  1.2  0.9  42  19.9  723.0 485  403  594  191  326  650  324
27 2014 155.0  3.3  1.5  1.8  54  31.8  754.8 486  388  568  180  339  637  298
28 2015 156.8  1.8  1.2  0.6  33  17.6  772.4 427  380  521  141  341  541  200

Core Length:  148.8 mm
Core Density: 452 kg/m3
Cross-sectional Density:  445 kg/m3
Early/Latewood Threshold: 500 kg/m3
Attenuation Constant: 3.05

ÄÄÄÄÄÄÄÄÄÄÄÄÄÄÄÄÄÄÄÄÄÄÄÄÄÄÄÄÄÄÄÄÄÄÄÄÄÄÄÄÄÄÄÄÄÄÄÄÄÄÄÄÄÄÄÄÄÄÄÄÄÄÄÄÄÄÄÄÄÄÄÄÄÄÄÄÄÄÄ
Core : 27
ÄÄÄÄÄÄÄÂÄÄÄÄÄÄÄÄÄÄÄÄÄÄÄÄÄÄÄÄÄÄÄÄÄÂÄÄÄÄÄÄÄÄÄÄÂÄÄÄÄÄÄÄÄÄÄÄÄÄÄÄÄÄÄÄÄÄÄÄÄÄÄÄÄÄÄÄÄÄÄ
       ³Widths (mm)              ³ Areas    ³ Densities (kg/m3)
       ³                         ³ (cmý)    ³
Ring   ³Outer Ring Erly Late   % ³Incr Total³Ring E/Wd L/Wd Unif  Min  Max  Rng
 # Year³ Rad.      Wood Wood  LW ³          ³mean mean mean
ÄÄÄÄÄÄÄÁÄÄÄÄÄÄÄÄÄÄÄÄÄÄÄÄÄÄÄÄÄÄÄÄÄÁÄÄÄÄÄÄÄÄÄÄÁÄÄÄÄÄÄÄÄÄÄÄÄÄÄÄÄÄÄÄÄÄÄÄÄÄÄÄÄÄÄÄÄÄÄ

 3 1990  17.4 17.4 13.8  0.6   3   9.5    9.5 342  334  518  184  268  536  268
 4 1991  36.3 18.9 18.0  0.9   4  31.9   41.4 332  323  515  192  259  530  271
 5 1992  50.1 13.8 12.0  1.8  13  37.5   78.9 346  317  534  217  250  598  348
 6 1993  66.0 15.9 14.4  1.5   9  58.0  136.8 361  342  543  201  291  576  285
 7 1994  75.9  9.9  8.1  1.8  18  44.1  181.0 395  347  613  266  282  672  390
 8 1995  84.3  8.4  7.8  0.6   7  42.3  223.3 381  369  538  169  312  552  240
 9 1996  93.9  9.6  8.7  0.9   9  53.7  277.0 365  347  544  197  274  569  295
10 1997 100.5  6.6  5.7  0.9  13  40.3  317.3 426  404  563  159  335  591  256
11 1998 104.7  4.2  4.2  0.0   0  27.1  344.4 375  375    0    0  320  475  155
12 1999 107.7  3.0  2.4  0.6  20  20.0  364.4 434  414  516  102  312  525  213
13 2000 109.8  2.1  1.5  0.6  28  14.3  378.8 461  426  548  122  371  589  218
14 2001 114.3  4.5  3.0  1.5  33  31.7  410.4 490  422  627  205  361  711  350
15 2002 118.8  4.5  2.7  1.8  40  33.0  443.4 482  399  608  209  334  743  409
16 2003 123.0  4.2  3.3  0.9  21  31.9  475.3 439  412  541  129  390  555  165
17 2004 126.0  3.0  2.1  0.9  30  23.5  498.8 469  411  605  194  387  661  274
18 2005 128.1  2.1  1.2  0.9  42  16.8  515.5 483  398  596  198  343  647  304
19 2006 130.2  2.1  1.2  0.9  42  17.0  532.6 484  418  572  154  375  604  229
20 2007 131.4  1.2  0.6  0.6  50   9.9  542.4 508  439  577  138  388  598  210
21 2008 132.6  1.2  0.6  0.6  50  10.0  552.4 515  419  611  192  392  679  287
22 2009 133.8  1.2  0.6  0.6  50  10.0  562.4 525  435  615  180  385  682  297
23 2010 135.0  1.2  0.6  0.6  50  10.1  572.6 501  446  557  111  443  572  129
24 2011 135.6  0.6  0.6  0.0   0   5.1  577.7 468  468    0    0  466  471    5
25 2012 136.2  0.6  0.3  0.3  49   5.1  582.8 482  440  525   85  440  525   85
26 2013 136.5  0.3  0.0  0.3 100   2.6  585.3 646    0  646  646  646  646    0
27 2014 136.8  0.3  0.3  0.0   0   2.6  587.9 456  456    0    0  456  456    0
28 2015 137.1  0.3  0.0  0.3  99   2.6  590.5 608    0  608  608  608  608    0

Core Length:  134.1 mm
Core Density: 452 kg/m3
Cross-sectional Density:  416 kg/m3
Early/Latewood Threshold: 500 kg/m3
Attenuation Constant: 3.05

ÄÄÄÄÄÄÄÄÄÄÄÄÄÄÄÄÄÄÄÄÄÄÄÄÄÄÄÄÄÄÄÄÄÄÄÄÄÄÄÄÄÄÄÄÄÄÄÄÄÄÄÄÄÄÄÄÄÄÄÄÄÄÄÄÄÄÄÄÄÄÄÄÄÄÄÄÄÄÄ
Core : 29
ÄÄÄÄÄÄÄÂÄÄÄÄÄÄÄÄÄÄÄÄÄÄÄÄÄÄÄÄÄÄÄÄÄÂÄÄÄÄÄÄÄÄÄÄÂÄÄÄÄÄÄÄÄÄÄÄÄÄÄÄÄÄÄÄÄÄÄÄÄÄÄÄÄÄÄÄÄÄÄ
       ³Widths (mm)              ³ Areas    ³ Densities (kg/m3)
       ³                         ³ (cmý)    ³
Ring   ³Outer Ring Erly Late   % ³Incr Total³Ring E/Wd L/Wd Unif  Min  Max  Rng
 # Year³ Rad.      Wood Wood  LW ³          ³mean mean mean
ÄÄÄÄÄÄÄÁÄÄÄÄÄÄÄÄÄÄÄÄÄÄÄÄÄÄÄÄÄÄÄÄÄÁÄÄÄÄÄÄÄÄÄÄÁÄÄÄÄÄÄÄÄÄÄÄÄÄÄÄÄÄÄÄÄÄÄÄÄÄÄÄÄÄÄÄÄÄÄ

 3 1990  31.7 31.7 22.5  1.2   3  31.6   31.6 352  343  520  177  291  552  261
 4 1991  55.1 23.4 23.4  0.0   0  63.8   95.4 367  367    0    0  294  474  180
 5 1992  72.8 17.7 15.3  2.4  13  71.1  166.5 386  363  535  172  297  556  259
 6 1993 100.4 27.6 25.2  2.4   8 150.2  316.7 370  354  538  184  285  583  298
 7 1994 119.9 19.5 16.2  3.3  16 135.0  451.6 406  372  574  202  302  632  330
 8 1995 135.2 15.3 13.2  2.1  13 122.6  574.3 413  390  557  167  321  586  265
 9 1996 149.3 14.1 12.6  1.5  10 126.0  700.3 380  362  538  176  288  572  284
10 1997 160.7 11.4  9.9  1.5  13 111.0  811.3 399  376  551  175  309  599  290
11 1998 167.3  6.6  6.0  0.6   9  68.0  879.3 369  350  556  206  304  568  264
12 1999 174.2  6.9  6.0  0.9  13  74.0  953.3 432  410  577  167  330  635  305
13 2000 180.2  6.0  5.1  0.9  15  66.8 1020.1 419  395  554  159  337  616  279
14 2001 186.2  6.0  4.2  1.8  30  69.1 1089.2 460  393  617  224  358  665  307
15 2002 191.6  5.4  4.2  1.2  22  64.1 1153.3 431  381  604  223  320  719  399
16 2003 198.2  6.6  4.5  2.1  31  80.8 1234.1 460  415  559  144  360  648  288
17 2004 203.3  5.1  3.6  1.5  29  64.3 1298.4 473  409  626  217  362  709  347
18 2005 206.6  3.3  2.1  1.2  36  42.5 1340.9 454  408  535  127  359  613  254
19 2006 209.3  2.7  1.2  1.5  55  35.3 1376.2 518  412  603  191  391  717  326
20 2007 212.6  3.3  1.5  1.8  54  43.7 1420.0 531  427  617  190  395  749  354
21 2008 215.9  3.3  2.4  0.9  27  44.4 1464.4 475  419  626  207  349  629  280
22 2009 218.0  2.1  1.8  0.3  14  28.6 1493.0 468  441  631  190  381  631  250
23 2010 220.1  2.1  1.8  0.3  14  28.9 1521.9 428  405  569  164  378  569  191
24 2011 221.3  1.2  1.2  0.0   0  16.6 1538.6 397  397    0    0  357  474  117
25 2012 222.8  1.5  0.9  0.6  40  20.9 1559.5 501  444  587  143  384  662  278
26 2013 224.9  2.1  1.2  0.9  42  29.5 1589.0 506  416  628  212  360  700  340
27 2014 228.8  3.9  1.5  2.4  61  55.6 1644.6 529  423  596  173  363  659  296
28 2015 232.4  3.6  2.4  1.2  33  52.2 1696.8 485  443  569  126  387  618  231

Core Length:  224.4 mm
Core Density: 438 kg/m3
Cross-sectional Density:  425 kg/m3
Early/Latewood Threshold: 500 kg/m3
Attenuation Constant: 3.05

ÄÄÄÄÄÄÄÄÄÄÄÄÄÄÄÄÄÄÄÄÄÄÄÄÄÄÄÄÄÄÄÄÄÄÄÄÄÄÄÄÄÄÄÄÄÄÄÄÄÄÄÄÄÄÄÄÄÄÄÄÄÄÄÄÄÄÄÄÄÄÄÄÄÄÄÄÄÄÄ
Core : 33
ÄÄÄÄÄÄÄÂÄÄÄÄÄÄÄÄÄÄÄÄÄÄÄÄÄÄÄÄÄÄÄÄÄÂÄÄÄÄÄÄÄÄÄÄÂÄÄÄÄÄÄÄÄÄÄÄÄÄÄÄÄÄÄÄÄÄÄÄÄÄÄÄÄÄÄÄÄÄÄ
       ³Widths (mm)              ³ Areas    ³ Densities (kg/m3)
       ³                         ³ (cmý)    ³
Ring   ³Outer Ring Erly Late   % ³Incr Total³Ring E/Wd L/Wd Unif  Min  Max  Rng
 # Year³ Rad.      Wood Wood  LW ³          ³mean mean mean
ÄÄÄÄÄÄÄÁÄÄÄÄÄÄÄÄÄÄÄÄÄÄÄÄÄÄÄÄÄÄÄÄÄÁÄÄÄÄÄÄÄÄÄÄÁÄÄÄÄÄÄÄÄÄÄÄÄÄÄÄÄÄÄÄÄÄÄÄÄÄÄÄÄÄÄÄÄÄÄ

 3 1990  24.5 24.5 14.1  2.4   9  18.9   18.9 404  377  562  185  332  604  272
 4 1991  44.0 19.5 17.7  1.8   9  42.0   60.8 392  378  525  147  317  551  234
 5 1992  55.7 11.7 10.2  1.5  12  36.6   97.5 412  390  561  171  327  585  258
 6 1993  75.2 19.5 15.9  3.6  18  80.2  177.7 414  386  539  153  325  582  257
 7 1994  87.8 12.6 11.1  1.5  11  64.5  242.2 428  406  588  182  351  677  326
 8 1995  98.0 10.2  9.9  0.3   2  59.5  301.7 409  405  512  107  331  512  181
 9 1996 107.9  9.9  9.6  0.3   3  64.0  365.8 381  376  527  151  305  527  222
10 1997 116.9  9.0  8.4  0.6   6  63.6  429.3 401  392  527  135  315  537  222
11 1998 122.6  5.7  4.8  0.9  15  42.9  472.2 389  360  546  186  332  560  228
12 1999 128.0  5.4  5.1  0.3   5  42.5  514.7 389  382  506  124  323  506  183
13 2000 131.6  3.6  2.7  0.9  24  29.4  544.1 431  391  550  159  339  595  256
14 2001 135.2  3.6  3.0  0.6  16  30.2  574.3 401  367  573  206  340  621  281
15 2002 137.9  2.7  2.1  0.6  22  23.2  597.4 454  428  547  119  360  593  233
16 2003 139.7  1.8  1.2  0.6  33  15.7  613.1 478  431  573  142  365  595  230
17 2004 143.3  3.6  2.1  1.5  41  32.0  645.1 502  421  615  194  379  720  341
18 2005 145.7  2.4  1.2  1.2  49  21.8  666.9 511  440  583  143  395  637  242
19 2006 148.1  2.4  1.2  1.2  50  22.2  689.1 495  387  604  217  344  645  301
20 2007 149.6  1.5  0.6  0.9  60  14.0  703.1 514  439  564  125  432  644  212
21 2008 151.1  1.5  0.9  0.6  40  14.2  717.3 481  404  598  194  382  612  230
22 2009 152.0  0.9  0.3  0.6  66   8.6  725.8 513  418  561  143  418  612  194
23 2010 152.9  0.9  0.6  0.3  33   8.6  734.5 490  442  588  146  409  588  179
24 2011 153.8  0.9  0.9  0.0   0   8.7  743.1 455  455    0    0  434  494   60
25 2012 154.7  0.9  0.6  0.3  33   8.7  751.8 457  409  554  145  402  554  152
26 2013 155.6  0.9  0.6  0.3  33   8.8  760.6 516  461  627  166  452  627  175
27 2014 156.8  1.2  0.3  0.9  75  11.8  772.4 524  398  566  168  398  596  198
28 2015 157.7  0.9  0.6  0.3  33   8.9  781.3 463  431  528   97  384  528  144

Core Length:  149.7 mm
Core Density: 450 kg/m3
Cross-sectional Density:  427 kg/m3
Early/Latewood Threshold: 500 kg/m3
Attenuation Constant: 3.05

ÄÄÄÄÄÄÄÄÄÄÄÄÄÄÄÄÄÄÄÄÄÄÄÄÄÄÄÄÄÄÄÄÄÄÄÄÄÄÄÄÄÄÄÄÄÄÄÄÄÄÄÄÄÄÄÄÄÄÄÄÄÄÄÄÄÄÄÄÄÄÄÄÄÄÄÄÄÄÄ
Core : 36
ÄÄÄÄÄÄÄÂÄÄÄÄÄÄÄÄÄÄÄÄÄÄÄÄÄÄÄÄÄÄÄÄÄÂÄÄÄÄÄÄÄÄÄÄÂÄÄÄÄÄÄÄÄÄÄÄÄÄÄÄÄÄÄÄÄÄÄÄÄÄÄÄÄÄÄÄÄÄÄ
       ³Widths (mm)              ³ Areas    ³ Densities (kg/m3)
       ³                         ³ (cmý)    ³
Ring   ³Outer Ring Erly Late   % ³Incr Total³Ring E/Wd L/Wd Unif  Min  Max  Rng
 # Year³ Rad.      Wood Wood  LW ³          ³mean mean mean
ÄÄÄÄÄÄÄÁÄÄÄÄÄÄÄÄÄÄÄÄÄÄÄÄÄÄÄÄÄÄÄÄÄÁÄÄÄÄÄÄÄÄÄÄÁÄÄÄÄÄÄÄÄÄÄÄÄÄÄÄÄÄÄÄÄÄÄÄÄÄÄÄÄÄÄÄÄÄÄ

 2 1989  18.5 18.5 13.5  0.0   0  10.8   10.8 313  313    0    0  257  402  145
 3 1990  32.9 14.4 14.4  0.0   0  23.3   34.0 326  326    0    0  268  478  210
 4 1991  56.6 23.7 23.7  0.0   0  66.6  100.6 305  305    0    0  248  434  186
 5 1992  70.7 14.1 13.5  0.6   4  56.4  157.0 322  313  518  205  240  524  284
 6 1993  95.3 24.6 24.6  0.0   0 128.3  285.3 314  314    0    0  254  481  227
 7 1994 110.3 15.0 14.1  0.9   6  96.9  382.2 357  346  522  176  270  535  265
 8 1995 122.3 12.0 11.4  0.6   5  87.7  469.9 353  345  515  170  289  528  239
 9 1996 133.1 10.8 10.2  0.6   5  86.7  556.6 323  309  550  241  233  554  321
10 1997 144.5 11.4 11.1  0.3   2  99.4  656.0 344  340  524  184  270  524  254
11 1998 150.8  6.3  6.0  0.3   4  58.4  714.4 319  307  556  249  265  556  291
12 1999 157.7  6.9  6.6  0.3   4  66.9  781.3 357  348  561  213  275  561  286
13 2000 162.2  4.5  4.2  0.3   6  45.2  826.5 368  354  556  202  293  556  263
14 2001 166.7  4.5  3.9  0.6  13  46.5  873.0 370  336  594  258  297  634  337
15 2002 170.0  3.3  2.4  0.9  27  34.9  907.9 419  361  573  212  297  617  320
16 2003 173.6  3.6  2.7  0.9  24  38.9  946.8 414  374  534  160  334  555  221
17 2004 177.2  3.6  3.0  0.6  16  39.7  986.5 400  377  518  141  340  533  193
18 2005 180.2  3.0  2.4  0.6  20  33.7 1020.1 441  408  573  165  348  613  265
19 2006 184.1  3.9  3.0  0.9  23  44.6 1064.8 415  371  563  192  285  573  288
20 2007 188.0  3.9  3.0  0.9  23  45.6 1110.4 442  395  598  203  329  649  320
21 2008 192.2  4.2  3.0  1.2  28  50.2 1160.5 420  371  543  172  326  576  250
22 2009 196.4  4.2  3.0  1.2  28  51.3 1211.8 429  387  533  146  320  567  247
23 2010 201.5  5.1  4.2  0.9  17  63.8 1275.6 413  380  566  186  317  610  293
24 2011 206.6  5.1  3.6  1.5  29  65.4 1340.9 435  374  582  208  329  639  310
25 2012 211.1  4.5  3.9  0.6  13  59.1 1400.0 430  407  581  174  343  607  264
26 2013 215.0  3.9  3.3  0.6  15  52.2 1452.2 413  390  539  149  325  578  253
27 2014 218.9  3.9  2.4  1.5  38  53.2 1505.4 440  381  535  154  353  564  211
28 2015 222.8  3.9  2.7  1.2  30  54.1 1559.5 457  392  604  212  326  647  321

Core Length:  217.8 mm
Core Density: 382 kg/m3
Cross-sectional Density:  376 kg/m3
Early/Latewood Threshold: 500 kg/m3
Attenuation Constant: 3.05

ÄÄÄÄÄÄÄÄÄÄÄÄÄÄÄÄÄÄÄÄÄÄÄÄÄÄÄÄÄÄÄÄÄÄÄÄÄÄÄÄÄÄÄÄÄÄÄÄÄÄÄÄÄÄÄÄÄÄÄÄÄÄÄÄÄÄÄÄÄÄÄÄÄÄÄÄÄÄÄ
Core : 38
ÄÄÄÄÄÄÄÂÄÄÄÄÄÄÄÄÄÄÄÄÄÄÄÄÄÄÄÄÄÄÄÄÄÂÄÄÄÄÄÄÄÄÄÄÂÄÄÄÄÄÄÄÄÄÄÄÄÄÄÄÄÄÄÄÄÄÄÄÄÄÄÄÄÄÄÄÄÄÄ
       ³Widths (mm)              ³ Areas    ³ Densities (kg/m3)
       ³                         ³ (cmý)    ³
Ring   ³Outer Ring Erly Late   % ³Incr Total³Ring E/Wd L/Wd Unif  Min  Max  Rng
 # Year³ Rad.      Wood Wood  LW ³          ³mean mean mean
ÄÄÄÄÄÄÄÁÄÄÄÄÄÄÄÄÄÄÄÄÄÄÄÄÄÄÄÄÄÄÄÄÄÁÄÄÄÄÄÄÄÄÄÄÁÄÄÄÄÄÄÄÄÄÄÄÄÄÄÄÄÄÄÄÄÄÄÄÄÄÄÄÄÄÄÄÄÄÄ

 3 1991  22.7 22.7 14.7  0.0   0  16.2   16.2 332  332    0    0  241  476  235
 4 1992  48.2 25.5 24.3  1.2   4  56.8   73.0 317  306  540  234  253  576  323
 5 1993  71.0 22.8 22.2  0.6   2  85.4  158.4 330  325  510  185  258  514  256
 6 1994  83.9 12.9 11.7  1.2   9  62.8  221.1 367  350  534  184  291  548  257
 7 1995 101.0 17.1 16.2  0.9   5  99.3  320.5 365  355  540  185  287  560  273
 8 1996 112.1 11.1 10.2  0.9   8  74.3  394.8 352  337  529  192  261  552  291
 9 1997 119.0  6.9  6.3  0.6   8  50.1  444.9 358  342  534  192  278  561  283
10 1998 123.8  4.8  4.8  0.0   0  36.6  481.5 317  317    0    0  249  445  196
11 1999 128.0  4.2  3.6  0.6  14  33.2  514.7 404  380  549  169  291  587  296
12 2000 131.0  3.0  3.0  0.0   0  24.4  539.1 343  343    0    0  291  452  161
13 2001 132.8  1.8  1.8  0.0   0  14.9  554.0 412  412    0    0  371  436   65
14 2002 134.3  1.5  1.5  0.0   0  12.6  566.6 400  400    0    0  322  466  144
15 2003 135.8  1.5  1.5  0.0   0  12.7  579.4 383  383    0    0  353  438   85
16 2004 137.3  1.5  1.5  0.0   0  12.9  592.2 435  435    0    0  402  476   74
17 2005 138.5  1.2  1.2  0.0   0  10.4  602.6 428  428    0    0  397  480   83
18 2006 139.7  1.2  1.2  0.0   0  10.5  613.1 411  411    0    0  375  444   69
19 2007 140.6  0.9  0.9  0.0   0   7.9  621.0 474  474    0    0  443  492   49
20 2008 141.2  0.6  0.6  0.0   0   5.3  626.4 463  463    0    0  448  478   30
21 2009 141.8  0.6  0.6  0.0   0   5.3  631.7 495  495    0    0  491  499    8
22 2010 142.7  0.9  0.9  0.0   0   8.0  639.7 475  475    0    0  447  497   50
23 2011 143.6  0.9  0.9  0.0   0   8.1  647.8 391  391    0    0  354  437   83
24 2012 144.5  0.9  0.9  0.0   0   8.1  656.0 398  398    0    0  394  402    8
25 2013 145.4  0.9  0.6  0.3  33   8.2  664.2 456  433  502   69  391  502  111
26 2014 146.3  0.9  0.6  0.3  33   8.2  672.4 472  431  554  123  388  554  166
27 2015 147.5  1.2  0.9  0.3  25  11.1  683.5 430  406  502   96  342  502  160

Core Length:  139.8 mm
Core Density: 400 kg/m3
Cross-sectional Density:  366 kg/m3
Early/Latewood Threshold: 500 kg/m3
Attenuation Constant: 3.05

ÄÄÄÄÄÄÄÄÄÄÄÄÄÄÄÄÄÄÄÄÄÄÄÄÄÄÄÄÄÄÄÄÄÄÄÄÄÄÄÄÄÄÄÄÄÄÄÄÄÄÄÄÄÄÄÄÄÄÄÄÄÄÄÄÄÄÄÄÄÄÄÄÄÄÄÄÄÄÄ
Core : 44
ÄÄÄÄÄÄÄÂÄÄÄÄÄÄÄÄÄÄÄÄÄÄÄÄÄÄÄÄÄÄÄÄÄÂÄÄÄÄÄÄÄÄÄÄÂÄÄÄÄÄÄÄÄÄÄÄÄÄÄÄÄÄÄÄÄÄÄÄÄÄÄÄÄÄÄÄÄÄÄ
       ³Widths (mm)              ³ Areas    ³ Densities (kg/m3)
       ³                         ³ (cmý)    ³
Ring   ³Outer Ring Erly Late   % ³Incr Total³Ring E/Wd L/Wd Unif  Min  Max  Rng
 # Year³ Rad.      Wood Wood  LW ³          ³mean mean mean
ÄÄÄÄÄÄÄÁÄÄÄÄÄÄÄÄÄÄÄÄÄÄÄÄÄÄÄÄÄÄÄÄÄÁÄÄÄÄÄÄÄÄÄÄÁÄÄÄÄÄÄÄÄÄÄÄÄÄÄÄÄÄÄÄÄÄÄÄÄÄÄÄÄÄÄÄÄÄÄ

 3 1990  22.2 22.2 15.3  0.9   4  15.5   15.5 329  318  518  200  259  542  283
 4 1991  46.2 24.0 24.0  0.0   0  51.6   67.1 330  330    0    0  264  499  235
 5 1992  60.6 14.4 12.3  2.1  14  48.3  115.4 365  336  535  199  267  551  284
 6 1993  83.4 22.8 21.6  1.2   5 103.1  218.5 320  308  543  235  234  552  318
 7 1994  99.9 16.5 13.5  3.0  18  95.0  313.5 384  342  574  232  270  629  359
 8 1995 113.7 13.8 11.4  2.4  17  92.6  406.1 386  352  552  200  295  646  351
 9 1996 128.4 14.7 12.3  2.4  16 111.8  517.9 374  342  536  194  253  569  316
10 1997 139.8 11.4 10.8  0.6   5  96.1  614.0 395  386  555  169  296  594  298
11 1998 145.8  6.0  6.0  0.0   0  53.8  667.8 326  326    0    0  257  412  155
12 1999 152.4  6.6  6.3  0.3   4  61.8  729.7 402  395  555  160  286  555  269
13 2000 156.3  3.9  3.6  0.3   7  37.8  767.5 402  386  598  212  290  598  308
14 2001 160.8  4.5  4.2  0.3   6  44.8  812.3 370  360  514  154  297  514  217
15 2002 164.7  3.9  3.3  0.6  15  39.9  852.2 391  366  526  160  299  546  247
16 2003 166.5  1.8  1.8  0.0   0  18.7  870.9 409  409    0    0  357  498  141
17 2004 168.9  2.4  1.8  0.6  24  25.3  896.2 409  364  543  179  314  557  243
18 2005 171.3  2.4  2.4  0.0   0  25.7  921.9 416  416    0    0  317  489  172
19 2006 173.4  2.1  1.2  0.9  42  22.7  944.6 439  377  521  144  341  555  214
20 2007 175.2  1.8  1.5  0.3  16  19.7  964.3 436  413  547  134  323  547  224
21 2008 176.4  1.2  0.9  0.3  25  13.3  977.6 435  409  512  103  354  512  158
22 2009 177.6  1.2  1.2  0.0   0  13.3  990.9 403  403    0    0  358  451   93
23 2010 178.8  1.2  0.9  0.3  25  13.4 1004.3 437  400  548  148  365  548  183
24 2011 180.9  2.1  1.2  0.9  42  23.7 1028.1 433  353  540  187  312  582  270
25 2012 183.3  2.4  1.8  0.6  25  27.5 1055.5 410  374  519  145  294  536  242
26 2013 185.7  2.4  2.1  0.3  12  27.8 1083.4 425  406  559  153  360  559  199
27 2014 187.2  1.5  1.5  0.0   0  17.6 1100.9 383  383    0    0  327  445  118
28 2015 188.4  1.2  0.9  0.3  25  14.2 1115.1 416  362  579  217  344  579  235

Core Length:  182.4 mm
Core Density: 393 kg/m3
Cross-sectional Density:  380 kg/m3
Early/Latewood Threshold: 500 kg/m3
Attenuation Constant: 3.05

ÄÄÄÄÄÄÄÄÄÄÄÄÄÄÄÄÄÄÄÄÄÄÄÄÄÄÄÄÄÄÄÄÄÄÄÄÄÄÄÄÄÄÄÄÄÄÄÄÄÄÄÄÄÄÄÄÄÄÄÄÄÄÄÄÄÄÄÄÄÄÄÄÄÄÄÄÄÄÄ
Core : 51
ÄÄÄÄÄÄÄÂÄÄÄÄÄÄÄÄÄÄÄÄÄÄÄÄÄÄÄÄÄÄÄÄÄÂÄÄÄÄÄÄÄÄÄÄÂÄÄÄÄÄÄÄÄÄÄÄÄÄÄÄÄÄÄÄÄÄÄÄÄÄÄÄÄÄÄÄÄÄÄ
       ³Widths (mm)              ³ Areas    ³ Densities (kg/m3)
       ³                         ³ (cmý)    ³
Ring   ³Outer Ring Erly Late   % ³Incr Total³Ring E/Wd L/Wd Unif  Min  Max  Rng
 # Year³ Rad.      Wood Wood  LW ³          ³mean mean mean
ÄÄÄÄÄÄÄÁÄÄÄÄÄÄÄÄÄÄÄÄÄÄÄÄÄÄÄÄÄÄÄÄÄÁÄÄÄÄÄÄÄÄÄÄÁÄÄÄÄÄÄÄÄÄÄÄÄÄÄÄÄÄÄÄÄÄÄÄÄÄÄÄÄÄÄÄÄÄÄ

 3 1990  20.8 20.8 16.2  0.6   2  13.6   13.6 329  322  509  187  272  512  240
 4 1991  44.2 23.4 23.4  0.0   0  47.8   61.4 340  340    0    0  275  479  204
 5 1992  60.1 15.9 14.4  1.5   9  52.1  113.5 368  354  507  153  285  515  230
 6 1993  89.5 29.4 29.4  0.0   0 138.2  251.6 341  341    0    0  264  488  224
 7 1994 105.4 15.9 13.8  2.1  13  97.4  349.0 385  359  552  193  288  591  303
 8 1995 118.3 12.9 12.0  0.9   6  90.7  439.7 383  371  536  165  313  556  243
 9 1996 126.4  8.1  7.8  0.3   3  62.3  501.9 354  348  507  159  289  507  218
10 1997 133.3  6.9  5.7  1.2  17  56.3  558.2 399  370  536  166  289  542  253
11 1998 139.3  6.0  5.4  0.6  10  51.4  609.6 377  354  588  234  304  596  292
12 1999 145.6  6.3  5.1  1.2  19  56.4  666.0 437  410  554  144  334  603  269
13 2000 149.5  3.9  3.3  0.6  15  36.2  702.2 425  395  589  194  333  628  295
14 2001 154.3  4.8  3.9  0.9  18  45.8  748.0 415  370  610  240  328  683  355
15 2002 159.1  4.8  3.9  0.9  18  47.3  795.2 442  402  614  212  326  690  364
16 2003 163.0  3.9  3.3  0.6  15  39.5  834.7 406  382  536  154  345  543  198
17 2004 166.3  3.3  2.7  0.6  18  34.1  868.8 430  386  628  242  357  640  283
18 2005 168.7  2.4  1.8  0.6  24  25.3  894.1 467  430  579  149  380  599  219
19 2006 169.9  1.2  1.2  0.0   0  12.8  906.9 434  434    0    0  397  488   91
20 2007 171.1  1.2  0.9  0.3  25  12.9  919.7 461  436  537  101  396  537  141
21 2008 172.3  1.2  0.9  0.3  25  12.9  932.7 448  418  540  122  400  540  140
22 2009 173.2  0.9  0.6  0.3  33   9.8  942.4 489  450  569  119  437  569  132
23 2010 174.4  1.2  0.9  0.3  25  13.1  955.5 464  427  575  148  406  575  169
24 2011 175.6  1.2  1.2  0.0   0  13.2  968.7 417  417    0    0  399  441   42
25 2012 176.8  1.2  0.9  0.3  25  13.3  982.0 450  410  569  159  389  569  180
26 2013 178.0  1.2  0.9  0.3  25  13.4  995.4 446  402  580  178  399  580  181
27 2014 179.2  1.2  0.9  0.3  24  13.5 1008.8 470  429  594  165  393  594  201
28 2015 180.7  1.5  0.6  0.9  60  17.0 1025.8 489  415  539  124  397  592  195

Core Length:  176.7 mm
Core Density: 417 kg/m3
Cross-sectional Density:  395 kg/m3
Early/Latewood Threshold: 500 kg/m3
Attenuation Constant: 3.05

ÄÄÄÄÄÄÄÄÄÄÄÄÄÄÄÄÄÄÄÄÄÄÄÄÄÄÄÄÄÄÄÄÄÄÄÄÄÄÄÄÄÄÄÄÄÄÄÄÄÄÄÄÄÄÄÄÄÄÄÄÄÄÄÄÄÄÄÄÄÄÄÄÄÄÄÄÄÄÄ
Core : 57
ÄÄÄÄÄÄÄÂÄÄÄÄÄÄÄÄÄÄÄÄÄÄÄÄÄÄÄÄÄÄÄÄÄÂÄÄÄÄÄÄÄÄÄÄÂÄÄÄÄÄÄÄÄÄÄÄÄÄÄÄÄÄÄÄÄÄÄÄÄÄÄÄÄÄÄÄÄÄÄ
       ³Widths (mm)              ³ Areas    ³ Densities (kg/m3)
       ³                         ³ (cmý)    ³
Ring   ³Outer Ring Erly Late   % ³Incr Total³Ring E/Wd L/Wd Unif  Min  Max  Rng
 # Year³ Rad.      Wood Wood  LW ³          ³mean mean mean
ÄÄÄÄÄÄÄÁÄÄÄÄÄÄÄÄÄÄÄÄÄÄÄÄÄÄÄÄÄÄÄÄÄÁÄÄÄÄÄÄÄÄÄÄÁÄÄÄÄÄÄÄÄÄÄÄÄÄÄÄÄÄÄÄÄÄÄÄÄÄÄÄÄÄÄÄÄÄÄ

 3 1990  42.7 42.7 17.7  0.0   0  57.3   57.3 344  344    0    0  275  498  223
 4 1991  64.6 21.9 20.4  1.5   6  73.8  131.1 362  351  517  166  286  535  249
 5 1992  79.0 14.4 13.8  0.6   4  65.0  196.1 373  367  518  151  305  534  229
 6 1993 100.6 21.6 20.4  1.2   5 121.9  317.9 350  339  538  199  271  551  280
 7 1994 113.8 13.2 11.4  1.8  13  88.9  406.9 396  373  544  171  291  579  288
 8 1995 125.5 11.7 10.2  1.5  12  88.0  494.8 425  405  559  154  321  602  281
 9 1996 139.3 13.8 12.9  0.9   6 114.8  609.6 379  368  526  158  280  532  252
10 1997 152.2 12.9 10.8  2.1  16 118.1  727.7 406  381  537  156  310  555  245
11 1998 159.7  7.5  7.2  0.3   4  73.5  801.2 355  347  560  213  290  560  270
12 1999 166.9  7.2  6.3  0.9  12  73.9  875.1 403  387  515  128  310  523  213
13 2000 170.8  3.9  3.6  0.3   7  41.4  916.5 393  381  538  157  309  538  229
14 2001 175.0  4.2  3.3  0.9  21  45.6  962.1 389  343  559  216  302  600  298
15 2002 178.0  3.0  2.4  0.6  20  33.3  995.4 441  401  600  199  323  635  312
16 2003 182.5  4.5  3.3  1.2  26  51.0 1046.3 442  402  553  151  313  575  262
17 2004 187.3  4.8  2.7  2.1  43  55.8 1102.1 461  384  561  177  341  613  272
18 2005 192.4  5.1  2.7  2.4  47  60.8 1162.9 473  382  576  194  344  665  321
19 2006 196.9  4.5  2.4  2.1  46  55.0 1218.0 466  371  575  204  330  619  289
20 2007 200.5  3.6  1.8  1.8  50  44.9 1262.9 494  399  589  190  351  678  327
21 2008 203.5  3.0  1.8  1.2  40  38.1 1301.0 457  394  550  156  334  602  268
22 2009 205.0  1.5  0.9  0.6  40  19.3 1320.3 471  415  555  140  382  565  183
23 2010 206.5  1.5  1.5  0.0   0  19.4 1339.6 403  403    0    0  359  427   68
24 2011 208.0  1.5  1.2  0.3  20  19.5 1359.2 445  425  527  102  391  527  136
25 2012 208.9  0.9  0.9  0.0   0  11.8 1371.0 412  412    0    0  377  472   95
26 2013 209.5  0.6  0.6  0.0   0   7.9 1378.9 425  425    0    0  375  476  101
27 2014 210.7  1.2  0.9  0.3  24  15.8 1394.7 430  394  540  146  342  540  198
28 2015 212.2  1.5  1.5  0.0   0  19.9 1414.6 403  403    0    0  319  488  169

Core Length:  187.2 mm
Core Density: 415 kg/m3
Cross-sectional Density:  404 kg/m3
Early/Latewood Threshold: 500 kg/m3
Attenuation Constant: 3.05

ÄÄÄÄÄÄÄÄÄÄÄÄÄÄÄÄÄÄÄÄÄÄÄÄÄÄÄÄÄÄÄÄÄÄÄÄÄÄÄÄÄÄÄÄÄÄÄÄÄÄÄÄÄÄÄÄÄÄÄÄÄÄÄÄÄÄÄÄÄÄÄÄÄÄÄÄÄÄÄ
Core : 59
ÄÄÄÄÄÄÄÂÄÄÄÄÄÄÄÄÄÄÄÄÄÄÄÄÄÄÄÄÄÄÄÄÄÂÄÄÄÄÄÄÄÄÄÄÂÄÄÄÄÄÄÄÄÄÄÄÄÄÄÄÄÄÄÄÄÄÄÄÄÄÄÄÄÄÄÄÄÄÄ
       ³Widths (mm)              ³ Areas    ³ Densities (kg/m3)
       ³                         ³ (cmý)    ³
Ring   ³Outer Ring Erly Late   % ³Incr Total³Ring E/Wd L/Wd Unif  Min  Max  Rng
 # Year³ Rad.      Wood Wood  LW ³          ³mean mean mean
ÄÄÄÄÄÄÄÁÄÄÄÄÄÄÄÄÄÄÄÄÄÄÄÄÄÄÄÄÄÄÄÄÄÁÄÄÄÄÄÄÄÄÄÄÁÄÄÄÄÄÄÄÄÄÄÄÄÄÄÄÄÄÄÄÄÄÄÄÄÄÄÄÄÄÄÄÄÄÄ

 1 1989  14.1 14.1 14.1  0.0   0   6.2    6.2 341  341    0    0  267  481  214
 2 1990  36.3 22.2 21.9  0.3   1  35.2   41.4 304  301  536  235  247  536  289
 3 1991  52.8 16.5 15.9  0.6   3  46.2   87.6 348  342  514  172  254  526  272
 4 1992  62.1  9.3  9.0  0.3   3  33.6  121.2 330  323  534  211  269  534  265
 5 1993  75.0 12.9 12.3  0.6   4  55.6  176.7 338  328  543  215  262  566  304
 6 1994  85.2 10.2  8.4  1.8  17  51.3  228.0 406  359  627  268  293  681  388
 7 1995  91.8  6.6  5.7  0.9  13  36.7  264.7 395  368  570  202  322  604  282
 8 1996 100.8  9.0  8.4  0.6   6  54.5  319.2 360  347  550  203  276  582  306
 9 1997 109.2  8.4  6.6  1.8  21  55.4  374.6 400  360  548  188  269  606  337
10 1998 114.9  5.7  5.4  0.3   5  40.1  414.8 345  331  584  253  260  584  324
11 1999 119.4  4.5  3.9  0.6  13  33.1  447.9 403  381  551  170  293  594  301
12 2000 123.6  4.2  3.6  0.6  14  32.1  479.9 399  378  524  146  314  530  216
13 2001 127.5  3.9  3.3  0.6  15  30.8  510.7 368  332  567  235  291  591  300
14 2002 130.8  3.3  3.0  0.3   9  26.8  537.5 381  358  618  260  290  618  328
15 2003 134.1  3.3  3.0  0.3   9  27.5  564.9 389  375  526  151  317  526  209
16 2004 138.0  3.9  3.0  0.9  23  33.3  598.3 395  347  554  207  298  582  284
17 2005 141.3  3.3  3.0  0.3   9  29.0  627.2 395  378  568  190  289  568  279
18 2006 143.4  2.1  1.8  0.3  14  18.8  646.0 377  354  512  158  308  512  204
19 2007 145.2  1.8  1.2  0.6  33  16.3  662.3 424  355  562  207  289  621  332
20 2008 147.3  2.1  1.5  0.6  28  19.3  681.6 448  382  612  230  302  622  320
21 2009 149.7  2.4  1.8  0.6  24  22.4  704.0 442  397  576  179  301  580  279
22 2010 151.8  2.1  1.8  0.3  14  19.9  723.9 432  399  631  232  329  631  302
23 2011 154.5  2.7  2.4  0.3  11  26.0  749.9 373  350  560  210  304  560  256
24 2012 157.2  2.7  2.4  0.3  11  26.4  776.3 395  382  503  121  293  503  210
25 2013 159.9  2.7  2.1  0.6  22  26.9  803.2 392  340  576  236  283  609  326
26 2014 162.6  2.7  1.5  1.2  44  27.4  830.6 429  343  536  193  284  562  278
27 2015 165.9  3.3  2.1  1.2  36  34.1  864.7 446  376  568  192  302  619  317

Core Length:  165.9 mm
Core Density: 387 kg/m3
Cross-sectional Density:  383 kg/m3
Early/Latewood Threshold: 500 kg/m3
Attenuation Constant: 3.05

ÄÄÄÄÄÄÄÄÄÄÄÄÄÄÄÄÄÄÄÄÄÄÄÄÄÄÄÄÄÄÄÄÄÄÄÄÄÄÄÄÄÄÄÄÄÄÄÄÄÄÄÄÄÄÄÄÄÄÄÄÄÄÄÄÄÄÄÄÄÄÄÄÄÄÄÄÄÄÄ
Core : 67
ÄÄÄÄÄÄÄÂÄÄÄÄÄÄÄÄÄÄÄÄÄÄÄÄÄÄÄÄÄÄÄÄÄÂÄÄÄÄÄÄÄÄÄÄÂÄÄÄÄÄÄÄÄÄÄÄÄÄÄÄÄÄÄÄÄÄÄÄÄÄÄÄÄÄÄÄÄÄÄ
       ³Widths (mm)              ³ Areas    ³ Densities (kg/m3)
       ³                         ³ (cmý)    ³
Ring   ³Outer Ring Erly Late   % ³Incr Total³Ring E/Wd L/Wd Unif  Min  Max  Rng
 # Year³ Rad.      Wood Wood  LW ³          ³mean mean mean
ÄÄÄÄÄÄÄÁÄÄÄÄÄÄÄÄÄÄÄÄÄÄÄÄÄÄÄÄÄÄÄÄÄÁÄÄÄÄÄÄÄÄÄÄÁÄÄÄÄÄÄÄÄÄÄÄÄÄÄÄÄÄÄÄÄÄÄÄÄÄÄÄÄÄÄÄÄÄÄ

 3 1990  30.3 30.3 16.5  1.8   5  28.8   28.8 355  333  550  217  276  604  328
 4 1991  52.2 21.9 20.7  1.2   5  56.8   85.6 357  347  523  176  286  542  256
 5 1992  66.9 14.7 13.5  1.2   8  55.0  140.6 390  377  532  155  319  578  259
 6 1993  86.4 19.5 16.2  3.3  16  93.9  234.5 396  364  554  190  306  605  299
 7 1994 103.2 16.8 13.2  3.6  21 100.1  334.6 446  404  601  197  340  694  354
 8 1995 116.7 13.5  9.9  3.6  26  93.3  427.9 445  402  563  161  341  648  307
 9 1996 129.6 12.9 12.0  0.9   6  99.8  527.7 388  376  551  175  301  571  270
10 1997 143.4 13.8 11.4  2.4  17 118.4  646.0 419  386  574  188  306  618  312
11 1998 152.1  8.7  7.5  1.2  13  80.8  726.8 393  369  547  178  299  653  354
12 1999 160.5  8.4  6.6  1.8  21  82.5  809.3 410  376  536  160  284  556  272
13 2000 166.2  5.7  4.5  1.2  21  58.5  867.8 415  368  593  225  269  678  409
14 2001 172.5  6.3  5.1  1.2  19  67.0  934.8 415  363  633  270  297  676  379
15 2002 177.0  4.5  3.6  0.9  20  49.4  984.2 389  341  582  241  282  630  348
16 2003 182.1  5.1  3.6  1.5  29  57.5 1041.8 420  370  540  170  291  558  267
17 2004 186.3  4.2  3.3  0.9  21  48.6 1090.4 412  361  597  236  304  643  339
18 2005 190.2  3.9  3.0  0.9  23  46.1 1136.5 426  382  572  190  310  608  298
19 2006 192.6  2.4  1.8  0.6  25  28.9 1165.4 396  351  531  180  286  559  273
20 2007 194.4  1.8  1.2  0.6  33  21.9 1187.3 419  361  535  174  316  547  231
21 2008 196.5  2.1  1.8  0.3  14  25.8 1213.0 403  373  583  210  313  583  270
22 2009 198.0  1.5  0.9  0.6  40  18.6 1231.6 432  350  555  205  329  565  236
23 2010 200.4  2.4  2.1  0.3  12  30.0 1261.7 391  364  578  214  312  578  266
24 2011 202.8  2.4  1.8  0.6  25  30.4 1292.1 404  352  559  207  298  618  320
25 2012 205.2  2.4  2.4  0.0   0  30.8 1322.8 374  374    0    0  286  469  183
26 2013 207.0  1.8  1.8  0.0   0  23.3 1346.1 377  377    0    0  299  477  178
27 2014 208.8  1.8  1.2  0.6  33  23.5 1369.7 414  339  565  226  294  568  274
28 2015 210.6  1.8  1.5  0.3  16  23.7 1393.4 406  366  602  236  290  602  312

Core Length:  198.6 mm
Core Density: 403 kg/m3
Cross-sectional Density:  406 kg/m3
Early/Latewood Threshold: 500 kg/m3
Attenuation Constant: 3.05

ÄÄÄÄÄÄÄÄÄÄÄÄÄÄÄÄÄÄÄÄÄÄÄÄÄÄÄÄÄÄÄÄÄÄÄÄÄÄÄÄÄÄÄÄÄÄÄÄÄÄÄÄÄÄÄÄÄÄÄÄÄÄÄÄÄÄÄÄÄÄÄÄÄÄÄÄÄÄÄ
Core : 71
ÄÄÄÄÄÄÄÂÄÄÄÄÄÄÄÄÄÄÄÄÄÄÄÄÄÄÄÄÄÄÄÄÄÂÄÄÄÄÄÄÄÄÄÄÂÄÄÄÄÄÄÄÄÄÄÄÄÄÄÄÄÄÄÄÄÄÄÄÄÄÄÄÄÄÄÄÄÄÄ
       ³Widths (mm)              ³ Areas    ³ Densities (kg/m3)
       ³                         ³ (cmý)    ³
Ring   ³Outer Ring Erly Late   % ³Incr Total³Ring E/Wd L/Wd Unif  Min  Max  Rng
 # Year³ Rad.      Wood Wood  LW ³          ³mean mean mean
ÄÄÄÄÄÄÄÁÄÄÄÄÄÄÄÄÄÄÄÄÄÄÄÄÄÄÄÄÄÄÄÄÄÁÄÄÄÄÄÄÄÄÄÄÁÄÄÄÄÄÄÄÄÄÄÄÄÄÄÄÄÄÄÄÄÄÄÄÄÄÄÄÄÄÄÄÄÄÄ

 1 1989  12.6 12.6 11.4  1.2   9   5.0    5.0 399  385  530  145  249  588  339
 2 1990  33.3 20.7 18.6  2.1  10  29.8   34.8 403  384  572  188  346  624  278
 3 1991  51.6 18.3 17.1  1.2   6  48.8   83.6 404  397  513  116  338  538  200
 4 1992  65.1 13.5 11.4  2.1  15  49.5  133.1 399  372  544  172  309  597  288
 5 1993  87.6 22.5 21.3  1.2   5 107.9  241.1 362  353  533  180  301  560  259
 6 1994  99.3 11.7 10.8  0.9   7  68.7  309.8 375  357  585  228  271  623  352
 7 1995 106.8  7.5  6.3  1.2  16  48.6  358.3 414  389  547  158  330  573  243
 8 1996 111.9  5.1  4.8  0.3   5  35.0  393.4 354  344  515  171  302  515  213
 9 1997 115.2  3.3  3.0  0.3   9  23.5  416.9 406  393  535  142  332  535  203
10 1998 119.4  4.2  2.4  1.8  42  31.0  447.9 460  379  568  189  308  643  335
11 1999 123.0  3.6  3.0  0.6  16  27.4  475.3 420  389  574  185  319  604  285
12 2000 125.7  2.7  1.2  1.5  55  21.1  496.4 483  401  549  148  332  589  257
13 2001 128.1  2.4  1.2  1.2  49  19.1  515.5 479  401  557  156  378  570  192
14 2002 130.8  2.7  1.5  1.2  44  22.0  537.5 475  410  556  146  357  618  261
15 2003 132.9  2.1  1.5  0.6  28  17.4  554.9 477  420  622  202  373  632  259
16 2004 134.1  1.2  0.6  0.6  50  10.1  564.9 516  468  564   96  437  600  163
17 2005 135.0  0.9  0.9  0.0   0   7.6  572.6 464  464    0    0  456  476   20
18 2006 136.2  1.2  0.9  0.3  24  10.2  582.8 472  416  640  224  354  640  286
19 2007 137.4  1.2  0.6  0.6  50  10.3  593.1 492  403  582  179  379  587  208
20 2008 138.6  1.2  0.6  0.6  50  10.4  603.5 525  441  609  168  433  631  198
21 2009 139.2  0.6  0.3  0.3  49   5.2  608.7 539  433  646  213  433  646  213
22 2010 140.1  0.9  0.3  0.6  66   7.9  616.6 509  453  537   84  453  559  106
23 2011 140.7  0.6  0.3  0.3  49   5.3  621.9 525  470  581  111  470  581  111
24 2012 141.3  0.6  0.0  0.6 100   5.3  627.2 521    0  521  521  509  533   24
25 2013 142.2  0.9  0.6  0.3  33   8.0  635.3 475  462  503   41  451  503   52
26 2014 143.4  1.2  0.9  0.3  25  10.8  646.0 476  447  561  114  432  561  129
27 2015 144.0  0.6  0.6  0.0   0   5.4  651.4 390  390    0    0  304  476  172

Core Length:  144.0 mm
Core Density: 452 kg/m3
Cross-sectional Density:  417 kg/m3
Early/Latewood Threshold: 500 kg/m3
Attenuation Constant: 3.05

File: trials completed/FR10_Glengarry_finished/Densitometry/Densitometer scan files/GLEN31.DAT
File : C:\DENSITOM\GLENGA~1\GLEN31.DAT
Cores :
16
27
29
31
35
42
45
48
50
53
62
72

ÄÄÄÄÄÄÄÄÄÄÄÄÄÄÄÄÄÄÄÄÄÄÄÄÄÄÄÄÄÄÄÄÄÄÄÄÄÄÄÄÄÄÄÄÄÄÄÄÄÄÄÄÄÄÄÄÄÄÄÄÄÄÄÄÄÄÄÄÄÄÄÄÄÄÄÄÄÄÄ
Core : 16
ÄÄÄÄÄÄÄÂÄÄÄÄÄÄÄÄÄÄÄÄÄÄÄÄÄÄÄÄÄÄÄÄÄÂÄÄÄÄÄÄÄÄÄÄÂÄÄÄÄÄÄÄÄÄÄÄÄÄÄÄÄÄÄÄÄÄÄÄÄÄÄÄÄÄÄÄÄÄÄ
       ³Widths (mm)              ³ Areas    ³ Densities (kg/m3)
       ³                         ³ (cmý)    ³
Ring   ³Outer Ring Erly Late   % ³Incr Total³Ring E/Wd L/Wd Unif  Min  Max  Rng
 # Year³ Rad.      Wood Wood  LW ³          ³mean mean mean
ÄÄÄÄÄÄÄÁÄÄÄÄÄÄÄÄÄÄÄÄÄÄÄÄÄÄÄÄÄÄÄÄÄÁÄÄÄÄÄÄÄÄÄÄÁÄÄÄÄÄÄÄÄÄÄÄÄÄÄÄÄÄÄÄÄÄÄÄÄÄÄÄÄÄÄÄÄÄÄ

 3 1990  28.3 28.3 16.8  1.5   5  25.2   25.2 333  317  517  200  252  532  280
 4 1991  55.3 27.0 26.1  0.9   3  70.9   96.1 326  319  531  212  254  545  291
 5 1992  69.7 14.4 12.9  1.5  10  56.5  152.6 360  342  523  181  270  550  280
 6 1993  94.9 25.2 23.1  2.1   8 130.3  282.9 346  328  540  212  266  588  322
 7 1994 110.2 15.3 13.5  1.8  11  98.6  381.5 372  344  578  234  274  604  330
 8 1995 120.1  9.9  8.1  1.8  18  71.6  453.1 424  393  563  170  344  638  294
 9 1996 129.7  9.6  8.7  0.9   9  75.3  528.5 386  370  543  173  312  571  259
10 1997 139.0  9.3  8.1  1.2  12  78.5  607.0 409  383  588  205  338  638  300
11 1998 144.7  5.7  5.1  0.6  10  50.8  657.8 360  333  593  260  306  635  329
12 1999 150.7  6.0  5.4  0.6  10  55.7  713.5 412  396  563  167  317  593  276
13 2000 154.3  3.6  3.0  0.6  16  34.5  748.0 407  381  538  157  305  539  234
14 2001 157.6  3.3  2.7  0.6  18  32.3  780.3 393  354  570  216  318  592  274
15 2002 160.3  2.7  2.7  0.0   0  27.0  807.3 404  404    0    0  314  486  172
16 2003 163.0  2.7  2.4  0.3  11  27.4  834.7 446  436  522   86  393  522  129
17 2004 166.3  3.3  2.7  0.6  18  34.1  868.8 433  395  601  206  332  602  270
18 2005 169.3  3.0  2.1  0.9  30  31.6  900.5 429  383  535  152  328  571  243
19 2006 172.3  3.0  2.1  0.9  30  32.2  932.7 447  389  584  195  338  608  270
20 2007 175.9  3.6  2.4  1.2  33  39.4  972.0 454  388  586  198  318  676  358
21 2008 179.8  3.9  2.4  1.5  38  43.6 1015.6 460  387  576  189  323  670  347
22 2009 182.5  2.7  1.8  0.9  33  30.7 1046.3 445  387  562  175  332  605  273
23 2010 186.1  3.6  3.0  0.6  16  41.7 1088.0 400  367  565  198  307  582  275
24 2011 190.9  4.8  3.9  0.9  18  56.9 1144.9 407  369  570  201  330  605  275
25 2012 195.1  4.2  3.6  0.6  14  50.9 1195.8 398  367  585  218  305  644  339
26 2013 199.0  3.9  3.3  0.6  15  48.3 1244.1 380  349  548  199  323  591  268
27 2014 202.3  3.3  2.4  0.9  27  41.6 1285.7 416  370  541  171  304  566  262
28 2015 206.5  4.2  3.0  1.2  28  53.9 1339.6 426  361  589  228  195  624  429

Core Length:  196.5 mm
Core Density: 402 kg/m3
Cross-sectional Density:  395 kg/m3
Early/Latewood Threshold: 500 kg/m3
Attenuation Constant: 3.05

ÄÄÄÄÄÄÄÄÄÄÄÄÄÄÄÄÄÄÄÄÄÄÄÄÄÄÄÄÄÄÄÄÄÄÄÄÄÄÄÄÄÄÄÄÄÄÄÄÄÄÄÄÄÄÄÄÄÄÄÄÄÄÄÄÄÄÄÄÄÄÄÄÄÄÄÄÄÄÄ
Core : 27
ÄÄÄÄÄÄÄÂÄÄÄÄÄÄÄÄÄÄÄÄÄÄÄÄÄÄÄÄÄÄÄÄÄÂÄÄÄÄÄÄÄÄÄÄÂÄÄÄÄÄÄÄÄÄÄÄÄÄÄÄÄÄÄÄÄÄÄÄÄÄÄÄÄÄÄÄÄÄÄ
       ³Widths (mm)              ³ Areas    ³ Densities (kg/m3)
       ³                         ³ (cmý)    ³
Ring   ³Outer Ring Erly Late   % ³Incr Total³Ring E/Wd L/Wd Unif  Min  Max  Rng
 # Year³ Rad.      Wood Wood  LW ³          ³mean mean mean
ÄÄÄÄÄÄÄÁÄÄÄÄÄÄÄÄÄÄÄÄÄÄÄÄÄÄÄÄÄÄÄÄÄÁÄÄÄÄÄÄÄÄÄÄÁÄÄÄÄÄÄÄÄÄÄÄÄÄÄÄÄÄÄÄÄÄÄÄÄÄÄÄÄÄÄÄÄÄÄ

 3 1990  28.4 28.4 20.1  0.3   1  25.3   25.3 305  301  553  252  250  553  303
 4 1991  50.3 21.9 21.3  0.6   2  54.1   79.5 309  304  505  201  241  508  267
 5 1992  66.2 15.9 15.0  0.9   5  58.2  137.7 353  343  524  181  275  551  276
 6 1993  86.3 20.1 19.5  0.6   2  96.3  234.0 329  322  539  217  247  556  309
 7 1994 100.1 13.8 12.0  1.8  13  80.8  314.8 368  340  554  214  278  606  328
 8 1995 109.7  9.6  9.0  0.6   6  63.3  378.1 366  354  542  188  294  580  286
 9 1996 119.0  9.3  9.0  0.3   3  66.8  444.9 339  331  565  234  277  565  288
10 1997 125.9  6.9  6.0  0.9  13  53.1  498.0 387  361  558  197  308  600  292
11 1998 131.3  5.4  5.4  0.0   0  43.6  541.6 366  366    0    0  312  451  139
12 1999 136.7  5.4  4.5  0.9  16  45.5  587.1 425  404  532  128  297  576  279
13 2000 140.3  3.6  2.7  0.9  25  31.3  618.4 420  389  514  125  324  530  206
14 2001 145.4  5.1  3.9  1.2  23  45.8  664.2 447  394  618  224  353  666  313
15 2002 148.7  3.3  2.1  1.2  36  30.5  694.7 473  426  556  130  386  623  237
16 2003 152.0  3.3  2.4  0.9  27  31.2  725.8 453  417  547  130  389  569  180
17 2004 155.0  3.0  2.4  0.6  20  28.9  754.8 433  404  546  142  370  573  203
18 2005 156.2  1.2  1.2  0.0   0  11.7  766.5 447  447    0    0  404  495   91
19 2006 157.7  1.5  1.5  0.0   0  14.8  781.3 362  362    0    0  325  398   73
20 2007 159.2  1.5  0.9  0.6  40  14.9  796.2 461  379  583  204  353  637  284
21 2008 161.6  2.4  1.2  1.2  50  24.2  820.4 492  398  586  188  350  643  293
22 2009 164.0  2.4  1.2  1.2  50  24.5  845.0 491  413  569  156  379  602  223
23 2010 167.0  3.0  2.4  0.6  20  31.2  876.2 436  396  600  204  353  645  292
24 2011 169.4  2.4  2.1  0.3  12  25.4  901.5 438  408  650  242  352  650  298
25 2012 171.5  2.1  1.2  0.9  42  22.5  924.0 440  354  555  201  329  601  272
26 2013 173.0  1.5  0.9  0.6  40  16.2  940.2 470  394  585  191  364  620  256
27 2014 175.7  2.7  1.5  1.2  44  29.6  969.8 480  405  575  170  324  633  309
28 2015 178.4  2.7  1.2  1.5  55  30.0  999.9 484  371  574  203  358  620  262

Core Length:  170.4 mm
Core Density: 414 kg/m3
Cross-sectional Density:  395 kg/m3
Early/Latewood Threshold: 500 kg/m3
Attenuation Constant: 3.05

ÄÄÄÄÄÄÄÄÄÄÄÄÄÄÄÄÄÄÄÄÄÄÄÄÄÄÄÄÄÄÄÄÄÄÄÄÄÄÄÄÄÄÄÄÄÄÄÄÄÄÄÄÄÄÄÄÄÄÄÄÄÄÄÄÄÄÄÄÄÄÄÄÄÄÄÄÄÄÄ
Core : 29
ÄÄÄÄÄÄÄÂÄÄÄÄÄÄÄÄÄÄÄÄÄÄÄÄÄÄÄÄÄÄÄÄÄÂÄÄÄÄÄÄÄÄÄÄÂÄÄÄÄÄÄÄÄÄÄÄÄÄÄÄÄÄÄÄÄÄÄÄÄÄÄÄÄÄÄÄÄÄÄ
       ³Widths (mm)              ³ Areas    ³ Densities (kg/m3)
       ³                         ³ (cmý)    ³
Ring   ³Outer Ring Erly Late   % ³Incr Total³Ring E/Wd L/Wd Unif  Min  Max  Rng
 # Year³ Rad.      Wood Wood  LW ³          ³mean mean mean
ÄÄÄÄÄÄÄÁÄÄÄÄÄÄÄÄÄÄÄÄÄÄÄÄÄÄÄÄÄÄÄÄÄÁÄÄÄÄÄÄÄÄÄÄÁÄÄÄÄÄÄÄÄÄÄÄÄÄÄÄÄÄÄÄÄÄÄÄÄÄÄÄÄÄÄÄÄÄÄ

 3 1990  21.7 21.7 17.7  0.0   0  14.8   14.8 300  300    0    0  220  466  246
 4 1991  48.4 26.7 26.7  0.0   0  58.8   73.6 291  291    0    0  226  451  225
 5 1992  65.2 16.8 16.2  0.6   3  60.0  133.6 336  328  562  234  257  572  315
 6 1993  92.8 27.6 27.6  0.0   0 137.0  270.5 320  320    0    0  223  485  262
 7 1994 110.2 17.4 16.2  1.2   6 111.0  381.5 331  316  540  224  254  567  313
 8 1995 121.0 10.8 10.8  0.0   0  78.4  460.0 340  340    0    0  274  493  219
 9 1996 133.3 12.3 12.0  0.3   2  98.3  558.2 316  311  516  205  240  516  276
10 1997 145.6 12.3 11.7  0.6   4 107.8  666.0 333  323  528  205  265  534  269
11 1998 151.9  6.3  6.3  0.0   0  58.9  724.9 314  314    0    0  276  473  197
12 1999 157.0  5.1  4.8  0.3   5  49.5  774.4 383  373  554  181  287  554  267
13 2000 160.3  3.3  3.0  0.3   9  32.9  807.3 368  355  501  146  277  501  224
14 2001 163.6  3.3  3.0  0.3   9  33.6  840.8 360  340  563  223  299  563  264
15 2002 166.3  2.7  2.1  0.6  22  28.0  868.8 379  337  527  190  298  540  242
16 2003 169.0  2.7  2.7  0.0   0  28.4  897.3 379  379    0    0  321  499  178
17 2004 171.4  2.4  2.1  0.3  12  25.7  922.9 377  349  567  218  286  567  281
18 2005 173.8  2.4  1.2  1.2  50  26.0  949.0 438  353  524  171  297  535  238
19 2006 176.8  3.0  2.4  0.6  20  33.0  982.0 418  376  583  207  313  604  291
20 2007 179.8  3.0  2.1  0.9  30  33.6 1015.6 399  334  550  216  299  649  350
21 2008 182.2  2.4  1.8  0.6  24  27.3 1042.9 436  407  522  115  308  542  234
22 2009 184.0  1.8  1.2  0.6  33  20.7 1063.6 430  375  542  167  328  559  231
23 2010 185.8  1.8  1.5  0.3  16  20.9 1084.5 416  389  550  161  311  550  239
24 2011 188.5  2.7  2.4  0.3  11  31.7 1116.3 385  368  518  150  322  518  196
25 2012 190.9  2.4  1.8  0.6  24  28.6 1144.9 414  378  521  143  313  531  218
26 2013 192.7  1.8  1.8  0.0   0  21.7 1166.6 401  401    0    0  357  475  118
27 2014 194.5  1.8  1.8  0.0   0  21.9 1188.5 394  394    0    0  294  496  202
28 2015 196.6  2.1  1.2  0.9  42  25.8 1214.3 448  368  555  187  337  570  233

Core Length:  192.6 mm
Core Density: 373 kg/m3
Cross-sectional Density:  353 kg/m3
Early/Latewood Threshold: 500 kg/m3
Attenuation Constant: 3.05

ÄÄÄÄÄÄÄÄÄÄÄÄÄÄÄÄÄÄÄÄÄÄÄÄÄÄÄÄÄÄÄÄÄÄÄÄÄÄÄÄÄÄÄÄÄÄÄÄÄÄÄÄÄÄÄÄÄÄÄÄÄÄÄÄÄÄÄÄÄÄÄÄÄÄÄÄÄÄÄ
Core : 31
ÄÄÄÄÄÄÄÂÄÄÄÄÄÄÄÄÄÄÄÄÄÄÄÄÄÄÄÄÄÄÄÄÄÂÄÄÄÄÄÄÄÄÄÄÂÄÄÄÄÄÄÄÄÄÄÄÄÄÄÄÄÄÄÄÄÄÄÄÄÄÄÄÄÄÄÄÄÄÄ
       ³Widths (mm)              ³ Areas    ³ Densities (kg/m3)
       ³                         ³ (cmý)    ³
Ring   ³Outer Ring Erly Late   % ³Incr Total³Ring E/Wd L/Wd Unif  Min  Max  Rng
 # Year³ Rad.      Wood Wood  LW ³          ³mean mean mean
ÄÄÄÄÄÄÄÁÄÄÄÄÄÄÄÄÄÄÄÄÄÄÄÄÄÄÄÄÄÄÄÄÄÁÄÄÄÄÄÄÄÄÄÄÁÄÄÄÄÄÄÄÄÄÄÄÄÄÄÄÄÄÄÄÄÄÄÄÄÄÄÄÄÄÄÄÄÄÄ

 3 1990  18.3 18.3 12.3  0.0   0  10.5   10.5 332  332    0    0  256  494  238
 4 1991  43.8 25.5 25.5  0.0   0  49.7   60.3 305  305    0    0  241  477  236
 5 1992  59.7 15.9 15.6  0.3   1  51.7  112.0 333  329  511  182  253  511  258
 6 1993  84.0 24.3 23.1  1.2   4 109.7  221.7 317  306  534  228  254  569  315
 7 1994  99.3 15.3 14.7  0.6   3  88.1  309.8 343  333  600  267  272  621  349
 8 1995 107.4  8.1  7.5  0.6   7  52.6  362.4 360  347  525  178  268  530  262
 9 1996 117.0  9.6  9.3  0.3   3  67.7  430.1 327  321  524  203  243  524  281
10 1997 126.6  9.6  8.4  1.2  12  73.5  503.5 370  344  554  210  274  576  302
11 1998 132.9  6.3  6.0  0.3   4  51.4  554.9 327  316  546  230  260  546  286
12 1999 135.3  2.4  2.4  0.0   0  20.2  575.1 354  354    0    0  303  486  183
13 2000 138.3  3.0  2.4  0.6  20  25.8  600.9 410  378  535  157  272  560  288
14 2001 140.1  1.8  1.5  0.3  16  15.7  616.6 394  367  529  162  341  529  188
15 2002 142.2  2.1  2.1  0.0   0  18.6  635.3 405  405    0    0  311  499  188
16 2003 145.5  3.3  2.7  0.6  18  29.8  665.1 434  395  607  212  357  672  315
17 2004 148.8  3.3  2.4  0.9  27  30.5  695.6 445  393  582  189  341  637  296
18 2005 151.2  2.4  1.5  0.9  37  22.6  718.2 468  421  546  125  335  579  244
19 2006 153.6  2.4  1.5  0.9  37  23.0  741.2 487  414  610  196  357  643  286
20 2007 155.4  1.8  1.2  0.6  33  17.5  758.7 452  412  533  121  377  545  168
21 2008 157.5  2.1  1.2  0.9  42  20.6  779.3 495  398  624  226  351  652  301
22 2009 160.2  2.7  1.5  1.2  44  26.9  806.3 483  422  558  136  361  613  252
23 2010 161.4  1.2  0.6  0.6  50  12.1  818.4 473  371  575  204  348  638  290
24 2011 162.3  0.9  0.6  0.3  33   9.2  827.5 426  389  500  111  377  500  123
25 2012 163.2  0.9  0.6  0.3  33   9.2  836.7 446  390  560  170  371  560  189
26 2013 164.4  1.2  0.9  0.3  25  12.4  849.1 439  386  599  213  354  599  245
27 2014 165.3  0.9  0.6  0.3  33   9.3  858.4 419  337  583  246  312  583  271
28 2015 166.2  0.9  0.6  0.3  33   9.4  867.8 463  368  655  287  312  655  343

Core Length:  160.5 mm
Core Density: 404 kg/m3
Cross-sectional Density:  373 kg/m3
Early/Latewood Threshold: 500 kg/m3
Attenuation Constant: 3.05

ÄÄÄÄÄÄÄÄÄÄÄÄÄÄÄÄÄÄÄÄÄÄÄÄÄÄÄÄÄÄÄÄÄÄÄÄÄÄÄÄÄÄÄÄÄÄÄÄÄÄÄÄÄÄÄÄÄÄÄÄÄÄÄÄÄÄÄÄÄÄÄÄÄÄÄÄÄÄÄ
Core : 35
ÄÄÄÄÄÄÄÂÄÄÄÄÄÄÄÄÄÄÄÄÄÄÄÄÄÄÄÄÄÄÄÄÄÂÄÄÄÄÄÄÄÄÄÄÂÄÄÄÄÄÄÄÄÄÄÄÄÄÄÄÄÄÄÄÄÄÄÄÄÄÄÄÄÄÄÄÄÄÄ
       ³Widths (mm)              ³ Areas    ³ Densities (kg/m3)
       ³                         ³ (cmý)    ³
Ring   ³Outer Ring Erly Late   % ³Incr Total³Ring E/Wd L/Wd Unif  Min  Max  Rng
 # Year³ Rad.      Wood Wood  LW ³          ³mean mean mean
ÄÄÄÄÄÄÄÁÄÄÄÄÄÄÄÄÄÄÄÄÄÄÄÄÄÄÄÄÄÄÄÄÄÁÄÄÄÄÄÄÄÄÄÄÁÄÄÄÄÄÄÄÄÄÄÄÄÄÄÄÄÄÄÄÄÄÄÄÄÄÄÄÄÄÄÄÄÄÄ

 1 1989  11.1 11.1 11.1  0.0   0   3.9    3.9 400  400    0    0  307  473  166
 2 1990  35.4 24.3 23.4  0.9   3  35.5   39.4 344  337  538  201  274  561  287
 3 1991  60.9 25.5 25.5  0.0   0  77.1  116.5 356  356    0    0  268  470  202
 4 1992  80.7 19.8 18.3  1.5   7  88.1  204.6 398  387  535  148  301  576  275
 5 1993 101.7 21.0 20.1  0.9   4 120.3  324.9 359  351  523  172  268  526  258
 6 1994 117.6 15.9 12.6  3.3  20 109.5  434.5 417  375  574  199  327  627  300
 7 1995 129.9 12.3  9.6  2.7  21  95.6  530.1 445  413  556  143  339  596  257
 8 1996 141.9 12.0 10.5  1.5  12 102.5  632.6 389  367  544  177  299  560  261
 9 1997 152.1 10.2  8.4  1.8  17  94.2  726.8 418  389  556  167  287  579  292
10 1998 159.3  7.2  6.0  1.2  16  70.4  797.2 386  355  537  182  296  596  300
11 1999 166.5  7.2  6.0  1.2  16  73.7  870.9 436  411  558  147  327  600  273
12 2000 173.1  6.6  4.8  1.8  27  70.4  941.3 439  394  559  165  346  608  262
13 2001 178.5  5.4  4.2  1.2  22  59.6 1001.0 435  374  648  274  311  675  364
14 2002 183.3  4.8  3.0  1.8  37  54.6 1055.5 454  379  579  200  305  724  419
15 2003 188.1  4.8  3.3  1.5  31  56.0 1111.5 440  388  555  167  336  582  246
16 2004 192.6  4.5  3.3  1.2  26  53.8 1165.4 445  382  618  236  326  722  396
17 2005 195.9  3.3  1.8  1.5  45  40.3 1205.6 464  382  562  180  336  590  254
18 2006 198.9  3.0  1.8  1.2  40  37.2 1242.9 473  379  613  234  323  698  375
19 2007 204.6  5.7  4.2  1.5  26  72.3 1315.1 475  423  623  200  345  707  362
20 2008 212.7  8.1  4.5  3.6  44 106.2 1421.3 461  366  579  213  326  630  304
21 2009 221.4  8.7  6.0  2.7  31 118.6 1539.9 434  371  574  203  299  656  357
22 2010 229.2  7.8  5.4  2.4  30 110.4 1650.4 430  355  598  243  306  642  336
23 2011 237.0  7.8  5.4  2.4  30 114.2 1764.6 449  378  608  230  341  658  317
24 2012 243.9  6.9  5.1  1.8  26 104.2 1868.8 448  399  587  188  338  660  322
25 2013 251.4  7.5  4.5  3.0  40 116.7 1985.5 481  392  614  222  377  722  345
26 2014 260.1  8.7  4.8  3.9  44 139.8 2125.4 485  404  584  180  344  698  354
27 2015 267.6  7.5  4.8  2.7  36 124.3 2249.7 487  417  611  194  315  716  401

Core Length:  267.6 mm
Core Density: 431 kg/m3
Cross-sectional Density:  434 kg/m3
Early/Latewood Threshold: 500 kg/m3
Attenuation Constant: 3.05

ÄÄÄÄÄÄÄÄÄÄÄÄÄÄÄÄÄÄÄÄÄÄÄÄÄÄÄÄÄÄÄÄÄÄÄÄÄÄÄÄÄÄÄÄÄÄÄÄÄÄÄÄÄÄÄÄÄÄÄÄÄÄÄÄÄÄÄÄÄÄÄÄÄÄÄÄÄÄÄ
Core : 42
ÄÄÄÄÄÄÄÂÄÄÄÄÄÄÄÄÄÄÄÄÄÄÄÄÄÄÄÄÄÄÄÄÄÂÄÄÄÄÄÄÄÄÄÄÂÄÄÄÄÄÄÄÄÄÄÄÄÄÄÄÄÄÄÄÄÄÄÄÄÄÄÄÄÄÄÄÄÄÄ
       ³Widths (mm)              ³ Areas    ³ Densities (kg/m3)
       ³                         ³ (cmý)    ³
Ring   ³Outer Ring Erly Late   % ³Incr Total³Ring E/Wd L/Wd Unif  Min  Max  Rng
 # Year³ Rad.      Wood Wood  LW ³          ³mean mean mean
ÄÄÄÄÄÄÄÁÄÄÄÄÄÄÄÄÄÄÄÄÄÄÄÄÄÄÄÄÄÄÄÄÄÁÄÄÄÄÄÄÄÄÄÄÁÄÄÄÄÄÄÄÄÄÄÄÄÄÄÄÄÄÄÄÄÄÄÄÄÄÄÄÄÄÄÄÄÄÄ

 2 1989  20.9 20.9 13.8  2.1  10  13.7   13.7 415  396  545  149  316  580  264
 3 1990  42.8 21.9 18.6  3.3  15  43.8   57.5 427  403  560  157  364  638  274
 4 1991  66.5 23.7 19.8  3.9  16  81.4  138.9 438  414  564  150  348  617  269
 5 1992  84.2 17.7 14.1  3.6  20  83.8  222.7 440  402  589  187  353  672  319
 6 1993 107.0 22.8 18.9  3.9  17 137.0  359.7 430  402  566  164  335  625  290
 7 1994 121.4 14.4 10.8  3.6  25 103.3  463.0 462  426  567  141  367  692  325
 8 1995 128.0  6.6  5.1  1.5  22  51.7  514.7 421  385  542  157  358  603  245
 9 1996 134.9  6.9  6.0  0.9  13  57.0  571.7 382  357  552  195  287  585  298
10 1997 141.5  6.6  5.4  1.2  18  57.3  629.0 422  391  564  173  289  621  332
11 1998 147.2  5.7  5.1  0.6  10  51.7  680.7 385  364  558  194  289  571  282
12 1999 151.7  4.5  3.6  0.9  20  42.3  723.0 430  401  545  144  330  573  243
13 2000 154.1  2.4  1.5  0.9  37  23.1  746.0 448  391  543  152  332  588  256
14 2001 157.7  3.6  2.7  0.9  24  35.3  781.3 446  397  594  197  324  704  380
15 2002 160.1  2.4  1.2  1.2  50  24.0  805.3 499  400  598  198  350  678  328
16 2003 164.3  4.2  2.1  2.1  50  42.8  848.1 513  450  575  125  409  635  226
17 2004 169.4  5.1  3.9  1.2  23  53.5  901.5 451  399  619  220  347  714  367
18 2005 173.0  3.6  1.5  2.1  58  38.7  940.2 519  392  610  218  348  677  329
19 2006 176.6  3.6  1.8  1.8  49  39.5  979.8 519  418  619  201  377  700  323
20 2007 180.2  3.6  1.2  2.4  66  40.4 1020.1 536  430  589  159  393  654  261
21 2008 183.8  3.6  2.4  1.2  33  41.2 1061.3 510  432  666  234  373  731  358
22 2009 185.9  2.1  1.2  0.9  42  24.4 1085.7 514  445  605  160  375  667  292
23 2010 189.2  3.3  2.1  1.2  36  38.9 1124.6 457  414  534  120  361  569  208
24 2011 193.4  4.2  1.8  2.4  57  50.5 1175.1 558  448  641  193  425  768  343
25 2012 196.7  3.3  0.9  2.4  72  40.4 1215.5 569  454  613  159  428  731  303
26 2013 199.4  2.7  0.9  1.8  66  33.6 1249.1 547  471  585  114  434  673  239
27 2014 202.7  3.3  0.6  2.7  81  41.7 1290.8 614  444  652  208  434  768  334
28 2015 207.2  4.5  1.2  3.3  73  57.9 1348.7 594  433  653  220  375  766  391

Core Length:  202.2 mm
Core Density: 479 kg/m3
Cross-sectional Density:  471 kg/m3
Early/Latewood Threshold: 500 kg/m3
Attenuation Constant: 3.05

ÄÄÄÄÄÄÄÄÄÄÄÄÄÄÄÄÄÄÄÄÄÄÄÄÄÄÄÄÄÄÄÄÄÄÄÄÄÄÄÄÄÄÄÄÄÄÄÄÄÄÄÄÄÄÄÄÄÄÄÄÄÄÄÄÄÄÄÄÄÄÄÄÄÄÄÄÄÄÄ
Core : 45
ÄÄÄÄÄÄÄÂÄÄÄÄÄÄÄÄÄÄÄÄÄÄÄÄÄÄÄÄÄÄÄÄÄÂÄÄÄÄÄÄÄÄÄÄÂÄÄÄÄÄÄÄÄÄÄÄÄÄÄÄÄÄÄÄÄÄÄÄÄÄÄÄÄÄÄÄÄÄÄ
       ³Widths (mm)              ³ Areas    ³ Densities (kg/m3)
       ³                         ³ (cmý)    ³
Ring   ³Outer Ring Erly Late   % ³Incr Total³Ring E/Wd L/Wd Unif  Min  Max  Rng
 # Year³ Rad.      Wood Wood  LW ³          ³mean mean mean
ÄÄÄÄÄÄÄÁÄÄÄÄÄÄÄÄÄÄÄÄÄÄÄÄÄÄÄÄÄÄÄÄÄÁÄÄÄÄÄÄÄÄÄÄÁÄÄÄÄÄÄÄÄÄÄÄÄÄÄÄÄÄÄÄÄÄÄÄÄÄÄÄÄÄÄÄÄÄÄ

 3 1990  30.2 30.2 14.7  1.5   4  28.7   28.7 343  325  526  201  272  552  280
 4 1991  51.5 21.3 20.1  1.2   5  54.7   83.3 329  315  559  244  252  588  336
 5 1992  62.6 11.1  8.4  2.7  24  39.8  123.1 401  343  581  238  297  623  326
 6 1993  81.5 18.9 17.1  1.8   9  85.6  208.7 364  343  558  215  265  642  377
 7 1994  95.0 13.5 11.7  1.8  13  74.9  283.5 388  354  612  258  304  684  380
 8 1995 104.9  9.9  8.4  1.5  15  62.2  345.7 421  386  615  229  327  660  333
 9 1996 115.1 10.2  9.6  0.6   5  70.5  416.2 382  368  615  247  302  631  329
10 1997 128.9 13.8 12.3  1.5  10 105.8  522.0 401  379  583  204  306  650  344
11 1998 136.4  7.5  6.9  0.6   8  62.5  584.5 351  332  578  246  274  587  313
12 1999 142.7  6.3  4.8  1.5  23  55.2  639.7 448  409  571  162  331  649  318
13 2000 148.4  5.7  4.2  1.5  26  52.1  691.9 420  364  575  211  311  622  311
14 2001 153.8  5.4  4.5  0.9  16  51.3  743.1 411  365  637  272  322  706  384
15 2002 156.8  3.0  2.4  0.6  20  29.3  772.4 406  370  548  178  324  571  247
16 2003 160.1  3.3  2.4  0.9  27  32.9  805.3 460  419  569  150  380  626  246
17 2004 164.3  4.2  2.4  1.8  42  42.8  848.1 482  388  608  220  346  696  350
18 2005 169.4  5.1  3.0  2.1  41  53.5  901.5 475  399  584  185  339  622  283
19 2006 173.9  4.5  3.0  1.5  33  48.5  950.1 462  389  608  219  331  679  348
20 2007 177.8  3.9  2.7  1.2  30  43.1  993.1 454  397  584  187  325  693  368
21 2008 181.4  3.6  2.4  1.2  33  40.6 1033.8 490  411  649  238  332  701  369
22 2009 184.4  3.0  1.8  1.2  40  34.5 1068.2 484  400  610  210  330  679  349
23 2010 186.8  2.4  1.8  0.6  25  28.0 1096.2 436  387  585  198  336  615  279
24 2011 189.8  3.0  2.4  0.6  20  35.5 1131.7 431  390  596  206  345  606  261
25 2012 192.2  2.4  1.5  0.9  37  28.8 1160.5 440  366  565  199  316  633  317
26 2013 195.2  3.0  1.8  1.2  40  36.5 1197.0 476  392  601  209  327  667  340
27 2014 198.8  3.6  2.4  1.2  33  44.6 1241.6 451  372  608  236  306  646  340
28 2015 201.5  2.7  2.1  0.6  22  34.0 1275.6 452  400  638  238  321  651  330

Core Length:  187.5 mm
Core Density: 425 kg/m3
Cross-sectional Density:  418 kg/m3
Early/Latewood Threshold: 500 kg/m3
Attenuation Constant: 3.05

ÄÄÄÄÄÄÄÄÄÄÄÄÄÄÄÄÄÄÄÄÄÄÄÄÄÄÄÄÄÄÄÄÄÄÄÄÄÄÄÄÄÄÄÄÄÄÄÄÄÄÄÄÄÄÄÄÄÄÄÄÄÄÄÄÄÄÄÄÄÄÄÄÄÄÄÄÄÄÄ
Core : 48
ÄÄÄÄÄÄÄÂÄÄÄÄÄÄÄÄÄÄÄÄÄÄÄÄÄÄÄÄÄÄÄÄÄÂÄÄÄÄÄÄÄÄÄÄÂÄÄÄÄÄÄÄÄÄÄÄÄÄÄÄÄÄÄÄÄÄÄÄÄÄÄÄÄÄÄÄÄÄÄ
       ³Widths (mm)              ³ Areas    ³ Densities (kg/m3)
       ³                         ³ (cmý)    ³
Ring   ³Outer Ring Erly Late   % ³Incr Total³Ring E/Wd L/Wd Unif  Min  Max  Rng
 # Year³ Rad.      Wood Wood  LW ³          ³mean mean mean
ÄÄÄÄÄÄÄÁÄÄÄÄÄÄÄÄÄÄÄÄÄÄÄÄÄÄÄÄÄÄÄÄÄÁÄÄÄÄÄÄÄÄÄÄÁÄÄÄÄÄÄÄÄÄÄÄÄÄÄÄÄÄÄÄÄÄÄÄÄÄÄÄÄÄÄÄÄÄÄ

 1 1988   5.6  5.6  3.6  0.0   0   1.0    1.0 358  358    0    0  289  455  166
 2 1989  12.2  6.6  6.6  0.0   0   3.7    4.7 365  365    0    0  310  469  159
 3 1990  32.0 19.8 19.8  0.0   0  27.5   32.2 306  306    0    0  250  492  242
 4 1991  55.1 23.1 22.5  0.6   2  63.2   95.4 339  335  508  173  289  510  221
 5 1992  65.9 10.8  9.9  0.9   8  41.1  136.4 352  337  519  182  267  529  262
 6 1993  85.7 19.8 19.2  0.6   3  94.3  230.7 343  338  514  176  251  520  269
 7 1994 103.7 18.0 15.6  2.4  13 107.1  337.8 387  360  559  199  275  591  316
 8 1995 111.5  7.8  7.5  0.3   3  52.7  390.6 391  384  558  174  299  558  259
 9 1996 121.4  9.9  9.3  0.6   6  72.4  463.0 370  359  533  174  283  553  270
10 1997 128.0  6.6  6.0  0.6   9  51.7  514.7 384  368  544  176  300  567  267
11 1998 134.3  6.3  6.3  0.0   0  51.9  566.6 336  336    0    0  281  414  133
12 1999 139.1  4.8  4.5  0.3   6  41.2  607.9 400  390  560  170  294  560  266
13 2000 142.7  3.6  3.0  0.6  16  31.9  639.7 394  369  521  152  306  526  220
14 2001 146.3  3.6  2.7  0.9  25  32.7  672.4 405  355  555  200  309  573  264
15 2002 150.2  3.9  3.3  0.6  15  36.3  708.7 412  392  521  129  315  543  228
16 2003 153.8  3.6  3.3  0.3   8  34.4  743.1 419  404  575  171  331  575  244
17 2004 158.9  5.1  4.2  0.9  17  50.1  793.2 442  406  610  204  341  636  295
18 2005 164.0  5.1  3.6  1.5  29  51.7  845.0 447  409  538  129  317  574  257
19 2006 170.3  6.3  4.2  2.1  33  66.2  911.1 446  382  576  194  310  629  319
20 2007 176.9  6.6  5.4  1.2  18  72.0  983.1 449  415  601  186  357  680  323
21 2008 182.3  5.4  3.3  2.1  38  60.9 1044.1 469  402  573  171  338  638  300
22 2009 185.6  3.3  2.1  1.2  36  38.1 1082.2 458  392  574  182  338  610  272
23 2010 189.5  3.9  2.7  1.2  30  46.0 1128.2 472  403  626  223  350  642  292
24 2011 194.6  5.1  3.0  2.1  41  61.5 1189.7 469  389  583  194  349  659  310
25 2012 200.3  5.7  4.2  1.5  26  70.7 1260.4 466  427  573  146  353  615  262
26 2013 206.3  6.0  3.3  2.7  45  76.6 1337.1 487  385  612  227  338  668  330
27 2014 211.4  5.1  2.4  2.7  52  66.9 1404.0 474  386  554  168  320  594  274
28 2015 214.7  3.3  2.1  1.2  36  44.2 1448.2 475  409  592  183  378  659  281

Core Length:  212.7 mm
Core Density: 411 kg/m3
Cross-sectional Density:  416 kg/m3
Early/Latewood Threshold: 500 kg/m3
Attenuation Constant: 3.05

ÄÄÄÄÄÄÄÄÄÄÄÄÄÄÄÄÄÄÄÄÄÄÄÄÄÄÄÄÄÄÄÄÄÄÄÄÄÄÄÄÄÄÄÄÄÄÄÄÄÄÄÄÄÄÄÄÄÄÄÄÄÄÄÄÄÄÄÄÄÄÄÄÄÄÄÄÄÄÄ
Core : 50
ÄÄÄÄÄÄÄÂÄÄÄÄÄÄÄÄÄÄÄÄÄÄÄÄÄÄÄÄÄÄÄÄÄÂÄÄÄÄÄÄÄÄÄÄÂÄÄÄÄÄÄÄÄÄÄÄÄÄÄÄÄÄÄÄÄÄÄÄÄÄÄÄÄÄÄÄÄÄÄ
       ³Widths (mm)              ³ Areas    ³ Densities (kg/m3)
       ³                         ³ (cmý)    ³
Ring   ³Outer Ring Erly Late   % ³Incr Total³Ring E/Wd L/Wd Unif  Min  Max  Rng
 # Year³ Rad.      Wood Wood  LW ³          ³mean mean mean
ÄÄÄÄÄÄÄÁÄÄÄÄÄÄÄÄÄÄÄÄÄÄÄÄÄÄÄÄÄÄÄÄÄÁÄÄÄÄÄÄÄÄÄÄÁÄÄÄÄÄÄÄÄÄÄÄÄÄÄÄÄÄÄÄÄÄÄÄÄÄÄÄÄÄÄÄÄÄÄ

 3 1990  20.6 20.6 17.1  1.5   7  13.3   13.3 368  353  537  184  295  564  269
 4 1991  44.0 23.4 22.2  1.2   5  47.5   60.8 353  342  558  216  267  588  321
 5 1992  59.6 15.6 12.9  2.7  17  50.8  111.6 401  365  568  203  308  622  314
 6 1993  80.6 21.0 18.0  3.0  14  92.5  204.1 378  349  546  197  284  627  343
 7 1994  96.2 15.6 13.5  2.1  13  86.6  290.7 377  343  593  250  274  688  414
 8 1995 104.6  8.4  6.9  1.5  17  53.0  343.7 402  369  554  185  309  587  278
 9 1996 115.1 10.5  9.3  1.2  11  72.5  416.2 371  348  548  200  293  566  273
10 1997 123.8  8.7  7.5  1.2  13  65.3  481.5 400  374  557  183  317  629  312
11 1998 129.5  5.7  5.7  0.0   0  45.4  526.9 337  337    0    0  281  433  152
12 1999 132.8  3.3  2.1  1.2  36  27.2  554.0 444  392  536  144  340  598  258
13 2000 134.3  1.5  1.5  0.0   0  12.6  566.6 412  412    0    0  343  484  141
14 2001 135.8  1.5  1.5  0.0   0  12.7  579.4 403  403    0    0  360  445   85
15 2002 136.4  0.6  0.6  0.0   0   5.1  584.5 423  423    0    0  410  436   26
16 2003 137.3  0.9  0.9  0.0   0   7.7  592.2 480  480    0    0  458  496   38
17 2004 137.9  0.6  0.3  0.3  49   5.2  597.4 481  437  526   89  437  526   89

Core Length:  138.3 mm
Core Density: 402 kg/m3
Cross-sectional Density:  385 kg/m3
Early/Latewood Threshold: 500 kg/m3
Attenuation Constant: 3.05

ÄÄÄÄÄÄÄÄÄÄÄÄÄÄÄÄÄÄÄÄÄÄÄÄÄÄÄÄÄÄÄÄÄÄÄÄÄÄÄÄÄÄÄÄÄÄÄÄÄÄÄÄÄÄÄÄÄÄÄÄÄÄÄÄÄÄÄÄÄÄÄÄÄÄÄÄÄÄÄ
Core : 53
ÄÄÄÄÄÄÄÂÄÄÄÄÄÄÄÄÄÄÄÄÄÄÄÄÄÄÄÄÄÄÄÄÄÂÄÄÄÄÄÄÄÄÄÄÂÄÄÄÄÄÄÄÄÄÄÄÄÄÄÄÄÄÄÄÄÄÄÄÄÄÄÄÄÄÄÄÄÄÄ
       ³Widths (mm)              ³ Areas    ³ Densities (kg/m3)
       ³                         ³ (cmý)    ³
Ring   ³Outer Ring Erly Late   % ³Incr Total³Ring E/Wd L/Wd Unif  Min  Max  Rng
 # Year³ Rad.      Wood Wood  LW ³          ³mean mean mean
ÄÄÄÄÄÄÄÁÄÄÄÄÄÄÄÄÄÄÄÄÄÄÄÄÄÄÄÄÄÄÄÄÄÁÄÄÄÄÄÄÄÄÄÄÁÄÄÄÄÄÄÄÄÄÄÄÄÄÄÄÄÄÄÄÄÄÄÄÄÄÄÄÄÄÄÄÄÄÄ

 1 1988   5.1  5.1  5.1  0.0   0   0.8    0.8 348  348    0    0  281  377   96
 2 1989  18.0 12.9 12.9  0.0   0   9.4   10.2 350  350    0    0  273  427  154
 3 1990  42.6 24.6 24.0  0.6   2  46.8   57.0 298  292  528  236  238  529  291
 4 1991  68.4 25.8 25.8  0.0   0  90.0  147.0 306  306    0    0  241  433  192
 5 1992  81.9 13.5 13.5  0.0   0  63.7  210.7 337  337    0    0  270  485  215
 6 1993 102.6 20.7 19.8  0.9   4 120.0  330.7 317  307  528  221  238  548  310
 7 1994 115.5 12.9 11.4  1.5  11  88.4  419.1 386  360  585  225  297  653  356
 8 1995 122.1  6.6  5.7  0.9  13  49.3  468.4 388  359  570  211  318  618  300
 9 1996 130.8  8.7  8.4  0.3   3  69.1  537.5 359  353  528  175  278  528  250
10 1997 138.9  8.1  7.2  0.9  11  68.6  606.1 377  353  567  214  300  618  318
11 1998 143.7  4.8  4.8  0.0   0  42.6  648.7 333  333    0    0  292  492  200
12 1999 148.2  4.5  3.6  0.9  20  41.3  690.0 423  394  537  143  325  588  263
13 2000 151.5  3.3  2.4  0.9  27  31.1  721.1 424  372  560  188  309  586  277
14 2001 155.1  3.6  2.7  0.9  24  34.7  755.7 417  368  564  196  346  639  293
15 2002 157.8  2.7  2.4  0.3  11  26.5  782.3 409  388  573  185  306  573  267
16 2003 159.9  2.1  1.8  0.3  14  21.0  803.2 405  378  565  187  343  565  222
17 2004 161.7  1.8  1.2  0.6  33  18.2  821.4 445  373  589  216  340  636  296
18 2005 164.4  2.7  1.5  1.2  44  27.7  849.1 451  387  531  144  323  590  267
19 2006 166.8  2.4  1.5  0.9  37  25.0  874.1 434  369  544  175  334  558  224
20 2007 170.1  3.3  2.7  0.6  18  34.9  909.0 423  389  572  183  316  625  309
21 2008 172.5  2.4  1.5  0.9  37  25.8  934.8 437  368  553  185  335  594  259
22 2009 174.3  1.8  0.9  0.9  49  19.6  954.4 449  381  517  136  324  538  214
23 2010 175.8  1.5  1.2  0.3  20  16.5  970.9 445  406  602  196  363  602  239
24 2011 177.9  2.1  1.8  0.3  14  23.3  994.3 428  404  570  166  335  570  235
25 2012 180.3  2.4  1.5  0.9  37  27.0 1021.3 453  384  567  183  290  583  293
26 2013 182.4  2.1  1.5  0.6  28  23.9 1045.2 431  370  584  214  302  618  316
27 2014 183.9  1.5  0.9  0.6  40  17.3 1062.5 434  366  537  171  293  568  275
28 2015 185.7  1.8  1.5  0.3  16  20.9 1083.4 429  399  577  178  320  577  257

Core Length:  185.7 mm
Core Density: 397 kg/m3
Cross-sectional Density:  378 kg/m3
Early/Latewood Threshold: 500 kg/m3
Attenuation Constant: 3.05

ÄÄÄÄÄÄÄÄÄÄÄÄÄÄÄÄÄÄÄÄÄÄÄÄÄÄÄÄÄÄÄÄÄÄÄÄÄÄÄÄÄÄÄÄÄÄÄÄÄÄÄÄÄÄÄÄÄÄÄÄÄÄÄÄÄÄÄÄÄÄÄÄÄÄÄÄÄÄÄ
Core : 62
ÄÄÄÄÄÄÄÂÄÄÄÄÄÄÄÄÄÄÄÄÄÄÄÄÄÄÄÄÄÄÄÄÄÂÄÄÄÄÄÄÄÄÄÄÂÄÄÄÄÄÄÄÄÄÄÄÄÄÄÄÄÄÄÄÄÄÄÄÄÄÄÄÄÄÄÄÄÄÄ
       ³Widths (mm)              ³ Areas    ³ Densities (kg/m3)
       ³                         ³ (cmý)    ³
Ring   ³Outer Ring Erly Late   % ³Incr Total³Ring E/Wd L/Wd Unif  Min  Max  Rng
 # Year³ Rad.      Wood Wood  LW ³          ³mean mean mean
ÄÄÄÄÄÄÄÁÄÄÄÄÄÄÄÄÄÄÄÄÄÄÄÄÄÄÄÄÄÄÄÄÄÁÄÄÄÄÄÄÄÄÄÄÁÄÄÄÄÄÄÄÄÄÄÄÄÄÄÄÄÄÄÄÄÄÄÄÄÄÄÄÄÄÄÄÄÄÄ

 3 1990  33.5 33.5 25.5  0.0   0  35.3   35.3 317  317    0    0  257  465  208
 4 1991  62.0 28.5 28.5  0.0   0  85.5  120.8 313  313    0    0  260  428  168
 5 1992  80.9 18.9 18.3  0.6   3  84.8  205.6 340  333  525  192  265  539  274
 6 1993 102.8 21.9 21.6  0.3   1 126.4  332.0 336  333  514  181  276  514  238
 7 1994 117.8 15.0 13.8  1.2   8 104.0  436.0 348  331  551  220  264  570  306
 8 1995 129.8 12.0 11.4  0.6   5  93.3  529.3 358  349  520  171  290  521  231
 9 1996 140.0 10.2  9.9  0.3   2  86.5  615.8 332  327  525  198  261  525  264
10 1997 148.4  8.4  7.8  0.6   7  76.1  691.9 349  335  520  185  288  536  248
11 1998 152.9  4.5  4.2  0.3   6  42.6  734.5 313  297  539  242  267  539  272
12 1999 155.9  3.0  2.7  0.3  10  29.1  763.6 413  398  556  158  310  556  246
13 2000 159.2  3.3  3.0  0.3   9  32.7  796.2 379  363  540  177  307  540  233
14 2001 161.6  2.4  1.8  0.6  25  24.2  820.4 392  349  523  174  321  535  214
15 2002 163.7  2.1  1.5  0.6  28  21.5  841.9 446  390  586  196  334  635  301
16 2003 166.4  2.7  2.4  0.3  11  28.0  869.9 396  383  504  121  329  504  175
17 2004 167.9  1.5  1.2  0.3  20  15.8  885.6 424  401  513  112  337  513  176
18 2005 169.1  1.2  0.9  0.3  25  12.7  898.3 429  381  575  194  330  575  245
19 2006 170.3  1.2  1.2  0.0   0  12.8  911.1 431  431    0    0  368  492  124
20 2007 171.8  1.5  1.2  0.3  20  16.1  927.2 441  401  602  201  366  602  236
21 2008 172.7  0.9  0.6  0.3  33   9.7  937.0 451  419  515   96  351  515  164
22 2009 173.6  0.9  0.9  0.0   0   9.8  946.8 418  418    0    0  376  481  105
23 2010 174.5  0.9  0.6  0.3  33   9.8  956.6 453  421  518   97  358  518  160
24 2011 176.0  1.5  1.2  0.3  20  16.5  973.1 414  384  535  151  353  535  182
25 2012 177.2  1.2  1.2  0.0   0  13.3  986.5 355  355    0    0  255  442  187
26 2013 178.1  0.9  0.6  0.3  33  10.0  996.5 440  370  580  210  338  580  242
27 2014 179.3  1.2  0.9  0.3  25  13.5 1010.0 431  375  600  225  299  600  301
28 2015 180.2  0.9  0.6  0.3  33  10.2 1020.1 410  363  506  143  355  506  151

Core Length:  172.2 mm
Core Density: 389 kg/m3
Cross-sectional Density:  358 kg/m3
Early/Latewood Threshold: 500 kg/m3
Attenuation Constant: 3.05

ÄÄÄÄÄÄÄÄÄÄÄÄÄÄÄÄÄÄÄÄÄÄÄÄÄÄÄÄÄÄÄÄÄÄÄÄÄÄÄÄÄÄÄÄÄÄÄÄÄÄÄÄÄÄÄÄÄÄÄÄÄÄÄÄÄÄÄÄÄÄÄÄÄÄÄÄÄÄÄ
Core : 72
ÄÄÄÄÄÄÄÂÄÄÄÄÄÄÄÄÄÄÄÄÄÄÄÄÄÄÄÄÄÄÄÄÄÂÄÄÄÄÄÄÄÄÄÄÂÄÄÄÄÄÄÄÄÄÄÄÄÄÄÄÄÄÄÄÄÄÄÄÄÄÄÄÄÄÄÄÄÄÄ
       ³Widths (mm)              ³ Areas    ³ Densities (kg/m3)
       ³                         ³ (cmý)    ³
Ring   ³Outer Ring Erly Late   % ³Incr Total³Ring E/Wd L/Wd Unif  Min  Max  Rng
 # Year³ Rad.      Wood Wood  LW ³          ³mean mean mean
ÄÄÄÄÄÄÄÁÄÄÄÄÄÄÄÄÄÄÄÄÄÄÄÄÄÄÄÄÄÄÄÄÄÁÄÄÄÄÄÄÄÄÄÄÁÄÄÄÄÄÄÄÄÄÄÄÄÄÄÄÄÄÄÄÄÄÄÄÄÄÄÄÄÄÄÄÄÄÄ

 2 1989  15.4 15.4 11.4  0.0   0   7.5    7.5 384  384    0    0  324  498  174
 3 1990  39.7 24.3 22.8  1.5   6  42.1   49.5 360  349  530  181  299  542  243
 4 1991  65.5 25.8 24.6  1.2   4  85.3  134.8 379  372  536  164  310  554  244
 5 1992  85.3 19.8 16.8  3.0  15  93.8  228.6 401  380  520  140  327  548  221
 6 1993 112.3 27.0 26.1  0.9   3 167.6  396.2 360  353  563  210  306  579  273
 7 1994 127.0 14.7 13.5  1.2   8 110.5  506.7 393  377  575  198  329  619  290
 8 1995 137.2 10.2  9.3  0.9   8  84.7  591.4 394  379  555  176  316  599  283
 9 1996 146.8  9.6  9.0  0.6   6  85.7  677.0 379  368  542  174  306  543  237
10 1997 154.3  7.5  6.6  0.9  12  70.9  748.0 392  367  578  211  309  635  326
11 1998 159.7  5.4  5.1  0.3   5  53.3  801.2 358  346  553  207  289  553  264
12 1999 165.4  5.7  5.7  0.0   0  58.2  859.5 416  416    0    0  330  499  169
13 2000 169.9  4.5  3.3  1.2  26  47.4  906.9 429  383  556  173  308  608  300
14 2001 175.0  5.1  3.9  1.2  23  55.3  962.1 433  375  620  245  316  710  394
15 2002 179.5  4.5  3.0  1.5  33  50.1 1012.2 453  393  571  178  304  688  384
16 2003 183.7  4.2  3.0  1.2  28  47.9 1060.2 455  421  539  118  350  609  259
17 2004 188.5  4.8  3.3  1.5  31  56.1 1116.3 470  414  594  180  331  705  374
18 2005 192.4  3.9  2.1  1.8  46  46.7 1162.9 475  423  535  112  382  578  196
19 2006 195.1  2.7  1.5  1.2  44  32.9 1195.8 459  386  551  165  324  600  276
20 2007 197.5  2.4  1.5  0.9  37  29.6 1225.4 472  414  570  156  335  616  281
21 2008 200.8  3.3  1.8  1.5  45  41.3 1266.7 506  435  591  156  361  622  261
22 2009 204.1  3.3  1.5  1.8  54  42.0 1308.7 484  406  550  144  379  620  241
23 2010 207.7  3.6  1.8  1.8  49  46.6 1355.3 499  421  577  156  366  693  327
24 2011 210.1  2.4  1.8  0.6  25  31.5 1386.8 455  422  554  132  388  586  198
25 2012 213.1  3.0  2.1  0.9  30  39.9 1426.6 445  387  582  195  331  628  297
26 2013 216.1  3.0  1.8  1.2  40  40.5 1467.1 490  399  628  229  358  697  339
27 2014 218.5  2.4  1.8  0.6  24  32.8 1499.9 484  437  626  189  356  640  284
28 2015 222.4  3.9  2.4  1.5  38  54.0 1553.9 480  398  611  213  349  661  312

Core Length:  218.4 mm
Core Density: 433 kg/m3
Cross-sectional Density:  420 kg/m3
Early/Latewood Threshold: 500 kg/m3
Attenuation Constant: 3.05
