Repository: StevenDovey/Densiometry

# Densiometry

R reimplementation of the **EDITOR** data-processing pipeline for the
FRI Direct-Scanning X-Ray Densitometer (Cown & Clement 1983; system software
upgraded in the 1990s), maintained at BSI (formerly Forest Research Institute),
Rotorua, NZ.

---

## Background

The FRI densitometer uses a Fe-55 radioisotopic source and a scintillation
detector to measure wood density at 0.3 mm spatial resolution along machined
increment cores (2 mm thick, 5 mm increment).  Raw count data are written to
`.SCN` files by the SCANNA acquisition program.

The original **EDITOR** program reads `.SCN` files, lets the operator check and

File: trials completed/FR10_Glengarry_finished/Densitometry/Densitometer scan files/GLEN41.DAT
File : C:\DENSITOM\GLENGA~1\GLEN41.DAT
Cores :
1
4
10
15
16
18
24
30
35
36
38
39
44

ÄÄÄÄÄÄÄÄÄÄÄÄÄÄÄÄÄÄÄÄÄÄÄÄÄÄÄÄÄÄÄÄÄÄÄÄÄÄÄÄÄÄÄÄÄÄÄÄÄÄÄÄÄÄÄÄÄÄÄÄÄÄÄÄÄÄÄÄÄÄÄÄÄÄÄÄÄÄÄ
Core : 1
ÄÄÄÄÄÄÄÂÄÄÄÄÄÄÄÄÄÄÄÄÄÄÄÄÄÄÄÄÄÄÄÄÄÂÄÄÄÄÄÄÄÄÄÄÂÄÄÄÄÄÄÄÄÄÄÄÄÄÄÄÄÄÄÄÄÄÄÄÄÄÄÄÄÄÄÄÄÄÄ
       ³Widths (mm)              ³ Areas    ³ Densities (kg/m3)
       ³                         ³ (cmý)    ³
Ring   ³Outer Ring Erly Late   % ³Incr Total³Ring E/Wd L/Wd Unif  Min  Max  Rng
 # Year³ Rad.      Wood Wood  LW ³          ³mean mean mean
ÄÄÄÄÄÄÄÁÄÄÄÄÄÄÄÄÄÄÄÄÄÄÄÄÄÄÄÄÄÄÄÄÄÁÄÄÄÄÄÄÄÄÄÄÁÄÄÄÄÄÄÄÄÄÄÄÄÄÄÄÄÄÄÄÄÄÄÄÄÄÄÄÄÄÄÄÄÄÄ

 1 1989   6.0  6.0  6.0  0.0   0   1.1    1.1 342  342    0    0  282  459  177
 2 1990  27.3 21.3 19.2  2.1   9  22.3   23.4 354  334  541  207  263  564  301
 3 1991  51.9 24.6 23.7  0.9   3  61.2   84.6 361  356  506  150  258  513  255
 4 1992  75.0 23.1 22.8  0.3   1  92.1  176.7 355  353  509  156  302  509  207
 5 1993  89.4 14.4 12.0  2.4  16  74.4  251.1 400  371  548  177  303  582  279
 6 1994 105.6 16.2 13.8  2.4  14  99.2  350.3 395  363  576  213  295  616  321
 7 1995 123.3 17.7 15.0  2.7  15 127.3  477.6 391  363  546  183  275  599  324
 8 1996 137.1 13.8 12.9  0.9   6 112.9  590.5 350  337  539  202  247  557  310
 9 1997 149.1 12.0  9.6  2.4  20 107.9  698.4 393  359  527  168  294  548  254
10 1998 156.9  7.8  7.2  0.6   7  75.0  773.4 347  327  591  264  275  615  340
11 1999 167.1 10.2  9.9  0.3   2 103.8  877.2 361  357  503  146  268  503  235
12 2000 173.4  6.3  5.7  0.6   9  67.4  944.6 363  340  585  245  279  614  335
13 2001 178.5  5.1  4.2  0.9  17  56.4 1001.0 385  339  598  259  285  630  345
14 2002 183.6  5.1  3.6  1.5  29  58.0 1059.0 401  332  566  234  284  624  340
15 2003 189.3  5.7  4.8  0.9  15  66.8 1125.8 386  357  539  182  304  543  239
16 2004 194.4  5.1  3.9  1.2  23  61.5 1187.3 388  334  564  230  306  608  302
17 2005 197.4  3.0  3.0  0.0   0  36.9 1224.2 342  342    0    0  306  377   71
18 2006 200.7  3.3  2.7  0.6  18  41.3 1265.4 411  378  559  181  306  581  275
19 2007 204.3  3.6  2.7  0.9  25  45.8 1311.3 383  319  576  257  295  613  318
20 2008 207.6  3.3  3.3  0.0   0  42.7 1354.0 395  395    0    0  329  490  161
21 2009 209.7  2.1  1.5  0.6  28  27.5 1381.5 457  404  590  186  366  608  242
22 2010 211.5  1.8  1.5  0.3  16  23.8 1405.3 417  374  632  258  350  632  282
23 2011 213.0  1.5  1.5  0.0   0  20.0 1425.3 395  395    0    0  346  474  128
24 2012 215.7  2.7  2.4  0.3  11  36.4 1461.7 398  375  578  203  328  578  250
25 2013 217.5  1.8  1.2  0.6  33  24.5 1486.2 452  381  595  214  362  682  320
26 2014 219.0  1.5  1.2  0.3  20  20.6 1506.7 403  378  503  125  336  503  167
27 2015 220.5  1.5  0.9  0.6  40  20.7 1527.5 438  373  535  162  357  537  180

Core Length:  220.5 mm
Core Density: 387 kg/m3
Cross-sectional Density:  382 kg/m3
Early/Latewood Threshold: 500 kg/m3
Attenuation Constant: 3.05

ÄÄÄÄÄÄÄÄÄÄÄÄÄÄÄÄÄÄÄÄÄÄÄÄÄÄÄÄÄÄÄÄÄÄÄÄÄÄÄÄÄÄÄÄÄÄÄÄÄÄÄÄÄÄÄÄÄÄÄÄÄÄÄÄÄÄÄÄÄÄÄÄÄÄÄÄÄÄÄ
Core : 4
ÄÄÄÄÄÄÄÂÄÄÄÄÄÄÄÄÄÄÄÄÄÄÄÄÄÄÄÄÄÄÄÄÄÂÄÄÄÄÄÄÄÄÄÄÂÄÄÄÄÄÄÄÄÄÄÄÄÄÄÄÄÄÄÄÄÄÄÄÄÄÄÄÄÄÄÄÄÄÄ
       ³Widths (mm)              ³ Areas    ³ Densities (kg/m3)
       ³                         ³ (cmý)    ³
Ring   ³Outer Ring Erly Late   % ³Incr Total³Ring E/Wd L/Wd Unif  Min  Max  Rng
 # Year³ Rad.      Wood Wood  LW ³          ³mean mean mean
ÄÄÄÄÄÄÄÁÄÄÄÄÄÄÄÄÄÄÄÄÄÄÄÄÄÄÄÄÄÄÄÄÄÁÄÄÄÄÄÄÄÄÄÄÁÄÄÄÄÄÄÄÄÄÄÄÄÄÄÄÄÄÄÄÄÄÄÄÄÄÄÄÄÄÄÄÄÄÄ

 2 1990  20.2 20.2 15.9  0.3   1  12.8   12.8 346  343  509  166  280  509  229
 3 1991  48.7 28.5 28.5  0.0   0  61.7   74.5 368  368    0    0  292  496  204
 4 1992  71.8 23.1 21.9  1.2   5  87.4  162.0 371  362  529  167  276  550  274
 5 1993  95.8 24.0 21.3  2.7  11 126.4  288.3 412  398  524  126  343  535  192
 6 1994 115.9 20.1 15.0  5.1  25 133.7  422.0 433  398  536  138  350  591  241
 7 1995 132.7 16.8 14.7  2.1  12 131.2  553.2 424  406  551  145  326  576  250
 8 1996 146.8 14.1 12.0  2.1  14 123.8  677.0 421  401  533  132  346  550  204
 9 1997 162.1 15.3 12.3  3.0  19 148.5  825.5 429  405  527  122  353  540  187
10 1998 171.4  9.3  7.2  2.1  22  97.4  922.9 428  386  571  185  327  630  303
11 1999 180.7  9.3  8.7  0.6   6 102.9 1025.8 401  393  512  119  312  513  201
12 2000 187.6  6.9  6.3  0.6   8  79.8 1105.6 403  389  552  163  306  563  257
13 2001 194.5  6.9  5.4  1.5  21  82.8 1188.5 404  368  536  168  312  567  255
14 2002 201.1  6.6  6.0  0.6   9  82.0 1270.5 397  383  529  146  301  553  252
15 2003 206.5  5.4  5.4  0.0   0  69.1 1339.6 389  389    0    0  323  470  147
16 2004 211.6  5.1  4.2  0.9  17  67.0 1406.6 393  368  508  140  325  523  198
17 2005 217.6  6.0  5.1  0.9  15  80.9 1487.5 405  383  528  145  314  564  250
18 2006 222.1  4.5  3.6  0.9  20  62.2 1549.7 408  379  526  147  315  531  216
19 2007 226.3  4.2  3.6  0.6  14  59.2 1608.9 430  407  568  161  337  574  237
20 2008 230.8  4.5  3.0  1.5  33  64.6 1673.5 430  388  515  127  353  526  173
21 2009 234.4  3.6  2.7  0.9  24  52.6 1726.1 429  389  548  159  324  567  243
22 2010 237.7  3.3  3.3  0.0   0  48.9 1775.0 380  380    0    0  333  478  145
23 2011 241.0  3.3  2.7  0.6  18  49.6 1824.7 408  382  524  142  326  541  215
24 2012 244.0  3.0  2.4  0.6  20  45.7 1870.4 412  389  503  114  349  506  157
25 2013 246.4  2.4  2.1  0.3  12  37.0 1907.4 411  395  525  130  339  525  186
26 2014 248.2  1.8  1.5  0.3  16  28.0 1935.3 411  392  507  115  332  507  175
27 2015 250.3  2.1  1.2  0.9  42  32.9 1968.2 473  412  556  144  374  577  203

Core Length:  246.3 mm
Core Density: 408 kg/m3
Cross-sectional Density:  411 kg/m3
Early/Latewood Threshold: 500 kg/m3
Attenuation Constant: 3.05

ÄÄÄÄÄÄÄÄÄÄÄÄÄÄÄÄÄÄÄÄÄÄÄÄÄÄÄÄÄÄÄÄÄÄÄÄÄÄÄÄÄÄÄÄÄÄÄÄÄÄÄÄÄÄÄÄÄÄÄÄÄÄÄÄÄÄÄÄÄÄÄÄÄÄÄÄÄÄÄ
Core : 10
ÄÄÄÄÄÄÄÂÄÄÄÄÄÄÄÄÄÄÄÄÄÄÄÄÄÄÄÄÄÄÄÄÄÂÄÄÄÄÄÄÄÄÄÄÂÄÄÄÄÄÄÄÄÄÄÄÄÄÄÄÄÄÄÄÄÄÄÄÄÄÄÄÄÄÄÄÄÄÄ
       ³Widths (mm)              ³ Areas    ³ Densities (kg/m3)
       ³                         ³ (cmý)    ³
Ring   ³Outer Ring Erly Late   % ³Incr Total³Ring E/Wd L/Wd Unif  Min  Max  Rng
 # Year³ Rad.      Wood Wood  LW ³          ³mean mean mean
ÄÄÄÄÄÄÄÁÄÄÄÄÄÄÄÄÄÄÄÄÄÄÄÄÄÄÄÄÄÄÄÄÄÁÄÄÄÄÄÄÄÄÄÄÁÄÄÄÄÄÄÄÄÄÄÄÄÄÄÄÄÄÄÄÄÄÄÄÄÄÄÄÄÄÄÄÄÄÄ

 2 1990  18.8 18.8 14.4  2.4  12  11.1   11.1 412  388  554  166  348  577  229
 3 1991  44.9 26.1 24.9  1.2   4  52.2   63.3 381  375  511  136  295  522  227
 4 1992  73.1 28.2 27.0  1.2   4 104.5  167.9 366  357  548  191  300  564  264
 5 1993  89.6 16.5 12.9  3.6  21  84.3  252.2 408  363  568  205  319  645  326
 6 1994 104.3 14.7 11.7  3.0  20  89.5  341.8 418  383  555  172  354  657  303
 7 1995 121.1 16.8 12.3  4.5  26 119.0  460.7 441  397  563  166  336  654  318
 8 1996 136.1 15.0 12.6  2.4  16 121.2  581.9 426  401  560  159  333  611  278
 9 1997 154.1 18.0 15.0  3.0  16 164.1  746.0 428  403  551  148  340  572  232
10 1998 163.4  9.3  8.4  0.9   9  92.8  838.8 390  369  589  220  306  605  299
11 1999 173.9 10.5 10.5  0.0   0 111.3  950.1 402  402    0    0  324  493  169
12 2000 180.8  6.9  5.7  1.2  17  76.9 1026.9 422  387  590  203  316  617  301
13 2001 189.5  8.7  5.4  3.3  37 101.2 1128.2 456  384  574  190  354  645  291
14 2002 198.2  8.7  5.7  3.0  34 106.0 1234.1 443  390  544  154  343  627  284
15 2003 206.9  8.7  6.6  2.1  24 110.7 1344.8 438  403  550  147  363  615  252
16 2004 212.0  5.1  4.2  0.9  17  67.1 1412.0 425  385  615  230  334  650  316
17 2005 219.8  7.8  6.6  1.2  15 105.8 1517.8 431  403  584  181  344  618  274
18 2006 223.1  3.3  2.4  0.9  27  45.9 1563.7 458  409  590  181  358  661  303
19 2007 226.1  3.0  1.8  1.2  40  42.3 1606.0 488  420  591  171  396  649  253
20 2008 228.8  2.7  2.1  0.6  22  38.6 1644.6 463  425  598  173  399  618  219
21 2009 230.6  1.8  1.2  0.6  33  26.0 1670.6 488  433  598  165  400  642  242
22 2010 233.3  2.7  2.7  0.0   0  39.3 1709.9 423  423    0    0  358  492  134
23 2011 235.1  1.8  1.5  0.3  16  26.5 1736.4 410  373  592  219  309  592  283
24 2012 237.8  2.7  1.2  1.5  55  40.1 1776.5 509  439  566  127  433  630  197
25 2013 241.7  3.9  2.7  1.2  30  58.7 1835.3 466  403  607  204  360  656  296
26 2014 245.6  3.9  2.4  1.5  38  59.7 1895.0 490  415  609  194  361  655  294
27 2015 250.1  4.5  3.0  1.5  33  70.1 1965.1 481  425  593  168  398  652  254

Core Length:  248.1 mm
Core Density: 437 kg/m3
Cross-sectional Density:  431 kg/m3
Early/Latewood Threshold: 500 kg/m3
Attenuation Constant: 3.05

ÄÄÄÄÄÄÄÄÄÄÄÄÄÄÄÄÄÄÄÄÄÄÄÄÄÄÄÄÄÄÄÄÄÄÄÄÄÄÄÄÄÄÄÄÄÄÄÄÄÄÄÄÄÄÄÄÄÄÄÄÄÄÄÄÄÄÄÄÄÄÄÄÄÄÄÄÄÄÄ
Core : 15
ÄÄÄÄÄÄÄÂÄÄÄÄÄÄÄÄÄÄÄÄÄÄÄÄÄÄÄÄÄÄÄÄÄÂÄÄÄÄÄÄÄÄÄÄÂÄÄÄÄÄÄÄÄÄÄÄÄÄÄÄÄÄÄÄÄÄÄÄÄÄÄÄÄÄÄÄÄÄÄ
       ³Widths (mm)              ³ Areas    ³ Densities (kg/m3)
       ³                         ³ (cmý)    ³
Ring   ³Outer Ring Erly Late   % ³Incr Total³Ring E/Wd L/Wd Unif  Min  Max  Rng
 # Year³ Rad.      Wood Wood  LW ³          ³mean mean mean
ÄÄÄÄÄÄÄÁÄÄÄÄÄÄÄÄÄÄÄÄÄÄÄÄÄÄÄÄÄÄÄÄÄÁÄÄÄÄÄÄÄÄÄÄÁÄÄÄÄÄÄÄÄÄÄÄÄÄÄÄÄÄÄÄÄÄÄÄÄÄÄÄÄÄÄÄÄÄÄ

 3 1990  29.7 29.7 19.8  0.9   3  27.7   27.7 333  325  511  186  274  519  245
 4 1991  50.7 21.0 21.0  0.0   0  53.0   80.8 342  342    0    0  266  474  208
 5 1992  71.1 20.4 19.8  0.6   2  78.1  158.8 332  326  518  192  250  528  278
 6 1993  85.8 14.7 12.3  2.4  16  72.5  231.3 372  340  537  197  283  585  302
 7 1994 101.4 15.6 12.0  3.6  23  91.7  323.0 408  363  557  194  299  613  314
 8 1995 119.4 18.0 14.4  3.6  20 124.9  447.9 413  385  523  138  289  573  284
 9 1996 132.3 12.9 12.3  0.6   4 102.0  549.9 370  363  512  149  288  517  229
10 1997 144.6 12.3 10.5  1.8  14 107.0  656.9 391  369  517  148  273  527  254
11 1998 152.1  7.5  6.9  0.6   8  69.9  726.8 353  336  544  208  262  578  316
12 1999 159.9  7.8  6.6  1.2  15  76.5  803.2 401  375  548  173  262  591  329
13 2000 165.9  6.0  4.8  1.2  20  61.4  864.7 400  358  568  210  286  601  315
14 2001 172.2  6.3  5.4  0.9  14  66.9  931.6 388  354  592  238  292  624  332
15 2002 176.7  4.5  3.0  1.5  33  49.3  980.9 406  329  560  231  299  617  318
16 2003 180.9  4.2  2.7  1.5  35  47.2 1028.1 452  379  583  204  342  623  281
17 2004 186.3  5.4  3.6  1.8  33  62.3 1090.4 445  366  601  235  322  679  357
18 2005 190.8  4.5  3.6  0.9  20  53.3 1143.7 442  399  614  215  352  655  303
19 2006 193.5  2.7  2.1  0.6  22  32.6 1176.3 420  373  583  210  322  627  305
20 2007 195.6  2.1  1.8  0.3  14  25.7 1202.0 468  435  665  230  348  665  317
21 2008 198.6  3.0  2.1  0.9  30  37.2 1239.1 461  399  606  207  342  658  316
22 2009 201.3  2.7  1.8  0.9  33  33.9 1273.0 441  374  573  199  343  641  298
23 2010 203.4  2.1  1.8  0.3  14  26.7 1299.7 423  401  553  152  344  553  209
24 2011 206.4  3.0  2.1  0.9  30  38.6 1338.3 433  374  571  197  357  682  325
25 2012 208.8  2.4  1.5  0.9  37  31.3 1369.7 461  389  582  193  340  630  290
26 2013 211.8  3.0  2.1  0.9  30  39.6 1409.3 488  428  628  200  347  684  337
27 2014 214.5  2.7  1.8  0.9  33  36.2 1445.5 476  410  607  197  338  658  320
28 2015 216.6  2.1  2.1  0.0   0  28.4 1473.9 407  407    0    0  353  465  112

Core Length:  207.6 mm
Core Density: 412 kg/m3
Cross-sectional Density:  404 kg/m3
Early/Latewood Threshold: 500 kg/m3
Attenuation Constant: 3.05

ÄÄÄÄÄÄÄÄÄÄÄÄÄÄÄÄÄÄÄÄÄÄÄÄÄÄÄÄÄÄÄÄÄÄÄÄÄÄÄÄÄÄÄÄÄÄÄÄÄÄÄÄÄÄÄÄÄÄÄÄÄÄÄÄÄÄÄÄÄÄÄÄÄÄÄÄÄÄÄ
Core : 16
ÄÄÄÄÄÄÄÂÄÄÄÄÄÄÄÄÄÄÄÄÄÄÄÄÄÄÄÄÄÄÄÄÄÂÄÄÄÄÄÄÄÄÄÄÂÄÄÄÄÄÄÄÄÄÄÄÄÄÄÄÄÄÄÄÄÄÄÄÄÄÄÄÄÄÄÄÄÄÄ
       ³Widths (mm)              ³ Areas    ³ Densities (kg/m3)
       ³                         ³ (cmý)    ³
Ring   ³Outer Ring Erly Late   % ³Incr Total³Ring E/Wd L/Wd Unif  Min  Max  Rng
 # Year³ Rad.      Wood Wood  LW ³          ³mean mean mean
ÄÄÄÄÄÄÄÁÄÄÄÄÄÄÄÄÄÄÄÄÄÄÄÄÄÄÄÄÄÄÄÄÄÁÄÄÄÄÄÄÄÄÄÄÁÄÄÄÄÄÄÄÄÄÄÄÄÄÄÄÄÄÄÄÄÄÄÄÄÄÄÄÄÄÄÄÄÄÄ

 2 1990  13.4 13.4 10.5  0.9   6   5.6    5.6 343  328  510  182  262  513  251
 3 1991  36.5 23.1 23.1  0.0   0  36.2   41.9 330  330    0    0  263  493  230
 4 1992  65.6 29.1 27.9  1.2   4  93.3  135.2 342  334  527  193  269  547  278
 5 1993  89.9 24.3 22.8  1.5   6 118.7  253.9 362  352  518  166  279  529  250
 6 1994 116.9 27.0 23.7  3.3  12 175.4  429.3 404  388  521  133  302  538  236
 7 1995 148.7 31.8 28.8  3.0   9 265.3  694.7 406  392  543  151  313  559  246
 8 1996 171.8 23.1 21.6  1.5   6 232.6  927.2 395  386  524  138  317  538  221
 9 1997 189.5 17.7 15.9  1.8  10 200.9 1128.2 398  386  507  121  306  533  227
10 1998 195.8  6.3  5.4  0.9  14  76.3 1204.4 386  352  591  239  297  630  333
11 1999 203.0  7.2  6.9  0.3   4  90.2 1294.6 389  384  512  128  298  512  214
12 2000 207.2  4.2  3.6  0.6  14  54.1 1348.7 396  365  580  215  309  636  327
13 2001 210.2  3.0  2.7  0.3  10  39.3 1388.1 418  398  594  196  331  594  263
14 2002 212.9  2.7  2.4  0.3  11  35.9 1424.0 389  371  539  168  316  539  223
15 2003 214.4  1.5  1.5  0.0   0  20.1 1444.1 399  399    0    0  332  442  110
16 2004 215.6  1.2  1.2  0.0   0  16.2 1460.3 400  400    0    0  349  483  134
17 2005 216.5  0.9  0.9  0.0   0  12.2 1472.5 399  399    0    0  344  497  153

Core Length:  217.2 mm
Core Density: 384 kg/m3
Cross-sectional Density:  390 kg/m3
Early/Latewood Threshold: 500 kg/m3
Attenuation Constant: 3.05

ÄÄÄÄÄÄÄÄÄÄÄÄÄÄÄÄÄÄÄÄÄÄÄÄÄÄÄÄÄÄÄÄÄÄÄÄÄÄÄÄÄÄÄÄÄÄÄÄÄÄÄÄÄÄÄÄÄÄÄÄÄÄÄÄÄÄÄÄÄÄÄÄÄÄÄÄÄÄÄ
Core : 18
ÄÄÄÄÄÄÄÂÄÄÄÄÄÄÄÄÄÄÄÄÄÄÄÄÄÄÄÄÄÄÄÄÄÂÄÄÄÄÄÄÄÄÄÄÂÄÄÄÄÄÄÄÄÄÄÄÄÄÄÄÄÄÄÄÄÄÄÄÄÄÄÄÄÄÄÄÄÄÄ
       ³Widths (mm)              ³ Areas    ³ Densities (kg/m3)
       ³                         ³ (cmý)    ³
Ring   ³Outer Ring Erly Late   % ³Incr Total³Ring E/Wd L/Wd Unif  Min  Max  Rng
 # Year³ Rad.      Wood Wood  LW ³          ³mean mean mean
ÄÄÄÄÄÄÄÁÄÄÄÄÄÄÄÄÄÄÄÄÄÄÄÄÄÄÄÄÄÄÄÄÄÁÄÄÄÄÄÄÄÄÄÄÁÄÄÄÄÄÄÄÄÄÄÄÄÄÄÄÄÄÄÄÄÄÄÄÄÄÄÄÄÄÄÄÄÄÄ

 3 1990  22.3 22.3 17.4  0.9   4  15.6   15.6 328  319  516  197  272  523  251
 4 1991  47.8 25.5 24.9  0.6   2  56.2   71.8 329  324  513  189  249  521  272
 5 1992  70.3 22.5 22.2  0.3   1  83.5  155.3 338  335  548  213  282  548  266
 6 1993  87.1 16.8 15.0  1.8  10  83.1  238.3 381  361  548  187  298  571  273
 7 1994 105.7 18.6 15.9  2.7  14 112.7  351.0 413  390  546  156  323  599  276
 8 1995 127.9 22.2 20.4  1.8   8 162.9  513.9 410  396  569  173  320  620  300
 9 1996 145.9 18.0 16.5  1.5   8 154.8  668.7 372  356  545  189  304  569  265
10 1997 161.5 15.6 14.4  1.2   7 150.7  819.4 370  356  533  177  298  558  260
11 1998 170.8  9.3  8.4  0.9   9  97.1  916.5 346  323  567  244  274  593  319
12 1999 181.3 10.5  9.6  0.9   8 116.1 1032.6 366  350  539  189  288  569  281
13 2000 189.1  7.8  6.6  1.2  15  90.8 1123.4 376  343  558  215  299  584  285
14 2001 196.9  7.8  6.6  1.2  15  94.6 1218.0 389  352  594  242  285  651  366
15 2002 204.7  7.8  6.3  1.5  19  98.4 1316.4 406  364  585  221  300  611  311
16 2003 211.3  6.6  6.3  0.3   4  86.3 1402.6 385  379  513  134  327  513  186
17 2004 216.1  4.8  4.8  0.0   0  64.5 1467.1 372  372    0    0  300  494  194
18 2005 222.4  6.3  4.8  1.5  23  86.8 1553.9 414  371  551  180  296  605  309
19 2006 226.9  4.5  3.9  0.6  13  63.5 1617.4 410  390  540  150  330  576  246
20 2007 230.8  3.9  3.3  0.6  15  56.1 1673.5 390  354  583  229  309  657  348
21 2008 233.8  3.0  2.7  0.3  10  43.8 1717.3 378  363  520  157  312  520  208
22 2009 235.9  2.1  1.8  0.3  14  31.0 1748.3 414  382  603  221  346  603  257
23 2010 238.0  2.1  2.1  0.0   0  31.3 1779.5 387  387    0    0  321  495  174
24 2011 239.8  1.8  1.8  0.0   0  27.0 1806.5 358  358    0    0  316  405   89
25 2012 240.7  0.9  0.9  0.0   0  13.6 1820.1 364  364    0    0  340  404   64
26 2013 241.3  0.6  0.6  0.0   0   9.1 1829.2 416  416    0    0  393  439   46
27 2014 241.9  0.6  0.6  0.0   0   9.1 1838.3 369  369    0    0  365  374    9
28 2015 242.2  0.3  0.3  0.0   0   4.6 1842.9 299  299    0    0  299  299    0

Core Length:  238.2 mm
Core Density: 376 kg/m3
Cross-sectional Density:  381 kg/m3
Early/Latewood Threshold: 500 kg/m3
Attenuation Constant: 3.05

ÄÄÄÄÄÄÄÄÄÄÄÄÄÄÄÄÄÄÄÄÄÄÄÄÄÄÄÄÄÄÄÄÄÄÄÄÄÄÄÄÄÄÄÄÄÄÄÄÄÄÄÄÄÄÄÄÄÄÄÄÄÄÄÄÄÄÄÄÄÄÄÄÄÄÄÄÄÄÄ
Core : 24
ÄÄÄÄÄÄÄÂÄÄÄÄÄÄÄÄÄÄÄÄÄÄÄÄÄÄÄÄÄÄÄÄÄÂÄÄÄÄÄÄÄÄÄÄÂÄÄÄÄÄÄÄÄÄÄÄÄÄÄÄÄÄÄÄÄÄÄÄÄÄÄÄÄÄÄÄÄÄÄ
       ³Widths (mm)              ³ Areas    ³ Densities (kg/m3)
       ³                         ³ (cmý)    ³
Ring   ³Outer Ring Erly Late   % ³Incr Total³Ring E/Wd L/Wd Unif  Min  Max  Rng
 # Year³ Rad.      Wood Wood  LW ³          ³mean mean mean
ÄÄÄÄÄÄÄÁÄÄÄÄÄÄÄÄÄÄÄÄÄÄÄÄÄÄÄÄÄÄÄÄÄÁÄÄÄÄÄÄÄÄÄÄÁÄÄÄÄÄÄÄÄÄÄÄÄÄÄÄÄÄÄÄÄÄÄÄÄÄÄÄÄÄÄÄÄÄÄ

 2 1989  14.7 14.7 11.7  0.0   0   6.8    6.8 346  346    0    0  292  490  198
 3 1990  42.6 27.9 26.1  1.8   6  50.2   57.0 349  337  522  185  281  547  266
 4 1991  69.6 27.0 25.5  1.5   5  95.2  152.2 407  400  518  118  324  534  210
 5 1992  95.7 26.1 25.2  0.9   3 135.5  287.7 366  361  527  166  298  548  250
 6 1993 113.7 18.0 14.7  3.3  18 118.4  406.1 428  401  551  150  333  595  262
 7 1994 137.4 23.7 19.2  4.5  18 187.0  593.1 443  415  559  144  344  615  271
 8 1995 154.8 17.4 15.3  2.1  12 159.7  752.8 405  387  538  151  310  578  268
 9 1996 167.1 12.3 10.8  1.5  12 124.4  877.2 397  376  550  174  312  578  266
10 1997 180.9 13.8 10.8  3.0  21 150.9 1028.1 433  407  529  122  323  547  224
11 1998 188.4  7.5  6.3  1.2  16  87.0 1115.1 416  380  606  226  318  657  339
12 1999 196.2  7.8  7.2  0.6   7  94.2 1209.3 418  408  536  128  335  560  225
13 2000 201.3  5.1  4.2  0.9  17  63.7 1273.0 446  417  585  168  356  641  285
14 2001 205.5  4.2  3.6  0.6  14  53.7 1326.7 401  383  513  130  323  515  192
15 2002 209.1  3.6  2.1  1.5  41  46.9 1373.6 444  380  534  154  348  590  242
16 2003 213.3  4.2  3.6  0.6  14  55.7 1429.3 410  389  538  149  346  545  199
17 2004 217.5  4.2  2.7  1.5  35  56.8 1486.2 418  346  548  202  315  584  269
18 2005 222.6  5.1  3.6  1.5  29  70.5 1556.7 439  393  550  157  323  637  314
19 2006 226.5  3.9  2.4  1.5  38  55.0 1611.7 442  369  560  191  323  589  266
20 2007 228.9  2.4  1.5  0.9  37  34.3 1646.0 455  388  566  178  346  591  245
21 2008 231.0  2.1  1.2  0.9  42  30.3 1676.4 470  396  570  174  361  605  244
22 2009 233.4  2.4  1.5  0.9  37  35.0 1711.4 473  412  575  163  373  609  236
23 2010 236.4  3.0  2.1  0.9  30  44.3 1755.7 432  389  535  146  355  578  223
24 2011 240.0  3.6  2.1  1.5  41  53.9 1809.6 475  419  554  135  386  577  191
25 2012 242.7  2.7  2.1  0.6  22  40.9 1850.5 447  428  515   87  365  521  156
26 2013 244.8  2.1  1.2  0.9  42  32.2 1882.7 495  437  572  135  387  590  203
27 2014 246.6  1.8  1.2  0.6  33  27.8 1910.5 483  447  557  110  382  560  178
28 2015 248.4  1.8  1.2  0.6  33  28.0 1938.4 460  425  531  106  410  552  142

Core Length:  245.7 mm
Core Density: 429 kg/m3
Cross-sectional Density:  423 kg/m3
Early/Latewood Threshold: 500 kg/m3
Attenuation Constant: 3.05

ÄÄÄÄÄÄÄÄÄÄÄÄÄÄÄÄÄÄÄÄÄÄÄÄÄÄÄÄÄÄÄÄÄÄÄÄÄÄÄÄÄÄÄÄÄÄÄÄÄÄÄÄÄÄÄÄÄÄÄÄÄÄÄÄÄÄÄÄÄÄÄÄÄÄÄÄÄÄÄ
Core : 30
ÄÄÄÄÄÄÄÂÄÄÄÄÄÄÄÄÄÄÄÄÄÄÄÄÄÄÄÄÄÄÄÄÄÂÄÄÄÄÄÄÄÄÄÄÂÄÄÄÄÄÄÄÄÄÄÄÄÄÄÄÄÄÄÄÄÄÄÄÄÄÄÄÄÄÄÄÄÄÄ
       ³Widths (mm)              ³ Areas    ³ Densities (kg/m3)
       ³                         ³ (cmý)    ³
Ring   ³Outer Ring Erly Late   % ³Incr Total³Ring E/Wd L/Wd Unif  Min  Max  Rng
 # Year³ Rad.      Wood Wood  LW ³          ³mean mean mean
ÄÄÄÄÄÄÄÁÄÄÄÄÄÄÄÄÄÄÄÄÄÄÄÄÄÄÄÄÄÄÄÄÄÁÄÄÄÄÄÄÄÄÄÄÁÄÄÄÄÄÄÄÄÄÄÄÄÄÄÄÄÄÄÄÄÄÄÄÄÄÄÄÄÄÄÄÄÄÄ

 1 1989   8.5  8.5  7.5  0.0   0   2.3    2.3 341  341    0    0  271  423  152
 2 1990  26.8 18.3 16.8  1.5   8  20.3   22.6 347  330  546  216  272  562  290
 3 1991  47.2 20.4 19.2  1.2   5  47.4   70.0 352  341  528  187  270  547  277
 4 1992  64.0 16.8 15.6  1.2   7  58.7  128.7 356  342  545  203  279  575  296
 5 1993  82.9 18.9 15.3  3.6  19  87.2  215.9 412  377  561  184  311  608  297
 6 1994 102.4 19.5 14.4  5.1  26 113.5  329.4 451  414  556  142  347  645  298
 7 1995 122.5 20.1 15.6  4.5  22 142.0  471.4 442  406  564  158  349  644  295
 8 1996 137.5 15.0 12.0  3.0  20 122.5  594.0 439  403  581  178  344  667  323
 9 1997 150.7 13.2 11.4  1.8  13 119.5  713.5 444  421  585  164  362  623  261
10 1998 159.4  8.7  6.0  2.7  31  84.8  798.2 448  391  576  185  337  672  335
11 1999 170.8 11.4  9.3  2.1  18 118.3  916.5 438  414  547  133  321  587  266
12 2000 179.2  8.4  6.9  1.5  17  92.4 1008.8 436  404  587  183  341  649  308
13 2001 189.1  9.9  6.9  3.0  30 114.5 1123.4 454  399  580  181  360  655  295
14 2002 197.2  8.1  5.4  2.7  33  98.3 1221.7 448  390  564  174  328  667  339
15 2003 208.3 11.1  7.2  3.9  35 141.4 1363.1 458  407  551  144  373  684  311
16 2004 216.1  7.8  5.7  2.1  26 104.0 1467.1 442  387  590  203  335  637  302
17 2005 225.4  9.3  7.2  2.1  22 129.0 1596.1 448  407  590  183  355  668  313
18 2006 231.7  6.3  3.9  2.4  38  90.5 1686.6 469  394  591  197  353  657  304
19 2007 236.5  4.8  3.3  1.5  31  70.6 1757.2 473  408  618  210  349  665  316
20 2008 240.4  3.9  2.4  1.5  38  58.4 1815.6 483  406  608  202  355  648  293
21 2009 243.7  3.3  1.8  1.5  45  50.2 1865.8 518  422  634  212  384  728  344
22 2010 248.5  4.8  2.7  2.1  43  74.2 1940.0 470  410  548  138  375  628  253
23 2011 254.2  5.7  3.3  2.4  42  90.0 2030.0 519  419  658  239  393  727  334
24 2012 258.7  4.5  2.4  2.1  46  72.5 2102.5 499  426  582  156  399  652  253
25 2013 262.3  3.6  2.1  1.5  41  58.9 2161.5 494  422  595  173  377  656  279
26 2014 264.7  2.4  1.5  0.9  37  39.7 2201.2 511  442  627  185  394  662  268
27 2015 267.7  3.0  1.5  1.5  50  50.2 2251.4 548  453  642  189  436  755  319

Core Length:  266.7 mm
Core Density: 449 kg/m3
Cross-sectional Density:  453 kg/m3
Early/Latewood Threshold: 500 kg/m3
Attenuation Constant: 3.05

ÄÄÄÄÄÄÄÄÄÄÄÄÄÄÄÄÄÄÄÄÄÄÄÄÄÄÄÄÄÄÄÄÄÄÄÄÄÄÄÄÄÄÄÄÄÄÄÄÄÄÄÄÄÄÄÄÄÄÄÄÄÄÄÄÄÄÄÄÄÄÄÄÄÄÄÄÄÄÄ
Core : 35
ÄÄÄÄÄÄÄÂÄÄÄÄÄÄÄÄÄÄÄÄÄÄÄÄÄÄÄÄÄÄÄÄÄÂÄÄÄÄÄÄÄÄÄÄÂÄÄÄÄÄÄÄÄÄÄÄÄÄÄÄÄÄÄÄÄÄÄÄÄÄÄÄÄÄÄÄÄÄÄ
       ³Widths (mm)              ³ Areas    ³ Densities (kg/m3)
       ³                         ³ (cmý)    ³
Ring   ³Outer Ring Erly Late   % ³Incr Total³Ring E/Wd L/Wd Unif  Min  Max  Rng
 # Year³ Rad.      Wood Wood  LW ³          ³mean mean mean
ÄÄÄÄÄÄÄÁÄÄÄÄÄÄÄÄÄÄÄÄÄÄÄÄÄÄÄÄÄÄÄÄÄÁÄÄÄÄÄÄÄÄÄÄÁÄÄÄÄÄÄÄÄÄÄÄÄÄÄÄÄÄÄÄÄÄÄÄÄÄÄÄÄÄÄÄÄÄÄ

 3 1990  20.7 20.7 13.5  1.2   5  13.5   13.5 357  342  525  183  301  545  244
 4 1991  42.9 22.2 21.9  0.3   1  44.4   57.8 361  359  500  141  278  500  222
 5 1992  62.4 19.5 19.2  0.3   1  64.5  122.3 357  354  524  170  304  524  220
 6 1993  75.3 12.9 11.1  1.8  13  55.8  178.1 396  372  548  176  315  600  285
 7 1994  91.8 16.5 13.8  2.7  16  86.6  264.7 409  380  555  175  324  639  315
 8 1995 110.7 18.9 17.1  1.8   9 120.2  385.0 392  374  562  188  319  648  329
 9 1996 124.5 13.8 12.6  1.2   8 102.0  487.0 409  393  577  184  323  630  307
10 1997 137.4 12.9 10.5  2.4  18 106.1  593.1 424  393  557  164  346  593  247
11 1998 147.6 10.2  8.4  1.8  17  91.3  684.4 404  363  599  236  281  674  393
12 1999 159.9 12.3 11.7  0.6   4 118.8  803.2 391  381  593  212  296  620  324
13 2000 168.6  8.7  6.9  1.8  20  89.8  893.0 419  376  583  207  302  655  353
14 2001 176.7  8.1  6.6  1.5  18  87.9  980.9 429  382  636  254  330  669  339
15 2002 185.4  8.7  7.5  1.2  13  99.0 1079.9 412  384  584  200  311  651  340
16 2003 195.0  9.6  8.4  1.2  12 114.7 1194.6 415  396  549  153  349  582  233
17 2004 202.5  7.5  5.4  2.1  27  93.7 1288.2 439  388  569  181  340  651  311
18 2005 212.1  9.6  8.1  1.5  15 125.0 1413.3 430  404  572  168  346  620  274
19 2006 216.9  4.8  3.3  1.5  31  64.7 1478.0 428  362  574  212  332  634  302
20 2007 221.1  4.2  3.6  0.6  14  57.8 1535.8 441  410  622  212  366  642  276
21 2008 227.1  6.0  3.3  2.7  45  84.5 1620.3 505  398  635  237  361  697  336
22 2009 233.1  6.0  4.5  1.5  25  86.7 1707.0 459  409  607  198  359  659  300
23 2010 239.1  6.0  3.6  2.4  40  89.0 1796.0 476  397  595  198  359  708  349
24 2011 245.4  6.3  3.9  2.4  38  95.9 1891.9 475  391  611  220  370  700  330
25 2012 250.2  4.8  3.3  1.5  31  74.7 1966.6 474  407  624  217  353  663  310
26 2013 254.1  3.9  2.7  1.2  30  61.8 2028.4 479  398  660  262  364  683  319
27 2014 257.4  3.3  2.4  0.9  27  53.0 2081.5 475  408  656  248  351  693  342
28 2015 260.1  2.7  1.5  1.2  44  43.9 2125.4 511  407  640  233  386  691  305

Core Length:  254.1 mm
Core Density: 429 kg/m3
Cross-sectional Density:  429 kg/m3
Early/Latewood Threshold: 500 kg/m3
Attenuation Constant: 3.05

ÄÄÄÄÄÄÄÄÄÄÄÄÄÄÄÄÄÄÄÄÄÄÄÄÄÄÄÄÄÄÄÄÄÄÄÄÄÄÄÄÄÄÄÄÄÄÄÄÄÄÄÄÄÄÄÄÄÄÄÄÄÄÄÄÄÄÄÄÄÄÄÄÄÄÄÄÄÄÄ
Core : 36
ÄÄÄÄÄÄÄÂÄÄÄÄÄÄÄÄÄÄÄÄÄÄÄÄÄÄÄÄÄÄÄÄÄÂÄÄÄÄÄÄÄÄÄÄÂÄÄÄÄÄÄÄÄÄÄÄÄÄÄÄÄÄÄÄÄÄÄÄÄÄÄÄÄÄÄÄÄÄÄ
       ³Widths (mm)              ³ Areas    ³ Densities (kg/m3)
       ³                         ³ (cmý)    ³
Ring   ³Outer Ring Erly Late   % ³Incr Total³Ring E/Wd L/Wd Unif  Min  Max  Rng
 # Year³ Rad.      Wood Wood  LW ³          ³mean mean mean
ÄÄÄÄÄÄÄÁÄÄÄÄÄÄÄÄÄÄÄÄÄÄÄÄÄÄÄÄÄÄÄÄÄÁÄÄÄÄÄÄÄÄÄÄÁÄÄÄÄÄÄÄÄÄÄÄÄÄÄÄÄÄÄÄÄÄÄÄÄÄÄÄÄÄÄÄÄÄÄ

 3 1990  27.0 27.0 20.4  0.6   2  22.9   22.9 332  327  505  178  282  506  224
 4 1991  50.4 23.4 23.4  0.0   0  56.9   79.8 326  326    0    0  267  409  142
 5 1992  72.6 22.2 21.9  0.3   1  85.8  165.6 318  316  522  206  258  522  264
 6 1993  87.3 14.7 14.4  0.3   2  73.8  239.4 343  339  514  175  275  514  239
 7 1994 107.4 20.1 19.5  0.6   2 122.9  362.4 349  343  526  183  268  537  269
 8 1995 132.9 25.5 24.6  0.9   3 192.5  554.9 340  334  529  195  260  549  289
 9 1996 150.6 17.7 17.1  0.6   3 157.6  712.5 345  339  519  180  251  532  281
10 1997 162.9 12.3 11.7  0.6   4 121.1  833.7 367  359  519  160  276  538  262
11 1998 170.4  7.5  7.5  0.0   0  78.5  912.2 334  334    0    0  263  499  236
12 1999 176.7  6.3  6.3  0.0   0  68.7  980.9 351  351    0    0  262  463  201
13 2000 180.9  4.2  3.9  0.3   7  47.2 1028.1 342  326  560  234  255  560  305
14 2001 185.1  4.2  3.9  0.3   7  48.3 1076.4 367  350  593  243  300  593  293
15 2002 189.3  4.2  3.3  0.9  21  49.4 1125.8 397  365  514  149  295  519  224
16 2003 196.8  7.5  6.9  0.6   8  91.0 1216.7 401  392  505  113  323  509  186
17 2004 202.2  5.4  4.2  1.2  22  67.7 1284.4 411  369  556  187  322  588  266
18 2005 205.5  3.3  3.3  0.0   0  42.3 1326.7 371  371    0    0  326  416   90
19 2006 207.3  1.8  1.8  0.0   0  23.3 1350.0 381  381    0    0  331  456  125
20 2007 209.1  1.8  1.8  0.0   0  23.5 1373.6 376  376    0    0  313  416  103
21 2008 210.9  1.8  1.8  0.0   0  23.8 1397.3 393  393    0    0  346  458  112
22 2009 212.7  1.8  1.8  0.0   0  24.0 1421.3 399  399    0    0  347  494  147
23 2010 214.2  1.5  1.5  0.0   0  20.1 1441.4 383  383    0    0  334  440  106
24 2011 215.4  1.2  1.2  0.0   0  16.2 1457.6 380  380    0    0  366  403   37
25 2012 216.6  1.2  1.2  0.0   0  16.3 1473.9 394  394    0    0  355  433   78
26 2013 217.2  0.6  0.6  0.0   0   8.2 1482.1 429  429    0    0  427  432    5
27 2014 217.8  0.6  0.6  0.0   0   8.2 1490.3 430  430    0    0  418  443   25
28 2015 218.4  0.6  0.6  0.0   0   8.2 1498.5 409  409    0    0  396  422   26

Core Length:  212.4 mm
Core Density: 371 kg/m3
Cross-sectional Density:  358 kg/m3
Early/Latewood Threshold: 500 kg/m3
Attenuation Constant: 3.05

ÄÄÄÄÄÄÄÄÄÄÄÄÄÄÄÄÄÄÄÄÄÄÄÄÄÄÄÄÄÄÄÄÄÄÄÄÄÄÄÄÄÄÄÄÄÄÄÄÄÄÄÄÄÄÄÄÄÄÄÄÄÄÄÄÄÄÄÄÄÄÄÄÄÄÄÄÄÄÄ
Core : 38
ÄÄÄÄÄÄÄÂÄÄÄÄÄÄÄÄÄÄÄÄÄÄÄÄÄÄÄÄÄÄÄÄÄÂÄÄÄÄÄÄÄÄÄÄÂÄÄÄÄÄÄÄÄÄÄÄÄÄÄÄÄÄÄÄÄÄÄÄÄÄÄÄÄÄÄÄÄÄÄ
       ³Widths (mm)              ³ Areas    ³ Densities (kg/m3)
       ³                         ³ (cmý)    ³
Ring   ³Outer Ring Erly Late   % ³Incr Total³Ring E/Wd L/Wd Unif  Min  Max  Rng
 # Year³ Rad.      Wood Wood  LW ³          ³mean mean mean
ÄÄÄÄÄÄÄÁÄÄÄÄÄÄÄÄÄÄÄÄÄÄÄÄÄÄÄÄÄÄÄÄÄÁÄÄÄÄÄÄÄÄÄÄÁÄÄÄÄÄÄÄÄÄÄÄÄÄÄÄÄÄÄÄÄÄÄÄÄÄÄÄÄÄÄÄÄÄÄ

 1 1988   3.9  3.9  3.9  0.0   0   0.5    0.5 347  347    0    0  262  454  192
 2 1989   8.1  4.2  4.2  0.0   0   1.6    2.1 354  354    0    0  297  480  183
 3 1990  18.6 10.5  9.3  1.2  11   8.8   10.9 376  356  531  175  304  552  248
 4 1991  42.3 23.7 23.1  0.6   2  45.3   56.2 354  350  506  156  261  512  251
 5 1992  72.0 29.7 28.5  1.2   4 106.6  162.9 336  327  547  220  267  565  298
 6 1993  92.1 20.1 17.7  2.4  11 103.6  266.5 364  338  555  217  283  584  301
 7 1994 109.2 17.1 16.2  0.9   5 108.1  374.6 378  369  540  171  282  576  294
 8 1995 132.3 23.1 22.2  0.9   3 175.3  549.9 373  366  562  196  299  583  284
 9 1996 149.4 17.1 16.2  0.9   5 151.3  701.2 386  378  524  146  297  550  253
10 1997 168.3 18.9 18.3  0.6   3 188.6  889.9 382  377  529  152  283  540  257
11 1998 177.9  9.6  9.0  0.6   6 104.4  994.3 367  355  546  191  273  546  273
12 1999 188.1 10.2 10.2  0.0   0 117.3 1111.5 362  362    0    0  278  486  208
13 2000 196.2  8.1  7.2  0.9  11  97.8 1209.3 363  341  540  199  255  592  337
14 2001 204.3  8.1  6.6  1.5  18 101.9 1311.3 403  369  556  187  311  592  281
15 2002 209.4  5.1  4.2  0.9  17  66.3 1377.5 395  358  569  211  288  579  291
16 2003 215.1  5.7  4.8  0.9  15  76.0 1453.6 409  385  538  153  348  561  213
17 2004 220.5  5.4  3.9  1.5  27  73.9 1527.5 425  369  572  203  310  644  334
18 2005 228.3  7.8  5.7  2.1  26 110.0 1637.4 449  400  581  181  339  641  302
19 2006 233.4  5.1  3.6  1.5  29  74.0 1711.4 467  404  617  213  325  678  353
20 2007 238.5  5.1  3.9  1.2  23  75.6 1787.0 457  419  579  160  362  704  342
21 2008 243.6  5.1  3.6  1.5  29  77.2 1864.3 461  397  614  217  346  670  324
22 2009 249.0  5.4  3.3  2.1  38  83.6 1947.8 482  414  589  175  391  654  263
23 2010 254.1  5.1  4.2  0.9  17  80.6 2028.4 468  425  665  240  388  715  327
24 2011 258.6  4.5  3.6  0.9  20  72.5 2100.9 452  413  608  195  362  687  325
25 2012 261.3  2.7  1.5  1.2  44  44.1 2145.0 507  433  599  166  386  635  249
26 2013 264.0  2.7  1.5  1.2  44  44.6 2189.6 519  428  633  205  383  707  324
27 2014 266.7  2.7  1.2  1.5  55  45.0 2234.6 520  413  607  194  366  655  289
28 2015 268.5  1.8  0.9  0.9  50  30.3 2264.8 516  432  600  168  410  672  262

Core Length:  268.5 mm
Core Density: 416 kg/m3
Cross-sectional Density:  408 kg/m3
Early/Latewood Threshold: 500 kg/m3
Attenuation Constant: 3.05

ÄÄÄÄÄÄÄÄÄÄÄÄÄÄÄÄÄÄÄÄÄÄÄÄÄÄÄÄÄÄÄÄÄÄÄÄÄÄÄÄÄÄÄÄÄÄÄÄÄÄÄÄÄÄÄÄÄÄÄÄÄÄÄÄÄÄÄÄÄÄÄÄÄÄÄÄÄÄÄ
Core : 39
ÄÄÄÄÄÄÄÂÄÄÄÄÄÄÄÄÄÄÄÄÄÄÄÄÄÄÄÄÄÄÄÄÄÂÄÄÄÄÄÄÄÄÄÄÂÄÄÄÄÄÄÄÄÄÄÄÄÄÄÄÄÄÄÄÄÄÄÄÄÄÄÄÄÄÄÄÄÄÄ
       ³Widths (mm)              ³ Areas    ³ Densities (kg/m3)
       ³                         ³ (cmý)    ³
Ring   ³Outer Ring Erly Late   % ³Incr Total³Ring E/Wd L/Wd Unif  Min  Max  Rng
 # Year³ Rad.      Wood Wood  LW ³          ³mean mean mean
ÄÄÄÄÄÄÄÁÄÄÄÄÄÄÄÄÄÄÄÄÄÄÄÄÄÄÄÄÄÄÄÄÄÁÄÄÄÄÄÄÄÄÄÄÁÄÄÄÄÄÄÄÄÄÄÄÄÄÄÄÄÄÄÄÄÄÄÄÄÄÄÄÄÄÄÄÄÄÄ

 1 1989   3.9  3.9  3.9  0.0   0   0.5    0.5 300  300    0    0  202  377  175
 2 1990  21.3 17.4 16.2  1.2   6  13.8   14.3 337  324  516  192  274  532  258
 3 1991  45.9 24.6 24.6  0.0   0  51.9   66.2 358  358    0    0  260  475  215
 4 1992  67.2 21.3 21.3  0.0   0  75.7  141.9 331  331    0    0  283  449  166
 5 1993  78.3 11.1  8.7  2.4  21  50.7  192.6 409  368  556  188  318  599  281
 6 1994  92.7 14.4 11.7  2.7  18  77.4  270.0 399  367  537  170  286  584  298
 7 1995 110.7 18.0 17.4  0.6   3 115.0  385.0 367  361  543  182  279  579  300
 8 1996 126.0 15.3 14.7  0.6   3 113.8  498.8 364  357  545  188  277  567  290
 9 1997 141.0 15.0 15.0  0.0   0 125.8  624.6 350  350    0    0  251  474  223
10 1998 149.7  8.7  8.7  0.0   0  79.5  704.0 336  336    0    0  245  477  232
11 1999 160.2 10.5 10.5  0.0   0 102.2  806.3 347  347    0    0  228  450  222
12 2000 168.0  7.8  7.2  0.6   7  80.4  886.7 384  373  509  136  269  516  247
13 2001 176.7  8.7  8.1  0.6   6  94.2  980.9 360  348  516  168  268  521  253
14 2002 183.9  7.2  6.3  0.9  12  81.6 1062.5 371  350  522  172  245  549  304
15 2003 192.3  8.4  8.1  0.3   3  99.3 1161.7 370  364  521  157  280  521  241
16 2004 198.6  6.3  5.1  1.2  19  77.4 1239.1 381  347  528  181  272  572  300
17 2005 205.5  6.9  6.0  0.9  13  87.6 1326.7 380  356  538  182  281  553  272
18 2006 210.6  5.1  4.5  0.6  11  66.7 1393.4 385  367  521  154  282  525  243
19 2007 216.3  5.7  4.5  1.2  21  76.4 1469.8 407  369  547  178  283  579  296
20 2008 221.4  5.1  3.9  1.2  23  70.1 1539.9 407  361  557  196  299  570  271
21 2009 225.3  3.9  2.4  1.5  38  54.7 1594.7 438  350  580  230  304  669  365
22 2010 229.8  4.5  3.9  0.6  13  64.3 1659.0 396  374  540  166  299  573  274
23 2011 233.4  3.6  2.7  0.9  24  52.4 1711.4 401  359  530  171  306  550  244
24 2012 236.7  3.3  2.1  1.2  36  48.7 1760.1 441  387  536  149  319  556  237
25 2013 240.9  4.2  3.0  1.2  28  63.0 1823.2 436  388  555  167  319  593  274
26 2014 243.9  3.0  2.1  0.9  30  45.7 1868.8 444  396  557  161  338  572  234
27 2015 246.6  2.7  1.2  1.5  55  41.6 1910.5 480  380  560  180  349  606  257

Core Length:  246.6 mm
Core Density: 384 kg/m3
Cross-sectional Density:  381 kg/m3
Early/Latewood Threshold: 500 kg/m3
Attenuation Constant: 3.05

ÄÄÄÄÄÄÄÄÄÄÄÄÄÄÄÄÄÄÄÄÄÄÄÄÄÄÄÄÄÄÄÄÄÄÄÄÄÄÄÄÄÄÄÄÄÄÄÄÄÄÄÄÄÄÄÄÄÄÄÄÄÄÄÄÄÄÄÄÄÄÄÄÄÄÄÄÄÄÄ
Core : 44
ÄÄÄÄÄÄÄÂÄÄÄÄÄÄÄÄÄÄÄÄÄÄÄÄÄÄÄÄÄÄÄÄÄÂÄÄÄÄÄÄÄÄÄÄÂÄÄÄÄÄÄÄÄÄÄÄÄÄÄÄÄÄÄÄÄÄÄÄÄÄÄÄÄÄÄÄÄÄÄ
       ³Widths (mm)              ³ Areas    ³ Densities (kg/m3)
       ³                         ³ (cmý)    ³
Ring   ³Outer Ring Erly Late   % ³Incr Total³Ring E/Wd L/Wd Unif  Min  Max  Rng
 # Year³ Rad.      Wood Wood  LW ³          ³mean mean mean
ÄÄÄÄÄÄÄÁÄÄÄÄÄÄÄÄÄÄÄÄÄÄÄÄÄÄÄÄÄÄÄÄÄÁÄÄÄÄÄÄÄÄÄÄÁÄÄÄÄÄÄÄÄÄÄÄÄÄÄÄÄÄÄÄÄÄÄÄÄÄÄÄÄÄÄÄÄÄÄ

 1 1988   2.4  2.4  2.4  0.0   0   0.2    0.2 326  326    0    0  240  433  193
 2 1989  10.2  7.8  7.8  0.0   0   3.1    3.3 337  337    0    0  274  461  187
 3 1990  28.5 18.3 16.8  1.5   8  22.2   25.5 330  312  535  223  260  583  323
 4 1991  51.3 22.8 22.8  0.0   0  57.2   82.7 336  336    0    0  264  491  227
 5 1992  70.8 19.5 18.9  0.6   3  74.8  157.5 330  322  570  248  261  594  333
 6 1993  82.2 11.4  9.9  1.5  13  54.8  212.3 386  358  570  212  312  616  304
 7 1994  98.7 16.5 14.7  1.8  10  93.8  306.0 365  344  533  189  287  560  273
 8 1995 116.1 17.4 15.0  2.4  13 117.4  423.5 368  340  548  208  256  613  357
 9 1996 127.8 11.7 11.1  0.6   5  89.6  513.1 343  334  513  179  254  524  270
10 1997 140.4 12.6 12.6  0.0   0 106.2  619.3 336  336    0    0  268  499  231
11 1998 147.6  7.2  6.0  1.2  16  65.1  684.4 367  323  588  265  243  611  368
12 1999 156.6  9.0  8.4  0.6   6  86.0  770.4 385  374  540  166  267  548  281
13 2000 162.3  5.7  4.8  0.9  15  57.1  827.5 391  352  601  249  274  650  376
14 2001 168.6  6.3  4.8  1.5  23  65.5  893.0 423  364  610  246  312  653  341
15 2002 174.6  6.0  5.4  0.6  10  64.7  957.7 403  383  585  202  291  646  355
16 2003 179.4  4.8  4.5  0.3   6  53.4 1011.1 379  371  503  132  325  503  178
17 2004 184.2  4.8  3.6  1.2  24  54.8 1065.9 420  372  565  193  334  623  289
18 2005 190.5  6.3  5.1  1.2  19  74.2 1140.1 424  378  616  238  323  655  332
19 2006 195.9  5.4  3.6  1.8  33  65.6 1205.6 421  352  560  208  323  624  301
20 2007 200.4  4.5  3.9  0.6  13  56.0 1261.7 412  381  615  234  315  662  347
21 2008 205.5  5.1  3.6  1.5  29  65.0 1326.7 437  376  583  207  307  660  353
22 2009 210.6  5.1  3.6  1.5  29  66.7 1393.4 455  385  623  238  326  680  354
23 2010 216.3  5.7  4.2  1.5  26  76.4 1469.8 427  367  597  230  337  690  353
24 2011 222.3  6.0  3.9  2.1  35  82.7 1552.5 446  376  576  200  348  621  273
25 2012 226.8  4.5  3.6  0.9  20  63.5 1616.0 419  372  606  234  332  655  323
26 2013 231.0  4.2  3.0  1.2  28  60.4 1676.4 430  377  564  187  297  615  318
27 2014 234.6  3.6  2.7  0.9  25  52.7 1729.0 429  382  569  187  314  616  302
28 2015 237.9  3.3  2.1  1.2  36  49.0 1778.0 462  396  577  181  335  617  282

Core Length:  237.9 mm
Core Density: 392 kg/m3
Cross-sectional Density:  394 kg/m3
Early/Latewood Threshold: 500 kg/m3
Attenuation Constant: 3.05
