Repository: StevenDovey/Densiometry

# Densiometry

R reimplementation of the **EDITOR** data-processing pipeline for the
FRI Direct-Scanning X-Ray Densitometer (Cown & Clement 1983; system software
upgraded in the 1990s), maintained at BSI (formerly Forest Research Institute),
Rotorua, NZ.

---

## Background

The FRI densitometer uses a Fe-55 radioisotopic source and a scintillation
detector to measure wood density at 0.3 mm spatial resolution along machined
increment cores (2 mm thick, 5 mm increment).  Raw count data are written to
`.SCN` files by the SCANNA acquisition program.

The original **EDITOR** program reads `.SCN` files, lets the operator check and

File: trials completed/FR84_Kawerau_finished/Densitometry/Densitometer files/KAWE20.DAT
File : C:\DENSITOM\KAWERA~2\KAWE20.DAT
Cores :
1
6
17
18
29
31
34
39
46
47
61
73

ÄÄÄÄÄÄÄÄÄÄÄÄÄÄÄÄÄÄÄÄÄÄÄÄÄÄÄÄÄÄÄÄÄÄÄÄÄÄÄÄÄÄÄÄÄÄÄÄÄÄÄÄÄÄÄÄÄÄÄÄÄÄÄÄÄÄÄÄÄÄÄÄÄÄÄÄÄÄÄ
Core : 1
ÄÄÄÄÄÄÄÂÄÄÄÄÄÄÄÄÄÄÄÄÄÄÄÄÄÄÄÄÄÄÄÄÄÂÄÄÄÄÄÄÄÄÄÄÂÄÄÄÄÄÄÄÄÄÄÄÄÄÄÄÄÄÄÄÄÄÄÄÄÄÄÄÄÄÄÄÄÄÄ
       ³Widths (mm)              ³ Areas    ³ Densities (kg/m3)
       ³                         ³ (cmý)    ³
Ring   ³Outer Ring Erly Late   % ³Incr Total³Ring E/Wd L/Wd Unif  Min  Max  Rng
 # Year³ Rad.      Wood Wood  LW ³          ³mean mean mean
ÄÄÄÄÄÄÄÁÄÄÄÄÄÄÄÄÄÄÄÄÄÄÄÄÄÄÄÄÄÄÄÄÄÁÄÄÄÄÄÄÄÄÄÄÁÄÄÄÄÄÄÄÄÄÄÄÄÄÄÄÄÄÄÄÄÄÄÄÄÄÄÄÄÄÄÄÄÄÄ

 2 1991  13.3 13.3 12.3  0.0   0   5.6    5.6 312  312    0    0  263  459  196
 3 1992  29.5 16.2 15.3  0.9   5  21.8   27.3 343  330  569  239  292  589  297
 4 1993  48.7 19.2 18.6  0.6   3  47.2   74.5 333  327  524  197  275  537  262
 5 1994  67.9 19.2 18.6  0.6   3  70.3  144.8 343  336  566  230  262  607  345
 6 1995  82.9 15.0 14.1  0.9   6  71.1  215.9 370  357  578  221  294  594  300
 7 1996  96.4 13.5 12.6  0.9   6  76.0  291.9 377  366  533  167  268  583  315
 8 1997 111.4 15.0 12.6  2.4  16  97.9  389.9 378  344  552  208  304  653  349
 9 1998 121.3  9.9  8.4  1.5  15  72.4  462.2 387  352  588  236  282  656  374
10 1999 133.9 12.6 11.1  1.5  11 101.0  563.3 416  392  600  208  317  642  325
11 2000 145.0 11.1  8.7  2.4  21  97.3  660.5 417  361  618  257  275  655  380
12 2001 153.7  8.7  6.9  1.8  20  81.6  742.2 416  361  630  269  288  676  388
13 2002 160.9  7.2  4.8  2.4  33  71.2  813.3 426  337  605  268  286  714  428
14 2003 169.6  8.7  6.6  2.1  24  90.3  903.7 443  385  625  240  324  716  392
15 2004 175.3  5.7  4.2  1.5  26  61.8  965.4 432  368  613  245  332  686  354
16 2005 182.2  6.9  5.1  1.8  26  77.5 1042.9 474  403  673  270  342  728  386
17 2006 188.5  6.3  3.6  2.7  42  73.4 1116.3 519  424  645  221  368  693  325
18 2007 195.1  6.6  3.9  2.7  40  79.5 1195.8 511  424  636  212  378  706  328
19 2008 201.1  6.0  3.9  2.1  35  74.7 1270.5 482  403  628  225  339  712  373
20 2009 205.9  4.8  3.0  1.8  37  61.4 1331.9 514  416  679  263  359  752  393
21 2010 211.0  5.1  3.6  1.5  29  66.8 1398.7 458  397  606  209  330  681  351
22 2011 214.9  3.9  3.0  0.9  23  52.2 1450.9 446  403  590  187  365  633  268
23 2012 217.6  2.7  1.5  1.2  44  36.7 1487.5 506  407  629  222  358  703  345
24 2013 222.1  4.5  1.8  2.7  60  62.2 1549.7 542  419  624  205  381  761  380
25 2014 227.2  5.1  1.8  3.3  64  72.0 1621.7 558  415  636  221  356  738  382
26 2015 230.8  3.6  1.8  1.8  50  51.8 1673.5 521  431  611  180  379  747  368
27 2016 233.8  3.0  1.5  1.5  50  43.8 1717.3 478  382  574  192  360  695  335

Core Length:  232.8 mm
Core Density: 438 kg/m3
Cross-sectional Density:  442 kg/m3
Early/Latewood Threshold: 500 kg/m3
Attenuation Constant: 3.09

ÄÄÄÄÄÄÄÄÄÄÄÄÄÄÄÄÄÄÄÄÄÄÄÄÄÄÄÄÄÄÄÄÄÄÄÄÄÄÄÄÄÄÄÄÄÄÄÄÄÄÄÄÄÄÄÄÄÄÄÄÄÄÄÄÄÄÄÄÄÄÄÄÄÄÄÄÄÄÄ
Core : 6
ÄÄÄÄÄÄÄÂÄÄÄÄÄÄÄÄÄÄÄÄÄÄÄÄÄÄÄÄÄÄÄÄÄÂÄÄÄÄÄÄÄÄÄÄÂÄÄÄÄÄÄÄÄÄÄÄÄÄÄÄÄÄÄÄÄÄÄÄÄÄÄÄÄÄÄÄÄÄÄ
       ³Widths (mm)              ³ Areas    ³ Densities (kg/m3)
       ³                         ³ (cmý)    ³
Ring   ³Outer Ring Erly Late   % ³Incr Total³Ring E/Wd L/Wd Unif  Min  Max  Rng
 # Year³ Rad.      Wood Wood  LW ³          ³mean mean mean
ÄÄÄÄÄÄÄÁÄÄÄÄÄÄÄÄÄÄÄÄÄÄÄÄÄÄÄÄÄÄÄÄÄÁÄÄÄÄÄÄÄÄÄÄÁÄÄÄÄÄÄÄÄÄÄÄÄÄÄÄÄÄÄÄÄÄÄÄÄÄÄÄÄÄÄÄÄÄÄ

 1 1990   2.7  2.7  2.7  0.0   0   0.2    0.2 381  381    0    0  252  452  200
 2 1991  10.8  8.1  8.1  0.0   0   3.4    3.7 325  325    0    0  264  479  215
 3 1992  29.4 18.6 18.6  0.0   0  23.5   27.2 284  284    0    0  212  471  259
 4 1993  52.5 23.1 23.1  0.0   0  59.4   86.6 296  296    0    0  234  444  210
 5 1994  80.1 27.6 27.6  0.0   0 115.0  201.6 289  289    0    0  222  484  262
 6 1995 102.0 21.9 21.6  0.3   1 125.3  326.9 305  302  508  206  218  508  290
 7 1996 118.8 16.8 16.5  0.3   1 116.5  443.4 310  306  509  203  228  509  281
 8 1997 132.0 13.2 13.2  0.0   0 104.0  547.4 296  296    0    0  237  488  251
 9 1998 139.5  7.5  7.5  0.0   0  64.0  611.4 321  321    0    0  255  465  210
10 1999 148.8  9.3  8.4  0.9   9  84.2  695.6 360  343  526  183  297  537  240
11 2000 159.9 11.1  9.9  1.2  10 107.6  803.2 347  326  520  194  238  541  303
12 2001 172.8 12.9 12.6  0.3   2 134.8  938.1 329  324  542  218  251  542  291
13 2002 186.0 13.2 12.9  0.3   2 148.8 1086.9 332  328  501  173  241  501  260
14 2003 196.5 10.5  9.9  0.6   5 126.2 1213.0 334  321  547  226  246  575  329
15 2004 202.8  6.3  5.4  0.9  14  79.0 1292.1 339  306  539  233  258  572  314
16 2005 208.2  5.4  4.8  0.6  11  69.7 1361.8 343  314  580  266  279  597  318
17 2006 212.1  3.9  2.7  1.2  30  51.5 1413.3 398  323  566  243  300  596  296
18 2007 217.8  5.7  4.8  0.9  15  77.0 1490.3 368  328  583  255  305  605  300
19 2008 224.1  6.3  5.4  0.9  14  87.5 1577.7 348  318  528  210  279  567  288
20 2009 228.9  4.8  4.2  0.6  12  68.3 1646.0 366  328  628  300  276  637  361
21 2010 234.3  5.4  5.1  0.3   5  78.6 1724.6 361  352  525  173  275  525  250
22 2011 237.3  3.0  2.7  0.3  10  44.4 1769.1 358  334  575  241  286  575  289
23 2012 238.8  1.5  1.5  0.0   0  22.4 1791.5 359  359    0    0  282  487  205
24 2013 240.9  2.1  1.8  0.3  14  31.6 1823.2 369  335  577  242  296  577  281
25 2014 246.0  5.1  3.9  1.2  23  78.0 1901.2 415  372  556  184  303  642  339
26 2015 253.8  7.8  6.3  1.5  19 122.5 2023.6 396  358  555  197  279  600  321
27 2016 258.0  4.2  3.9  0.3   7  67.5 2091.2 360  348  515  167  281  515  234

Core Length:  258.0 mm
Core Density: 344 kg/m3
Cross-sectional Density:  340 kg/m3
Early/Latewood Threshold: 500 kg/m3
Attenuation Constant: 3.09

ÄÄÄÄÄÄÄÄÄÄÄÄÄÄÄÄÄÄÄÄÄÄÄÄÄÄÄÄÄÄÄÄÄÄÄÄÄÄÄÄÄÄÄÄÄÄÄÄÄÄÄÄÄÄÄÄÄÄÄÄÄÄÄÄÄÄÄÄÄÄÄÄÄÄÄÄÄÄÄ
Core : 17
ÄÄÄÄÄÄÄÂÄÄÄÄÄÄÄÄÄÄÄÄÄÄÄÄÄÄÄÄÄÄÄÄÄÂÄÄÄÄÄÄÄÄÄÄÂÄÄÄÄÄÄÄÄÄÄÄÄÄÄÄÄÄÄÄÄÄÄÄÄÄÄÄÄÄÄÄÄÄÄ
       ³Widths (mm)              ³ Areas    ³ Densities (kg/m3)
       ³                         ³ (cmý)    ³
Ring   ³Outer Ring Erly Late   % ³Incr Total³Ring E/Wd L/Wd Unif  Min  Max  Rng
 # Year³ Rad.      Wood Wood  LW ³          ³mean mean mean
ÄÄÄÄÄÄÄÁÄÄÄÄÄÄÄÄÄÄÄÄÄÄÄÄÄÄÄÄÄÄÄÄÄÁÄÄÄÄÄÄÄÄÄÄÁÄÄÄÄÄÄÄÄÄÄÄÄÄÄÄÄÄÄÄÄÄÄÄÄÄÄÄÄÄÄÄÄÄÄ

 1 1990   5.7  5.7  5.7  0.0   0   1.0    1.0 353  353    0    0  269  431  162
 2 1991  14.1  8.4  8.4  0.0   0   5.2    6.2 355  355    0    0  311  499  188
 3 1992  41.7 27.6 27.0  0.6   2  48.4   54.6 334  330  511  181  282  516  234
 4 1993  72.6 30.9 30.9  0.0   0 111.0  165.6 343  343    0    0  287  473  186
 5 1994  95.4 22.8 22.2  0.6   2 120.3  285.9 347  342  532  190  255  553  298
 6 1995 115.5 20.1 19.8  0.3   1 133.2  419.1 347  344  528  184  276  528  252
 7 1996 133.5 18.0 17.4  0.6   3 140.8  559.9 348  342  531  189  252  533  281
 8 1997 150.0 16.5 15.9  0.6   3 147.0  706.9 354  347  533  186  255  560  305
 9 1998 160.5 10.5  8.7  1.8  17 102.4  809.3 387  352  558  206  269  590  321
10 1999 171.6 11.1  9.9  1.2  10 115.8  925.1 386  365  555  190  306  586  280
11 2000 184.2 12.6  7.2  5.4  42 140.8 1065.9 450  341  595  254  255  669  414
12 2001 195.6 11.4  9.0  2.4  21 136.0 1202.0 391  340  578  238  276  638  362
13 2002 202.2  6.6  4.2  2.4  36  82.5 1284.4 416  314  594  280  289  669  380
14 2003 213.6 11.4  7.8  3.6  31 148.9 1433.4 436  373  572  199  319  670  351
15 2004 220.2  6.6  4.8  1.8  27  89.9 1523.3 413  353  574  221  318  667  349
16 2005 228.3  8.1  5.7  2.4  29 114.1 1637.4 451  382  614  232  322  670  348
17 2006 233.7  5.4  3.3  2.1  38  78.4 1715.8 468  383  602  219  332  645  313
18 2007 238.8  5.1  3.6  1.5  29  75.7 1791.5 454  387  614  227  341  659  318
19 2008 245.4  6.6  4.2  2.4  36 100.4 1891.9 442  366  576  210  312  640  328
20 2009 250.8  5.4  3.3  2.1  38  84.2 1976.1 471  385  606  221  312  663  351
21 2010 254.4  3.6  2.7  0.9  24  57.1 2033.2 425  383  551  168  316  578  262
22 2011 258.0  3.6  2.4  1.2  33  58.0 2091.2 431  381  531  150  338  569  231
23 2012 260.1  2.1  1.8  0.3  14  34.2 2125.4 418  398  536  138  315  536  221
24 2013 262.8  2.7  1.8  0.9  33  44.4 2169.7 506  435  649  214  406  677  271
25 2014 265.5  2.7  1.8  0.9  33  44.8 2214.5 480  429  583  154  366  626  260
26 2015 268.2  2.7  1.5  1.2  44  45.3 2259.8 492  404  602  198  369  647  278
27 2016 270.0  1.8  1.2  0.6  33  30.4 2290.2 460  408  564  156  359  570  211

Core Length:  270.0 mm
Core Density: 413 kg/m3
Cross-sectional Density:  407 kg/m3
Early/Latewood Threshold: 500 kg/m3
Attenuation Constant: 3.09

ÄÄÄÄÄÄÄÄÄÄÄÄÄÄÄÄÄÄÄÄÄÄÄÄÄÄÄÄÄÄÄÄÄÄÄÄÄÄÄÄÄÄÄÄÄÄÄÄÄÄÄÄÄÄÄÄÄÄÄÄÄÄÄÄÄÄÄÄÄÄÄÄÄÄÄÄÄÄÄ
Core : 18
ÄÄÄÄÄÄÄÂÄÄÄÄÄÄÄÄÄÄÄÄÄÄÄÄÄÄÄÄÄÄÄÄÄÂÄÄÄÄÄÄÄÄÄÄÂÄÄÄÄÄÄÄÄÄÄÄÄÄÄÄÄÄÄÄÄÄÄÄÄÄÄÄÄÄÄÄÄÄÄ
       ³Widths (mm)              ³ Areas    ³ Densities (kg/m3)
       ³                         ³ (cmý)    ³
Ring   ³Outer Ring Erly Late   % ³Incr Total³Ring E/Wd L/Wd Unif  Min  Max  Rng
 # Year³ Rad.      Wood Wood  LW ³          ³mean mean mean
ÄÄÄÄÄÄÄÁÄÄÄÄÄÄÄÄÄÄÄÄÄÄÄÄÄÄÄÄÄÄÄÄÄÁÄÄÄÄÄÄÄÄÄÄÁÄÄÄÄÄÄÄÄÄÄÄÄÄÄÄÄÄÄÄÄÄÄÄÄÄÄÄÄÄÄÄÄÄÄ

 1 1991   3.3  3.3  3.3  0.0   0   0.3    0.3 295  295    0    0  223  381  158
 2 1992  14.1 10.8 10.8  0.0   0   5.9    6.2 318  318    0    0  277  434  157
 3 1993  37.5 23.4 23.4  0.0   0  37.9   44.2 298  298    0    0  236  414  178
 4 1994  64.5 27.0 27.0  0.0   0  86.5  130.7 284  284    0    0  217  419  202
 5 1995  89.7 25.2 25.2  0.0   0 122.1  252.8 281  281    0    0  213  442  229
 6 1996 110.7 21.0 21.0  0.0   0 132.2  385.0 289  289    0    0  222  484  262
 7 1997 132.3 21.6 21.0  0.6   2 164.9  549.9 314  307  529  222  245  543  298
 8 1998 146.1 13.8 13.2  0.6   4 120.7  670.6 319  310  515  205  234  528  294
 9 1999 151.5  5.4  5.4  0.0   0  50.5  721.1 325  325    0    0  284  448  164
10 2000 154.2  2.7  2.7  0.0   0  25.9  747.0 349  349    0    0  269  435  166
11 2001 156.3  2.1  2.1  0.0   0  20.5  767.5 309  309    0    0  251  392  141
12 2002 159.3  3.0  2.7  0.3  10  29.7  797.2 360  344  504  160  279  504  225
13 2003 162.3  3.0  2.7  0.3  10  30.3  827.5 315  289  552  263  262  552  290
14 2004 164.1  1.8  1.8  0.0   0  18.5  846.0 342  342    0    0  257  475  218
15 2005 165.6  1.5  1.5  0.0   0  15.5  861.5 297  297    0    0  275  356   81
16 2006 166.8  1.2  1.2  0.0   0  12.5  874.1 368  368    0    0  320  485  165
17 2007 168.9  2.1  1.8  0.3  14  22.1  896.2 404  383  532  149  273  532  259
18 2008 169.8  0.9  0.9  0.0   0   9.6  905.8 311  311    0    0  296  326   30
19 2009 170.4  0.6  0.6  0.0   0   6.4  912.2 366  366    0    0  358  374   16
20 2010 171.0  0.6  0.6  0.0   0   6.4  918.6 366  366    0    0  260  472  212
21 2011 171.6  0.6  0.6  0.0   0   6.5  925.1 290  290    0    0  290  290    0
22 2012 172.2  0.6  0.6  0.0   0   6.5  931.6 321  321    0    0  313  329   16
23 2013 172.5  0.3  0.3  0.0   0   3.2  934.8 364  364    0    0  364  364    0
24 2014 172.8  0.3  0.3  0.0   0   3.3  938.1 411  411    0    0  411  411    0
25 2015 173.1  0.3  0.3  0.0   0   3.3  941.3 412  412    0    0  412  412    0
26 2016 173.4  0.3  0.3  0.0   0   3.3  944.6 329  329    0    0  329  329    0

Core Length:  173.4 mm
Core Density: 332 kg/m3
Cross-sectional Density:  310 kg/m3
Early/Latewood Threshold: 500 kg/m3
Attenuation Constant: 3.09

ÄÄÄÄÄÄÄÄÄÄÄÄÄÄÄÄÄÄÄÄÄÄÄÄÄÄÄÄÄÄÄÄÄÄÄÄÄÄÄÄÄÄÄÄÄÄÄÄÄÄÄÄÄÄÄÄÄÄÄÄÄÄÄÄÄÄÄÄÄÄÄÄÄÄÄÄÄÄÄ
Core : 29
ÄÄÄÄÄÄÄÂÄÄÄÄÄÄÄÄÄÄÄÄÄÄÄÄÄÄÄÄÄÄÄÄÄÂÄÄÄÄÄÄÄÄÄÄÂÄÄÄÄÄÄÄÄÄÄÄÄÄÄÄÄÄÄÄÄÄÄÄÄÄÄÄÄÄÄÄÄÄÄ
       ³Widths (mm)              ³ Areas    ³ Densities (kg/m3)
       ³                         ³ (cmý)    ³
Ring   ³Outer Ring Erly Late   % ³Incr Total³Ring E/Wd L/Wd Unif  Min  Max  Rng
 # Year³ Rad.      Wood Wood  LW ³          ³mean mean mean
ÄÄÄÄÄÄÄÁÄÄÄÄÄÄÄÄÄÄÄÄÄÄÄÄÄÄÄÄÄÄÄÄÄÁÄÄÄÄÄÄÄÄÄÄÁÄÄÄÄÄÄÄÄÄÄÄÄÄÄÄÄÄÄÄÄÄÄÄÄÄÄÄÄÄÄÄÄÄÄ

 2 1991   6.1  6.1  5.1  0.0   0   1.2    1.2 328  328    0    0  267  424  157
 3 1992  28.9 22.8 22.8  0.0   0  25.1   26.2 292  292    0    0  233  485  252
 4 1993  55.0 26.1 26.1  0.0   0  68.8   95.0 281  281    0    0  209  435  226
 5 1994  81.1 26.1 25.5  0.6   2 111.6  206.6 292  286  545  259  200  560  360
 6 1995 102.1 21.0 20.7  0.3   1 120.9  327.5 331  328  517  189  254  517  263
 7 1996 121.6 19.5 18.9  0.6   3 137.0  464.5 311  305  510  205  241  513  272
 8 1997 136.9 15.3 14.7  0.6   3 124.3  588.8 335  327  515  188  250  517  267
 9 1998 151.0 14.1 14.1  0.0   0 127.5  716.3 336  336    0    0  279  490  211
10 1999 166.3 15.3 15.3  0.0   0 152.5  868.8 324  324    0    0  248  467  219
11 2000 176.8 10.5 10.5  0.0   0 113.2  982.0 317  317    0    0  223  481  258
12 2001 187.3 10.5 10.5  0.0   0 120.1 1102.1 329  329    0    0  256  472  216
13 2002 193.6  6.3  5.7  0.6   9  75.4 1177.5 318  298  511  213  243  520  277
14 2003 199.3  5.7  5.1  0.6  10  70.4 1247.9 355  336  518  182  266  534  268
15 2004 204.7  5.4  5.4  0.0   0  68.5 1316.4 320  320    0    0  254  453  199
16 2005 208.9  4.2  3.9  0.3   7  54.6 1371.0 340  324  548  224  279  548  269
17 2006 212.2  3.3  2.7  0.6  18  43.7 1414.6 387  356  526  170  283  545  262
18 2007 217.0  4.8  3.6  1.2  24  64.7 1479.3 416  361  582  221  302  606  304
19 2008 222.4  5.4  5.1  0.3   5  74.5 1553.9 365  356  513  157  276  513  237
20 2009 226.9  4.5  3.3  1.2  26  63.5 1617.4 388  331  546  215  270  585  315
21 2010 230.5  3.6  3.6  0.0   0  51.7 1669.1 373  373    0    0  281  465  184
22 2011 232.9  2.4  2.4  0.0   0  34.9 1704.1 355  355    0    0  279  476  197
23 2012 234.7  1.8  1.5  0.3  16  26.4 1730.5 374  344  525  181  253  525  272
24 2013 238.3  3.6  2.4  1.2  33  53.5 1784.0 434  373  557  184  305  629  324
25 2014 241.6  3.3  3.0  0.3   9  49.8 1833.8 394  379  549  170  302  549  247
26 2015 244.3  2.7  1.8  0.9  33  41.2 1875.0 431  378  538  160  312  563  251
27 2016 247.6  3.3  2.1  1.2  36  51.0 1926.0 455  399  554  155  314  604  290

Core Length:  246.6 mm
Core Density: 353 kg/m3
Cross-sectional Density:  343 kg/m3
Early/Latewood Threshold: 500 kg/m3
Attenuation Constant: 3.09

ÄÄÄÄÄÄÄÄÄÄÄÄÄÄÄÄÄÄÄÄÄÄÄÄÄÄÄÄÄÄÄÄÄÄÄÄÄÄÄÄÄÄÄÄÄÄÄÄÄÄÄÄÄÄÄÄÄÄÄÄÄÄÄÄÄÄÄÄÄÄÄÄÄÄÄÄÄÄÄ
Core : 31
ÄÄÄÄÄÄÄÂÄÄÄÄÄÄÄÄÄÄÄÄÄÄÄÄÄÄÄÄÄÄÄÄÄÂÄÄÄÄÄÄÄÄÄÄÂÄÄÄÄÄÄÄÄÄÄÄÄÄÄÄÄÄÄÄÄÄÄÄÄÄÄÄÄÄÄÄÄÄÄ
       ³Widths (mm)              ³ Areas    ³ Densities (kg/m3)
       ³                         ³ (cmý)    ³
Ring   ³Outer Ring Erly Late   % ³Incr Total³Ring E/Wd L/Wd Unif  Min  Max  Rng
 # Year³ Rad.      Wood Wood  LW ³          ³mean mean mean
ÄÄÄÄÄÄÄÁÄÄÄÄÄÄÄÄÄÄÄÄÄÄÄÄÄÄÄÄÄÄÄÄÄÁÄÄÄÄÄÄÄÄÄÄÁÄÄÄÄÄÄÄÄÄÄÄÄÄÄÄÄÄÄÄÄÄÄÄÄÄÄÄÄÄÄÄÄÄÄ

 2 1991  14.9 14.9  9.9  0.0   0   7.0    7.0 323  323    0    0  267  468  201
 3 1992  38.3 23.4 23.4  0.0   0  39.1   46.1 276  276    0    0  224  466  242
 4 1993  64.1 25.8 25.8  0.0   0  83.0  129.1 293  293    0    0  229  456  227
 5 1994  85.1 21.0 20.7  0.3   1  98.4  227.5 295  292  504  212  215  504  289
 6 1995 100.7 15.6 15.6  0.0   0  91.1  318.6 304  304    0    0  248  476  228
 7 1996 115.4 14.7 14.4  0.3   2  99.8  418.4 322  319  500  181  216  500  284
 8 1997 129.2 13.8 13.5  0.3   2 106.0  524.4 312  308  508  200  223  508  285
 9 1998 138.5  9.3  7.8  1.5  16  78.2  602.6 335  301  514  213  235  536  301
10 1999 148.4  9.9  9.3  0.6   6  89.2  691.9 346  335  509  174  258  516  258
11 2000 158.0  9.6  7.8  1.8  18  92.4  784.3 353  314  521  207  238  551  313
12 2001 166.7  8.7  6.9  1.8  20  88.7  873.0 371  318  574  256  251  609  358
13 2002 172.7  6.0  4.5  1.5  25  64.0  937.0 374  308  572  264  260  669  409
14 2003 180.8  8.1  6.3  1.8  22  90.0 1026.9 429  381  598  217  332  678  346
15 2004 188.9  8.1  6.3  1.8  22  94.1 1121.0 397  345  576  231  291  644  353
16 2005 196.4  7.5  5.7  1.8  24  90.8 1211.8 401  350  565  215  287  616  329
17 2006 201.8  5.4  3.9  1.5  27  67.6 1279.4 416  357  568  211  289  598  309
18 2007 206.0  4.2  3.6  0.6  14  53.8 1333.2 397  365  593  228  321  667  346
19 2008 210.5  4.5  3.9  0.6  13  58.9 1392.0 394  371  549  178  277  586  309
20 2009 212.9  2.4  2.1  0.3  12  31.9 1424.0 389  370  519  149  318  519  201
21 2010 213.8  0.9  0.9  0.0   0  12.1 1436.0 371  371    0    0  348  404   56
22 2011 214.4  0.6  0.6  0.0   0   8.1 1444.1 325  325    0    0  306  345   39
23 2012 215.0  0.6  0.6  0.0   0   8.1 1452.2 372  372    0    0  342  402   60
24 2013 215.9  0.9  0.9  0.0   0  12.2 1464.4 361  361    0    0  300  468  168
25 2014 217.4  1.5  0.9  0.6  40  20.4 1484.8 440  386  522  136  301  527  226
26 2015 218.9  1.5  1.2  0.3  20  20.6 1505.4 446  419  557  138  330  557  227
27 2016 221.6  2.7  2.1  0.6  22  37.4 1542.7 430  402  528  126  330  536  206

Core Length:  216.6 mm
Core Density: 364 kg/m3
Cross-sectional Density:  357 kg/m3
Early/Latewood Threshold: 500 kg/m3
Attenuation Constant: 3.09

ÄÄÄÄÄÄÄÄÄÄÄÄÄÄÄÄÄÄÄÄÄÄÄÄÄÄÄÄÄÄÄÄÄÄÄÄÄÄÄÄÄÄÄÄÄÄÄÄÄÄÄÄÄÄÄÄÄÄÄÄÄÄÄÄÄÄÄÄÄÄÄÄÄÄÄÄÄÄÄ
Core : 34
ÄÄÄÄÄÄÄÂÄÄÄÄÄÄÄÄÄÄÄÄÄÄÄÄÄÄÄÄÄÄÄÄÄÂÄÄÄÄÄÄÄÄÄÄÂÄÄÄÄÄÄÄÄÄÄÄÄÄÄÄÄÄÄÄÄÄÄÄÄÄÄÄÄÄÄÄÄÄÄ
       ³Widths (mm)              ³ Areas    ³ Densities (kg/m3)
       ³                         ³ (cmý)    ³
Ring   ³Outer Ring Erly Late   % ³Incr Total³Ring E/Wd L/Wd Unif  Min  Max  Rng
 # Year³ Rad.      Wood Wood  LW ³          ³mean mean mean
ÄÄÄÄÄÄÄÁÄÄÄÄÄÄÄÄÄÄÄÄÄÄÄÄÄÄÄÄÄÄÄÄÄÁÄÄÄÄÄÄÄÄÄÄÁÄÄÄÄÄÄÄÄÄÄÄÄÄÄÄÄÄÄÄÄÄÄÄÄÄÄÄÄÄÄÄÄÄÄ

 1 1990   4.2  4.2  4.2  0.0   0   0.6    0.6 359  359    0    0  328  432  104
 2 1991  16.2 12.0 11.1  0.9   7   7.7    8.2 354  341  519  178  300  537  237
 3 1992  39.0 22.8 22.8  0.0   0  39.5   47.8 295  295    0    0  240  444  204
 4 1993  69.0 30.0 30.0  0.0   0 101.8  149.6 318  318    0    0  249  473  224
 5 1994  89.1 20.1 19.5  0.6   2  99.8  249.4 342  336  542  206  225  562  337
 6 1995 108.9 19.8 19.5  0.3   1 123.2  372.6 352  350  519  169  280  519  239
 7 1996 126.3 17.4 16.5  0.9   5 128.6  501.1 373  366  512  146  263  530  267
 8 1997 139.2 12.9 12.0  0.9   6 107.6  608.7 382  372  513  141  295  530  235
 9 1998 147.0  7.8  6.3  1.5  19  70.1  678.9 407  373  550  177  320  585  265
10 1999 155.4  8.4  7.5  0.9  10  79.8  758.7 416  399  560  161  340  579  239
11 2000 162.0  6.6  5.4  1.2  18  65.8  824.5 383  348  543  195  280  567  287
12 2001 168.0  6.0  4.5  1.5  25  62.2  886.7 414  374  533  159  320  590  270
13 2002 173.1  5.1  3.0  2.1  41  54.7  941.3 450  357  582  225  313  661  348
14 2003 180.6  7.5  4.5  3.0  40  83.3 1024.7 443  373  547  174  344  616  272
15 2004 183.6  3.0  2.7  0.3  10  34.3 1059.0 409  391  578  187  354  578  224
16 2005 188.7  5.1  3.0  2.1  41  59.7 1118.6 462  380  578  198  323  624  301
17 2006 190.8  2.1  1.8  0.3  14  25.0 1143.7 442  425  546  121  345  546  201
18 2007 192.6  1.8  1.2  0.6  33  21.7 1165.4 466  420  559  139  370  585  215
19 2008 195.3  2.7  1.5  1.2  44  32.9 1198.3 465  379  573  194  353  671  318
20 2009 197.1  1.8  0.9  0.9  49  22.2 1220.5 471  375  568  193  350  627  277
21 2010 198.6  1.5  0.9  0.6  40  18.6 1239.1 440  374  540  166  341  566  225
22 2011 199.8  1.2  1.2  0.0   0  15.0 1254.1 433  433    0    0  395  476   81
23 2012 200.4  0.6  0.6  0.0   0   7.5 1261.7 424  424    0    0  386  463   77
24 2013 201.3  0.9  0.6  0.3  33  11.4 1273.0 470  421  568  147  372  568  196
25 2014 202.2  0.9  0.6  0.3  33  11.4 1284.4 474  441  541  100  416  541  125
26 2015 202.8  0.6  0.6  0.0   0   7.6 1292.1 446  446    0    0  401  492   91
27 2016 203.1  0.3  0.0  0.3  99   3.8 1295.9 531    0  531  531  531  531    0

Core Length:  203.1 mm
Core Density: 415 kg/m3
Cross-sectional Density:  393 kg/m3
Early/Latewood Threshold: 500 kg/m3
Attenuation Constant: 3.09

ÄÄÄÄÄÄÄÄÄÄÄÄÄÄÄÄÄÄÄÄÄÄÄÄÄÄÄÄÄÄÄÄÄÄÄÄÄÄÄÄÄÄÄÄÄÄÄÄÄÄÄÄÄÄÄÄÄÄÄÄÄÄÄÄÄÄÄÄÄÄÄÄÄÄÄÄÄÄÄ
Core : 39
ÄÄÄÄÄÄÄÂÄÄÄÄÄÄÄÄÄÄÄÄÄÄÄÄÄÄÄÄÄÄÄÄÄÂÄÄÄÄÄÄÄÄÄÄÂÄÄÄÄÄÄÄÄÄÄÄÄÄÄÄÄÄÄÄÄÄÄÄÄÄÄÄÄÄÄÄÄÄÄ
       ³Widths (mm)              ³ Areas    ³ Densities (kg/m3)
       ³                         ³ (cmý)    ³
Ring   ³Outer Ring Erly Late   % ³Incr Total³Ring E/Wd L/Wd Unif  Min  Max  Rng
 # Year³ Rad.      Wood Wood  LW ³          ³mean mean mean
ÄÄÄÄÄÄÄÁÄÄÄÄÄÄÄÄÄÄÄÄÄÄÄÄÄÄÄÄÄÄÄÄÄÁÄÄÄÄÄÄÄÄÄÄÁÄÄÄÄÄÄÄÄÄÄÄÄÄÄÄÄÄÄÄÄÄÄÄÄÄÄÄÄÄÄÄÄÄÄ

 1 1990   3.3  3.3  3.0  0.3   9   0.3    0.3 344  328  509  181  227  509  282
 2 1991  11.7  8.4  8.4  0.0   0   4.0    4.3 330  330    0    0  268  441  173
 3 1992  32.4 20.7 20.7  0.0   0  28.7   33.0 339  339    0    0  261  465  204
 4 1993  61.5 29.1 29.1  0.0   0  85.8  118.8 308  308    0    0  231  426  195
 5 1994  84.0 22.5 21.6  0.9   4 102.8  221.7 340  332  538  206  237  548  311
 6 1995 102.3 18.3 17.7  0.6   3 107.1  328.8 352  345  537  192  290  539  249
 7 1996 116.4 14.1 13.8  0.3   2  96.9  425.7 338  334  510  176  237  510  273
 8 1997 128.4 12.0 12.0  0.0   0  92.3  517.9 335  335    0    0  252  487  235
 9 1998 135.0  6.6  6.0  0.6   9  54.6  572.6 335  317  517  200  266  524  258
10 1999 143.4  8.4  7.8  0.6   7  73.5  646.0 375  361  553  192  277  584  307
11 2000 150.0  6.6  6.6  0.0   0  60.8  706.9 324  324    0    0  239  486  247
12 2001 153.9  3.9  3.6  0.3   7  37.2  744.1 349  336  508  172  275  508  233
13 2002 156.9  3.0  2.1  0.9  30  29.3  773.4 381  298  576  278  253  616  363
14 2003 160.8  3.9  3.0  0.9  23  38.9  812.3 395  350  545  195  320  568  248
15 2004 163.8  3.0  2.4  0.6  20  30.6  842.9 373  314  607  293  260  631  371
16 2005 167.1  3.3  2.4  0.9  27  34.3  877.2 417  345  610  265  271  654  383
17 2006 171.0  3.9  2.7  1.2  30  41.4  918.6 441  364  613  249  293  651  358
18 2007 177.0  6.0  4.5  1.5  25  65.6  984.2 416  361  582  221  285  611  326
19 2008 184.5  7.5  5.4  2.1  28  85.2 1069.4 426  365  584  219  276  611  335
20 2009 192.3  7.8  4.8  3.0  38  92.3 1161.7 429  349  557  208  276  598  322
21 2010 200.7  8.4  5.1  3.3  39 103.7 1265.4 428  350  548  198  283  587  304
22 2011 208.8  8.1  5.4  2.7  33 104.2 1369.7 434  376  549  173  294  598  304
23 2012 213.3  4.5  3.3  1.2  26  59.7 1429.3 409  338  605  267  270  668  398
24 2013 217.2  3.9  2.7  1.2  30  52.7 1482.1 460  386  628  242  343  680  337
25 2014 221.7  4.5  2.7  1.8  40  62.0 1544.1 464  361  620  259  294  675  381
26 2015 225.6  3.9  2.7  1.2  30  54.8 1598.9 469  395  636  241  343  694  351
27 2016 228.6  3.0  2.1  0.9  30  42.8 1641.7 451  382  611  229  326  682  356

Core Length:  228.6 mm
Core Density: 387 kg/m3
Cross-sectional Density:  388 kg/m3
Early/Latewood Threshold: 500 kg/m3
Attenuation Constant: 3.09

ÄÄÄÄÄÄÄÄÄÄÄÄÄÄÄÄÄÄÄÄÄÄÄÄÄÄÄÄÄÄÄÄÄÄÄÄÄÄÄÄÄÄÄÄÄÄÄÄÄÄÄÄÄÄÄÄÄÄÄÄÄÄÄÄÄÄÄÄÄÄÄÄÄÄÄÄÄÄÄ
Core : 46
ÄÄÄÄÄÄÄÂÄÄÄÄÄÄÄÄÄÄÄÄÄÄÄÄÄÄÄÄÄÄÄÄÄÂÄÄÄÄÄÄÄÄÄÄÂÄÄÄÄÄÄÄÄÄÄÄÄÄÄÄÄÄÄÄÄÄÄÄÄÄÄÄÄÄÄÄÄÄÄ
       ³Widths (mm)              ³ Areas    ³ Densities (kg/m3)
       ³                         ³ (cmý)    ³
Ring   ³Outer Ring Erly Late   % ³Incr Total³Ring E/Wd L/Wd Unif  Min  Max  Rng
 # Year³ Rad.      Wood Wood  LW ³          ³mean mean mean
ÄÄÄÄÄÄÄÁÄÄÄÄÄÄÄÄÄÄÄÄÄÄÄÄÄÄÄÄÄÄÄÄÄÁÄÄÄÄÄÄÄÄÄÄÁÄÄÄÄÄÄÄÄÄÄÄÄÄÄÄÄÄÄÄÄÄÄÄÄÄÄÄÄÄÄÄÄÄÄ

 3 1992  27.9 27.9 21.9  0.0   0  24.5   24.5 282  282    0    0  231  437  206
 4 1993  53.1 25.2 25.2  0.0   0  64.1   88.6 306  306    0    0  252  471  219
 5 1994  71.4 18.3 16.8  1.5   8  71.6  160.2 332  314  531  217  221  563  342
 6 1995  89.7 18.3 16.8  1.5   8  92.6  252.8 340  323  540  217  262  568  306
 7 1996 105.6 15.9 14.7  1.2   7  97.6  350.3 331  316  509  193  246  515  269
 8 1997 119.4 13.8 12.9  0.9   6  97.5  447.9 347  334  522  188  263  559  296
 9 1998 128.1  8.7  8.4  0.3   3  67.6  515.5 349  341  567  226  260  567  307
10 1999 137.4  9.3  8.4  0.9   9  77.6  593.1 372  353  547  194  294  587  293
11 2000 145.8  8.4  5.7  2.7  32  74.7  667.8 418  340  584  244  280  608  328
12 2001 153.6  7.8  6.3  1.5  19  73.4  741.2 394  355  556  201  298  607  309
13 2002 160.2  6.6  5.4  1.2  18  65.1  806.3 391  348  585  237  261  631  370
14 2003 167.4  7.2  6.3  0.9  12  74.1  880.4 391  365  576  211  320  604  284
15 2004 171.9  4.5  3.0  1.5  33  48.0  928.3 399  328  540  212  282  579  297
16 2005 179.1  7.2  4.8  2.4  33  79.4 1007.7 440  377  567  190  298  592  294
17 2006 187.2  8.1  7.5  0.6   7  93.2 1100.9 426  417  542  125  335  583  248
18 2007 195.3  8.1  6.0  2.1  25  97.3 1198.3 412  367  541  174  305  609  304
19 2008 201.6  6.3  4.2  2.1  33  78.6 1276.8 425  364  546  182  292  623  331
20 2009 206.7  5.1  3.3  1.8  35  65.4 1342.2 449  387  562  175  330  608  278
21 2010 210.9  4.2  4.2  0.0   0  55.1 1397.3 418  418    0    0  304  498  194
22 2011 213.0  2.1  1.5  0.6  28  28.0 1425.3 435  402  516  114  332  532  200
23 2012 215.7  2.7  2.1  0.6  22  36.4 1461.7 404  368  531  163  322  539  217
24 2013 218.1  2.4  1.8  0.6  25  32.7 1494.4 436  400  543  143  323  544  221
25 2014 221.1  3.0  1.8  1.2  40  41.4 1535.8 455  408  526  118  312  557  245
26 2015 224.4  3.3  2.1  1.2  36  46.2 1582.0 466  407  570  163  331  600  269
27 2016 227.4  3.0  1.5  1.5  50  42.6 1624.5 466  391  540  149  326  604  278

Core Length:  221.4 mm
Core Density: 395 kg/m3
Cross-sectional Density:  391 kg/m3
Early/Latewood Threshold: 500 kg/m3
Attenuation Constant: 3.09

ÄÄÄÄÄÄÄÄÄÄÄÄÄÄÄÄÄÄÄÄÄÄÄÄÄÄÄÄÄÄÄÄÄÄÄÄÄÄÄÄÄÄÄÄÄÄÄÄÄÄÄÄÄÄÄÄÄÄÄÄÄÄÄÄÄÄÄÄÄÄÄÄÄÄÄÄÄÄÄ
Core : 47
ÄÄÄÄÄÄÄÂÄÄÄÄÄÄÄÄÄÄÄÄÄÄÄÄÄÄÄÄÄÄÄÄÄÂÄÄÄÄÄÄÄÄÄÄÂÄÄÄÄÄÄÄÄÄÄÄÄÄÄÄÄÄÄÄÄÄÄÄÄÄÄÄÄÄÄÄÄÄÄ
       ³Widths (mm)              ³ Areas    ³ Densities (kg/m3)
       ³                         ³ (cmý)    ³
Ring   ³Outer Ring Erly Late   % ³Incr Total³Ring E/Wd L/Wd Unif  Min  Max  Rng
 # Year³ Rad.      Wood Wood  LW ³          ³mean mean mean
ÄÄÄÄÄÄÄÁÄÄÄÄÄÄÄÄÄÄÄÄÄÄÄÄÄÄÄÄÄÄÄÄÄÁÄÄÄÄÄÄÄÄÄÄÁÄÄÄÄÄÄÄÄÄÄÄÄÄÄÄÄÄÄÄÄÄÄÄÄÄÄÄÄÄÄÄÄÄÄ

 1 1990   2.4  2.4  2.4  0.0   0   0.2    0.2 294  294    0    0  251  363  112
 2 1991  10.2  7.8  7.8  0.0   0   3.1    3.3 294  294    0    0  249  391  142
 3 1992  33.0 22.8 22.8  0.0   0  30.9   34.2 265  265    0    0  215  431  216
 4 1993  61.5 28.5 28.5  0.0   0  84.6  118.8 286  286    0    0  223  438  215
 5 1994  74.1 12.6 12.3  0.3   2  53.7  172.5 323  318  520  202  235  520  285
 6 1995  92.4 18.3 18.0  0.3   1  95.7  268.2 337  333  554  221  292  554  262
 7 1996 109.5 17.1 17.1  0.0   0 108.5  376.7 335  335    0    0  252  484  232
 8 1997 123.3 13.8 13.8  0.0   0 100.9  477.6 322  322    0    0  247  495  248
 9 1998 131.7  8.4  8.1  0.3   3  67.3  544.9 351  345  508  163  259  508  249
10 1999 140.7  9.0  7.8  1.2  13  77.0  621.9 354  327  527  200  261  544  283
11 2000 146.7  6.0  6.0  0.0   0  54.2  676.1 322  322    0    0  258  486  228
12 2001 151.5  4.8  4.2  0.6  12  45.0  721.1 355  325  564  239  265  590  325
13 2002 156.3  4.8  3.9  0.9  18  46.4  767.5 356  315  537  222  248  562  314
14 2003 162.9  6.6  6.0  0.6   9  66.2  833.7 376  356  571  215  284  572  288
15 2004 169.2  6.3  5.4  0.9  14  65.7  899.4 368  338  548  210  267  580  313
16 2005 175.8  6.6  5.7  0.9  13  71.5  970.9 363  329  574  245  263  612  349
17 2006 180.6  4.8  3.9  0.9  18  53.7 1024.7 399  358  577  219  298  591  293
18 2007 184.2  3.6  3.6  0.0   0  41.3 1065.9 360  360    0    0  289  492  203
19 2008 187.2  3.0  2.1  0.9  30  35.0 1100.9 420  352  578  226  300  630  330
20 2009 191.7  4.5  3.6  0.9  20  53.6 1154.5 403  359  576  217  303  605  302
21 2010 195.3  3.6  3.3  0.3   8  43.8 1198.3 362  348  507  159  289  507  218
22 2011 199.8  4.5  3.3  1.2  26  55.9 1254.1 390  333  549  216  285  569  284
23 2012 206.1  6.3  5.1  1.2  19  80.3 1334.5 381  339  563  224  246  611  365
24 2013 210.0  3.9  3.0  0.9  23  51.0 1385.4 370  319  541  222  269  595  326
25 2014 213.6  3.6  2.4  1.2  33  47.9 1433.4 423  348  572  224  290  639  349
26 2015 217.8  4.2  3.6  0.6  14  56.9 1490.3 386  354  578  224  297  588  291
27 2016 220.2  2.4  2.4  0.0   0  33.0 1523.3 369  369    0    0  302  436  134

Core Length:  220.2 mm
Core Density: 354 kg/m3
Cross-sectional Density:  355 kg/m3
Early/Latewood Threshold: 500 kg/m3
Attenuation Constant: 3.09

ÄÄÄÄÄÄÄÄÄÄÄÄÄÄÄÄÄÄÄÄÄÄÄÄÄÄÄÄÄÄÄÄÄÄÄÄÄÄÄÄÄÄÄÄÄÄÄÄÄÄÄÄÄÄÄÄÄÄÄÄÄÄÄÄÄÄÄÄÄÄÄÄÄÄÄÄÄÄÄ
Core : 61
ÄÄÄÄÄÄÄÂÄÄÄÄÄÄÄÄÄÄÄÄÄÄÄÄÄÄÄÄÄÄÄÄÄÂÄÄÄÄÄÄÄÄÄÄÂÄÄÄÄÄÄÄÄÄÄÄÄÄÄÄÄÄÄÄÄÄÄÄÄÄÄÄÄÄÄÄÄÄÄ
       ³Widths (mm)              ³ Areas    ³ Densities (kg/m3)
       ³                         ³ (cmý)    ³
Ring   ³Outer Ring Erly Late   % ³Incr Total³Ring E/Wd L/Wd Unif  Min  Max  Rng
 # Year³ Rad.      Wood Wood  LW ³          ³mean mean mean
ÄÄÄÄÄÄÄÁÄÄÄÄÄÄÄÄÄÄÄÄÄÄÄÄÄÄÄÄÄÄÄÄÄÁÄÄÄÄÄÄÄÄÄÄÁÄÄÄÄÄÄÄÄÄÄÄÄÄÄÄÄÄÄÄÄÄÄÄÄÄÄÄÄÄÄÄÄÄÄ

 2 1991  20.3 20.3 12.3  0.0   0  12.9   12.9 319  319    0    0  250  445  195
 3 1992  47.0 26.7 26.7  0.0   0  56.5   69.4 300  300    0    0  223  461  238
 4 1993  77.6 30.6 30.6  0.0   0 119.8  189.2 286  286    0    0  219  409  190
 5 1994 106.1 28.5 28.5  0.0   0 164.5  353.7 292  292    0    0  206  485  279
 6 1995 125.9 19.8 18.6  1.2   6 144.3  498.0 322  310  508  198  235  524  289
 7 1996 143.0 17.1 16.2  0.9   5 144.5  642.4 332  322  515  193  220  526  306
 8 1997 159.8 16.8 15.0  1.8  10 159.8  802.2 355  336  512  176  257  521  264
 9 1998 167.0  7.2  6.0  1.2  16  73.9  876.2 412  390  524  134  320  540  220
10 1999 173.3  6.3  6.0  0.3   4  67.4  943.5 333  323  542  219  274  542  268
11 2000 178.4  5.1  4.5  0.6  11  56.3  999.9 351  328  521  193  270  530  260
12 2001 183.5  5.1  4.5  0.6  11  58.0 1057.8 345  318  546  228  274  579  305
13 2002 187.1  3.6  3.0  0.6  16  41.9 1099.8 365  328  552  224  261  578  317
14 2003 191.0  3.9  3.3  0.6  15  46.3 1146.1 395  362  580  218  314  607  293
15 2004 194.0  3.0  2.1  0.9  30  36.3 1182.4 391  326  543  217  260  588  328
16 2005 198.5  4.5  3.3  1.2  26  55.5 1237.9 421  368  567  199  314  632  318
17 2006 203.6  5.1  3.0  2.1  41  64.4 1302.3 470  396  577  181  326  625  299
18 2007 209.0  5.4  4.5  0.9  16  70.0 1372.3 380  343  568  225  312  597  285
19 2008 213.2  4.2  3.6  0.6  14  55.7 1428.0 405  373  598  225  296  634  338
20 2009 215.9  2.7  2.1  0.6  22  36.4 1464.4 405  365  547  182  304  548  244
21 2010 218.6  2.7  2.1  0.6  22  36.9 1501.2 394  360  516  156  287  527  240
22 2011 220.1  1.5  1.2  0.3  20  20.7 1521.9 375  337  527  190  264  527  263
23 2012 222.2  2.1  1.2  0.9  42  29.2 1551.1 458  359  590  231  312  622  310
24 2013 224.6  2.4  1.8  0.6  25  33.7 1584.8 426  376  576  200  309  604  295
25 2014 227.3  2.7  2.1  0.6  22  38.3 1623.1 422  377  580  203  277  619  342
26 2015 230.0  2.7  2.1  0.6  22  38.8 1661.9 418  375  568  193  308  569  261
27 2016 231.8  1.8  1.5  0.3  16  26.1 1688.0 416  394  530  136  305  530  225

Core Length:  223.8 mm
Core Density: 376 kg/m3
Cross-sectional Density:  358 kg/m3
Early/Latewood Threshold: 500 kg/m3
Attenuation Constant: 3.09

ÄÄÄÄÄÄÄÄÄÄÄÄÄÄÄÄÄÄÄÄÄÄÄÄÄÄÄÄÄÄÄÄÄÄÄÄÄÄÄÄÄÄÄÄÄÄÄÄÄÄÄÄÄÄÄÄÄÄÄÄÄÄÄÄÄÄÄÄÄÄÄÄÄÄÄÄÄÄÄ
Core : 73
ÄÄÄÄÄÄÄÂÄÄÄÄÄÄÄÄÄÄÄÄÄÄÄÄÄÄÄÄÄÄÄÄÄÂÄÄÄÄÄÄÄÄÄÄÂÄÄÄÄÄÄÄÄÄÄÄÄÄÄÄÄÄÄÄÄÄÄÄÄÄÄÄÄÄÄÄÄÄÄ
       ³Widths (mm)              ³ Areas    ³ Densities (kg/m3)
       ³                         ³ (cmý)    ³
Ring   ³Outer Ring Erly Late   % ³Incr Total³Ring E/Wd L/Wd Unif  Min  Max  Rng
 # Year³ Rad.      Wood Wood  LW ³          ³mean mean mean
ÄÄÄÄÄÄÄÁÄÄÄÄÄÄÄÄÄÄÄÄÄÄÄÄÄÄÄÄÄÄÄÄÄÁÄÄÄÄÄÄÄÄÄÄÁÄÄÄÄÄÄÄÄÄÄÄÄÄÄÄÄÄÄÄÄÄÄÄÄÄÄÄÄÄÄÄÄÄÄ

 3 1992  22.1 22.1 15.6  1.5   6  15.3   15.3 341  323  522  199  281  543  262
 4 1993  47.6 25.5 25.5  0.0   0  55.8   71.2 322  322    0    0  247  470  223
 5 1994  79.7 32.1 30.3  1.8   5 128.4  199.6 318  306  522  216  221  528  307
 6 1995 104.9 25.2 24.0  1.2   4 146.1  345.7 359  350  547  197  257  576  319
 7 1996 125.9 21.0 19.8  1.2   5 152.3  498.0 355  345  526  181  242  546  304
 8 1997 146.0 20.1 18.9  1.2   5 171.7  669.7 366  355  537  182  246  557  311
 9 1998 159.2 13.2 11.4  1.8  13 126.6  796.2 387  367  517  150  288  529  241
10 1999 171.2 12.0 11.4  0.6   5 124.6  920.8 404  398  519  121  323  537  214
11 2000 181.4 10.2  7.5  2.7  26 113.0 1033.8 401  351  539  188  263  586  323
12 2001 191.3  9.9  7.8  2.1  21 115.9 1149.7 407  369  550  181  282  575  293
13 2002 197.9  6.6  4.8  1.8  27  80.7 1230.4 418  344  618  274  266  698  432
14 2003 207.5  9.6  5.7  3.9  40 122.3 1352.7 465  389  577  188  346  639  293
15 2004 214.1  6.6  4.2  2.4  36  87.4 1440.1 460  378  604  226  320  655  335
16 2005 219.8  5.7  3.0  2.7  47  77.7 1517.8 484  384  596  212  308  712  404
17 2006 226.7  6.9  3.9  3.0  43  96.8 1614.6 495  417  595  178  361  677  316
18 2007 235.4  8.7  6.0  2.7  31 126.3 1740.9 483  410  647  237  344  679  335
19 2008 245.6 10.2  6.9  3.3  32 154.1 1895.0 460  395  598  203  323  674  351
20 2009 253.4  7.8  6.0  1.8  23 122.3 2017.3 450  421  545  124  369  619  250
21 2010 255.2  1.8  1.8  0.0   0  28.8 2046.0 432  432    0    0  407  478   71
22 2011 256.7  1.5  0.9  0.6  40  24.1 2070.1 508  438  614  176  416  655  239
23 2012 259.4  2.7  1.5  1.2  44  43.8 2113.9 501  411  614  203  373  697  324
24 2013 262.4  3.0  1.5  1.5  50  49.2 2163.1 531  462  600  138  448  711  263
25 2014 266.0  3.6  1.8  1.8  50  59.8 2222.9 520  427  614  187  387  689  302
26 2015 269.6  3.6  2.1  1.5  41  60.6 2283.4 522  455  616  161  414  699  285
27 2016 273.2  3.6  1.8  1.8  49  61.4 2344.8 519  408  630  222  280  732  452

Core Length:  268.2 mm
Core Density: 436 kg/m3
Cross-sectional Density:  424 kg/m3
Early/Latewood Threshold: 500 kg/m3
Attenuation Constant: 3.09
