Repository: StevenDovey/Densiometry

# Densiometry

R reimplementation of the **EDITOR** data-processing pipeline for the
FRI Direct-Scanning X-Ray Densitometer (Cown & Clement 1983; system software
upgraded in the 1990s), maintained at BSI (formerly Forest Research Institute),
Rotorua, NZ.

---

## Background

The FRI densitometer uses a Fe-55 radioisotopic source and a scintillation
detector to measure wood density at 0.3 mm spatial resolution along machined
increment cores (2 mm thick, 5 mm increment).  Raw count data are written to
`.SCN` files by the SCANNA acquisition program.

The original **EDITOR** program reads `.SCN` files, lets the operator check and

File: trials completed/FR84_Kawerau_finished/Densitometry/Densitometer files/KAWE26.DAT
File : C:\DENSITOM\KAWERA~2\KAWE26.DAT
Cores :
9
20
26
32
33
35
46
48
49
56
59
67

ÄÄÄÄÄÄÄÄÄÄÄÄÄÄÄÄÄÄÄÄÄÄÄÄÄÄÄÄÄÄÄÄÄÄÄÄÄÄÄÄÄÄÄÄÄÄÄÄÄÄÄÄÄÄÄÄÄÄÄÄÄÄÄÄÄÄÄÄÄÄÄÄÄÄÄÄÄÄÄ
Core : 9
ÄÄÄÄÄÄÄÂÄÄÄÄÄÄÄÄÄÄÄÄÄÄÄÄÄÄÄÄÄÄÄÄÄÂÄÄÄÄÄÄÄÄÄÄÂÄÄÄÄÄÄÄÄÄÄÄÄÄÄÄÄÄÄÄÄÄÄÄÄÄÄÄÄÄÄÄÄÄÄ
       ³Widths (mm)              ³ Areas    ³ Densities (kg/m3)
       ³                         ³ (cmý)    ³
Ring   ³Outer Ring Erly Late   % ³Incr Total³Ring E/Wd L/Wd Unif  Min  Max  Rng
 # Year³ Rad.      Wood Wood  LW ³          ³mean mean mean
ÄÄÄÄÄÄÄÁÄÄÄÄÄÄÄÄÄÄÄÄÄÄÄÄÄÄÄÄÄÄÄÄÄÁÄÄÄÄÄÄÄÄÄÄÁÄÄÄÄÄÄÄÄÄÄÄÄÄÄÄÄÄÄÄÄÄÄÄÄÄÄÄÄÄÄÄÄÄÄ

 3 1992  28.9 28.9 17.4  1.5   5  26.2   26.2 361  347  524  177  304  552  248
 4 1993  52.3 23.4 22.2  1.2   5  59.7   85.9 357  348  526  178  280  538  258
 5 1994  68.8 16.5 15.3  1.2   7  62.8  148.7 395  382  552  170  324  605  281
 6 1995  78.4  9.6  9.3  0.3   3  44.4  193.1 372  367  531  164  317  531  214
 7 1996  88.0  9.6  8.7  0.9   9  50.2  243.3 389  375  532  157  277  576  299
 8 1997  94.3  6.3  5.1  1.2  19  36.1  279.4 434  395  599  204  335  661  326
 9 1998  97.9  3.6  2.4  1.2  33  21.7  301.1 457  406  558  152  346  608  262
10 1999 103.3  5.4  1.8  3.6  66  34.1  335.2 508  424  550  126  365  614  249
11 2000 109.9  6.6  4.8  1.8  27  44.2  379.4 457  407  592  185  354  640  286
12 2001 115.6  5.7  4.2  1.5  26  40.4  419.8 448  402  579  177  354  628  274
13 2002 118.9  3.3  2.1  1.2  36  24.3  444.1 475  395  616  221  342  674  332
14 2003 121.6  2.7  1.2  1.5  55  20.4  464.5 550  449  631  182  423  670  247
15 2004 123.4  1.8  0.9  0.9  50  13.9  478.4 520  432  607  175  410  652  242
16 2005 124.9  1.5  0.3  1.2  80  11.7  490.1 566  461  592  131  461  649  188
17 2006 126.7  1.8  0.6  1.2  66  14.2  504.3 567  447  628  181  419  675  256
18 2007 129.7  3.0  0.9  2.1  69  24.2  528.5 586  452  643  191  443  710  267
19 2008 134.2  4.5  1.5  3.0  66  37.3  565.8 562  434  626  192  403  715  312
20 2009 136.6  2.4  0.6  1.8  75  20.4  586.2 571  449  612  163  443  678  235
21 2010 139.6  3.0  1.2  1.8  60  26.0  612.2 538  425  613  188  388  656  268
22 2011 141.1  1.5  0.6  0.9  60  13.2  625.5 545  461  602  141  447  654  207
23 2012 141.7  0.6  0.3  0.3  49   5.3  630.8 550  464  636  172  464  636  172
24 2013 142.0  0.3  0.0  0.3 100   2.7  633.5 524    0  524  524  524  524    0
25 2014 142.3  0.3  0.3  0.0   0   2.7  636.2 489  489    0    0  489  489    0
26 2015 142.6  0.3  0.0  0.3  99   2.7  638.8 528    0  528  528  528  528    0
27 2016 142.9  0.3  0.3  0.0   0   2.7  641.5 378  378    0    0  378  378    0

Core Length:  132.9 mm
Core Density: 485 kg/m3
Cross-sectional Density:  457 kg/m3
Early/Latewood Threshold: 500 kg/m3
Attenuation Constant: 3.09

ÄÄÄÄÄÄÄÄÄÄÄÄÄÄÄÄÄÄÄÄÄÄÄÄÄÄÄÄÄÄÄÄÄÄÄÄÄÄÄÄÄÄÄÄÄÄÄÄÄÄÄÄÄÄÄÄÄÄÄÄÄÄÄÄÄÄÄÄÄÄÄÄÄÄÄÄÄÄÄ
Core : 20
ÄÄÄÄÄÄÄÂÄÄÄÄÄÄÄÄÄÄÄÄÄÄÄÄÄÄÄÄÄÄÄÄÄÂÄÄÄÄÄÄÄÄÄÄÂÄÄÄÄÄÄÄÄÄÄÄÄÄÄÄÄÄÄÄÄÄÄÄÄÄÄÄÄÄÄÄÄÄÄ
       ³Widths (mm)              ³ Areas    ³ Densities (kg/m3)
       ³                         ³ (cmý)    ³
Ring   ³Outer Ring Erly Late   % ³Incr Total³Ring E/Wd L/Wd Unif  Min  Max  Rng
 # Year³ Rad.      Wood Wood  LW ³          ³mean mean mean
ÄÄÄÄÄÄÄÁÄÄÄÄÄÄÄÄÄÄÄÄÄÄÄÄÄÄÄÄÄÄÄÄÄÁÄÄÄÄÄÄÄÄÄÄÁÄÄÄÄÄÄÄÄÄÄÄÄÄÄÄÄÄÄÄÄÄÄÄÄÄÄÄÄÄÄÄÄÄÄ

 1 1990   7.3  7.3  6.3  0.0   0   1.7    1.7 361  361    0    0  315  408   93
 2 1991  15.1  7.8  7.8  0.0   0   5.5    7.2 341  341    0    0  303  426  123
 3 1992  35.2 20.1 20.1  0.0   0  31.8   38.9 344  344    0    0  296  456  160
 4 1993  58.9 23.7 23.7  0.0   0  70.1  109.0 376  376    0    0  300  489  189
 5 1994  78.1 19.2 17.7  1.5   7  82.6  191.6 401  387  560  173  310  584  274
 6 1995  91.3 13.2 12.6  0.6   4  70.2  261.9 424  416  591  175  296  633  337
 7 1996 100.0  8.7  7.2  1.5  17  52.3  314.2 399  373  522  149  292  548  256
 8 1997 105.4  5.4  4.8  0.6  11  34.8  349.0 409  393  536  143  314  566  252
 9 1998 109.3  3.9  3.0  0.9  23  26.3  375.3 447  399  606  207  318  660  342
10 1999 113.2  3.9  1.8  2.1  53  27.3  402.6 503  418  576  158  336  669  333
11 2000 117.1  3.9  2.4  1.5  38  28.2  430.8 478  407  592  185  330  698  368
12 2001 122.5  5.4  3.9  1.5  27  40.6  471.4 465  418  586  168  351  682  331
13 2002 125.5  3.0  1.8  1.2  40  23.4  494.8 496  423  606  183  371  718  347
14 2003 129.1  3.6  1.8  1.8  50  28.8  523.6 516  441  591  150  414  654  240
15 2004 132.4  3.3  2.1  1.2  36  27.1  550.7 470  405  584  179  339  640  301
16 2005 135.7  3.3  1.5  1.8  54  27.8  578.5 507  412  585  173  357  635  278
17 2006 138.4  2.7  0.9  1.8  66  23.2  601.8 518  409  572  163  382  635  253
18 2007 142.6  4.2  2.1  2.1  50  37.1  638.8 502  415  590  175  362  667  305
19 2008 145.9  3.3  1.8  1.5  45  29.9  668.7 489  386  612  226  329  672  343
20 2009 148.0  2.1  1.2  0.9  42  19.4  688.1 485  394  605  211  354  632  278
21 2010 150.4  2.4  1.2  1.2  49  22.5  710.6 512  393  631  238  332  696  364
22 2011 152.8  2.4  1.5  0.9  37  22.9  733.5 479  412  590  178  364  617  253
23 2012 154.0  1.2  0.6  0.6  50  11.6  745.1 487  415  560  145  395  599  204
24 2013 155.2  1.2  0.6  0.6  49  11.7  756.7 503  429  578  149  426  587  161
25 2014 156.1  0.9  0.0  0.9 100   8.8  765.5 570    0  570  570  507  659  152
26 2015 157.3  1.2  0.3  0.9  75  11.8  777.3 542  437  577  140  437  629  192
27 2016 158.2  0.9  0.0  0.9  99   8.9  786.3 555    0  555  555  502  594   92

Core Length:  157.2 mm
Core Density: 465 kg/m3
Cross-sectional Density:  450 kg/m3
Early/Latewood Threshold: 500 kg/m3
Attenuation Constant: 3.09

ÄÄÄÄÄÄÄÄÄÄÄÄÄÄÄÄÄÄÄÄÄÄÄÄÄÄÄÄÄÄÄÄÄÄÄÄÄÄÄÄÄÄÄÄÄÄÄÄÄÄÄÄÄÄÄÄÄÄÄÄÄÄÄÄÄÄÄÄÄÄÄÄÄÄÄÄÄÄÄ
Core : 26
ÄÄÄÄÄÄÄÂÄÄÄÄÄÄÄÄÄÄÄÄÄÄÄÄÄÄÄÄÄÄÄÄÄÂÄÄÄÄÄÄÄÄÄÄÂÄÄÄÄÄÄÄÄÄÄÄÄÄÄÄÄÄÄÄÄÄÄÄÄÄÄÄÄÄÄÄÄÄÄ
       ³Widths (mm)              ³ Areas    ³ Densities (kg/m3)
       ³                         ³ (cmý)    ³
Ring   ³Outer Ring Erly Late   % ³Incr Total³Ring E/Wd L/Wd Unif  Min  Max  Rng
 # Year³ Rad.      Wood Wood  LW ³          ³mean mean mean
ÄÄÄÄÄÄÄÁÄÄÄÄÄÄÄÄÄÄÄÄÄÄÄÄÄÄÄÄÄÄÄÄÄÁÄÄÄÄÄÄÄÄÄÄÁÄÄÄÄÄÄÄÄÄÄÄÄÄÄÄÄÄÄÄÄÄÄÄÄÄÄÄÄÄÄÄÄÄÄ

 6 1995  13.0 13.0 10.5  1.5  11   5.3    5.3 433  417  545  128  371  562  191
 7 1996  23.8 10.8  9.9  0.9   8  12.5   17.8 391  379  524  145  316  543  227
 8 1997  32.8  9.0  7.2  1.8  19  16.0   33.8 428  394  561  167  341  596  255
 9 1998  40.0  7.2  5.7  1.5  20  16.5   50.3 437  416  519  103  356  533  177
10 1999  50.8 10.8  9.9  0.9   8  30.8   81.1 408  396  531  135  352  563  211
11 2000  63.4 12.6 11.1  1.5  11  45.2  126.3 400  385  518  133  291  559  268
12 2001  74.5 11.1  9.0  2.1  18  48.1  174.4 409  381  525  144  302  563  261
13 2002  81.4  6.9  5.4  1.5  21  33.8  208.2 420  385  546  161  308  572  264
14 2003  88.0  6.6  5.7  0.9  13  35.1  243.3 429  409  557  148  349  593  244
15 2004  92.8  4.8  3.0  1.8  37  27.3  270.5 445  385  544  159  322  573  251
16 2005  97.6  4.8  3.9  0.9  18  28.7  299.3 434  404  562  158  328  593  265
17 2006 101.5  3.9  2.1  1.8  46  24.4  323.7 461  382  554  172  331  594  263
18 2007 105.1  3.6  2.7  0.9  25  23.4  347.0 446  402  578  176  343  621  278
19 2008 109.9  4.8  3.0  1.8  37  32.4  379.4 476  402  600  198  338  627  289
20 2009 113.8  3.9  2.4  1.5  38  27.4  406.9 469  397  583  186  347  630  283
21 2010 117.4  3.6  1.2  2.4  66  26.1  433.0 518  399  578  179  357  678  321
22 2011 121.6  4.2  2.1  2.1  49  31.5  464.5 464  392  535  143  313  584  271
23 2012 124.6  3.0  1.8  1.2  40  23.2  487.7 447  361  578  217  301  648  347
24 2013 128.2  3.6  1.8  1.8  49  28.6  516.3 499  393  605  212  355  633  278
25 2014 133.3  5.1  2.7  2.4  47  41.9  558.2 474  403  554  151  336  617  281
26 2015 137.5  4.2  1.8  2.4  57  35.7  594.0 491  400  560  160  342  628  286
27 2016 140.2  2.7  1.8  0.9  33  23.6  617.5 461  405  573  168  351  655  304

Core Length:  139.2 mm
Core Density: 447 kg/m3
Cross-sectional Density:  447 kg/m3
Early/Latewood Threshold: 500 kg/m3
Attenuation Constant: 3.09

ÄÄÄÄÄÄÄÄÄÄÄÄÄÄÄÄÄÄÄÄÄÄÄÄÄÄÄÄÄÄÄÄÄÄÄÄÄÄÄÄÄÄÄÄÄÄÄÄÄÄÄÄÄÄÄÄÄÄÄÄÄÄÄÄÄÄÄÄÄÄÄÄÄÄÄÄÄÄÄ
Core : 32
ÄÄÄÄÄÄÄÂÄÄÄÄÄÄÄÄÄÄÄÄÄÄÄÄÄÄÄÄÄÄÄÄÄÂÄÄÄÄÄÄÄÄÄÄÂÄÄÄÄÄÄÄÄÄÄÄÄÄÄÄÄÄÄÄÄÄÄÄÄÄÄÄÄÄÄÄÄÄÄ
       ³Widths (mm)              ³ Areas    ³ Densities (kg/m3)
       ³                         ³ (cmý)    ³
Ring   ³Outer Ring Erly Late   % ³Incr Total³Ring E/Wd L/Wd Unif  Min  Max  Rng
 # Year³ Rad.      Wood Wood  LW ³          ³mean mean mean
ÄÄÄÄÄÄÄÁÄÄÄÄÄÄÄÄÄÄÄÄÄÄÄÄÄÄÄÄÄÄÄÄÄÁÄÄÄÄÄÄÄÄÄÄÁÄÄÄÄÄÄÄÄÄÄÄÄÄÄÄÄÄÄÄÄÄÄÄÄÄÄÄÄÄÄÄÄÄÄ

 1 1990   4.5  4.5  3.3  1.2  26   0.6    0.6 402  345  557  212  214  586  372
 2 1991  12.3  7.8  7.8  0.0   0   4.1    4.8 337  337    0    0  266  462  196
 3 1992  33.3 21.0 19.8  1.2   5  30.1   34.8 351  340  532  192  287  553  266
 4 1993  59.7 26.4 26.1  0.3   1  77.1  112.0 340  338  506  168  273  506  233
 5 1994  85.2 25.5 23.7  1.8   7 116.1  228.0 356  344  520  176  284  530  246
 6 1995 111.0 25.8 23.4  2.4   9 159.0  387.1 374  356  550  194  262  601  339
 7 1996 126.0 15.0 15.0  0.0   0 111.7  498.8 368  368    0    0  310  493  183
 8 1997 135.3  9.3  7.5  1.8  19  76.3  575.1 411  385  522  137  288  550  262
 9 1998 140.4  5.1  4.5  0.6  11  44.2  619.3 383  364  522  158  280  536  256
10 1999 145.5  5.1  3.3  1.8  35  45.8  665.1 462  417  545  128  300  604  304
11 2000 148.8  3.3  1.8  1.5  45  30.5  695.6 456  370  559  189  287  637  350
12 2001 152.4  3.6  1.8  1.8  49  34.1  729.7 480  385  575  190  315  650  335
13 2002 155.1  2.7  1.8  0.9  33  26.1  755.7 464  404  584  180  348  642  294
14 2003 158.1  3.0  1.8  1.2  40  29.5  785.3 500  442  587  145  390  621  231
15 2004 160.8  2.7  2.1  0.6  22  27.1  812.3 469  438  579  141  367  585  218
16 2005 163.8  3.0  1.5  1.5  50  30.6  842.9 500  432  569  137  390  648  258
17 2006 166.8  3.0  0.9  2.1  70  31.2  874.1 541  437  585  148  408  653  245
18 2007 169.8  3.0  1.2  1.8  60  31.7  905.8 545  477  590  113  435  679  244
19 2008 172.5  2.7  1.2  1.5  55  29.0  934.8 538  442  615  173  403  699  296
20 2009 175.2  2.7  0.6  2.1  77  29.5  964.3 558  434  593  159  389  669  280
21 2010 177.6  2.4  0.6  1.8  75  26.6  990.9 541  430  578  148  430  657  227
22 2011 178.8  1.2  0.6  0.6  50  13.4 1004.3 474  408  540  132  354  551  197
23 2012 180.6  1.8  0.6  1.2  66  20.3 1024.7 507  423  550  127  411  596  185
24 2013 183.9  3.3  0.9  2.4  72  37.8 1062.5 554  405  610  205  366  702  336
25 2014 186.0  2.1  0.6  1.5  71  24.4 1086.9 534  414  582  168  413  619  206
26 2015 188.1  2.1  0.9  1.2  57  24.7 1111.5 521  425  594  169  386  666  280
27 2016 189.9  1.8  0.9  0.9  49  21.4 1132.9 538  461  614  153  394  664  270

Core Length:  189.9 mm
Core Density: 463 kg/m3
Cross-sectional Density:  432 kg/m3
Early/Latewood Threshold: 500 kg/m3
Attenuation Constant: 3.09

ÄÄÄÄÄÄÄÄÄÄÄÄÄÄÄÄÄÄÄÄÄÄÄÄÄÄÄÄÄÄÄÄÄÄÄÄÄÄÄÄÄÄÄÄÄÄÄÄÄÄÄÄÄÄÄÄÄÄÄÄÄÄÄÄÄÄÄÄÄÄÄÄÄÄÄÄÄÄÄ
Core : 33
ÄÄÄÄÄÄÄÂÄÄÄÄÄÄÄÄÄÄÄÄÄÄÄÄÄÄÄÄÄÄÄÄÄÂÄÄÄÄÄÄÄÄÄÄÂÄÄÄÄÄÄÄÄÄÄÄÄÄÄÄÄÄÄÄÄÄÄÄÄÄÄÄÄÄÄÄÄÄÄ
       ³Widths (mm)              ³ Areas    ³ Densities (kg/m3)
       ³                         ³ (cmý)    ³
Ring   ³Outer Ring Erly Late   % ³Incr Total³Ring E/Wd L/Wd Unif  Min  Max  Rng
 # Year³ Rad.      Wood Wood  LW ³          ³mean mean mean
ÄÄÄÄÄÄÄÁÄÄÄÄÄÄÄÄÄÄÄÄÄÄÄÄÄÄÄÄÄÄÄÄÄÁÄÄÄÄÄÄÄÄÄÄÁÄÄÄÄÄÄÄÄÄÄÄÄÄÄÄÄÄÄÄÄÄÄÄÄÄÄÄÄÄÄÄÄÄÄ

 1 1990   4.5  4.5  4.5  0.0   0   0.6    0.6 337  337    0    0  253  457  204
 2 1991  13.5  9.0  9.0  0.0   0   5.1    5.7 323  323    0    0  264  425  161
 3 1992  37.8 24.3 24.3  0.0   0  39.2   44.9 318  318    0    0  251  468  217
 4 1993  67.2 29.4 29.4  0.0   0  97.0  141.9 336  336    0    0  265  428  163
 5 1994  77.7 10.5  9.3  1.2  11  47.8  189.7 377  356  543  187  277  573  296
 6 1995  98.4 20.7 19.5  1.2   5 114.5  304.2 404  398  509  111  318  520  202
 7 1996 121.2 22.8 21.0  1.8   7 157.3  461.5 393  382  524  142  311  556  245
 8 1997 143.4 22.2 21.3  0.9   4 184.5  646.0 387  382  517  135  298  527  229
 9 1998 156.3 12.9 11.1  1.8  13 121.5  767.5 411  395  516  121  306  541  235
10 1999 165.9  9.6  9.0  0.6   6  97.2  864.7 411  401  563  162  326  572  246
11 2000 172.8  6.9  6.3  0.6   8  73.4  938.1 377  363  522  159  283  539  256
12 2001 179.1  6.3  4.2  2.1  33  69.6 1007.7 429  372  541  169  314  598  284
13 2002 185.4  6.3  2.7  3.6  57  72.1 1079.9 468  335  568  233  293  619  326
14 2003 192.0  6.6  4.2  2.4  36  78.3 1158.1 463  387  596  209  333  647  314
15 2004 195.9  3.9  3.0  0.9  23  47.5 1205.6 434  381  613  232  308  630  322
16 2005 198.9  3.0  1.8  1.2  40  37.2 1242.9 440  364  552  188  317  589  272
17 2006 201.6  2.7  0.9  1.8  66  34.0 1276.8 498  404  545  141  362  610  248
18 2007 206.7  5.1  2.7  2.4  47  65.4 1342.2 472  392  563  171  345  611  266
19 2008 212.4  5.7  2.7  3.0  52  75.0 1417.3 479  378  570  192  289  624  335
20 2009 216.3  3.9  2.4  1.5  38  52.5 1469.8 454  381  571  190  340  603  263
21 2010 220.8  4.5  2.4  2.1  46  61.8 1531.6 477  413  550  137  329  573  244
22 2011 224.7  3.9  2.7  1.2  30  54.6 1586.2 448  414  524  110  339  547  208
23 2012 228.9  4.2  2.4  1.8  42  59.9 1646.0 454  385  546  161  292  591  299
24 2013 232.5  3.6  2.1  1.5  41  52.2 1698.2 484  403  596  193  334  644  310
25 2014 235.5  3.0  2.1  0.9  30  44.1 1742.3 433  388  538  150  282  594  312
26 2015 237.3  1.8  0.9  0.9  50  26.7 1769.1 471  371  572  201  346  591  245
27 2016 237.9  0.6  0.3  0.3  49   9.0 1778.0 556  492  620  128  492  620  128

Core Length:  237.9 mm
Core Density: 427 kg/m3
Cross-sectional Density:  421 kg/m3
Early/Latewood Threshold: 500 kg/m3
Attenuation Constant: 3.09

ÄÄÄÄÄÄÄÄÄÄÄÄÄÄÄÄÄÄÄÄÄÄÄÄÄÄÄÄÄÄÄÄÄÄÄÄÄÄÄÄÄÄÄÄÄÄÄÄÄÄÄÄÄÄÄÄÄÄÄÄÄÄÄÄÄÄÄÄÄÄÄÄÄÄÄÄÄÄÄ
Core : 35
ÄÄÄÄÄÄÄÂÄÄÄÄÄÄÄÄÄÄÄÄÄÄÄÄÄÄÄÄÄÄÄÄÄÂÄÄÄÄÄÄÄÄÄÄÂÄÄÄÄÄÄÄÄÄÄÄÄÄÄÄÄÄÄÄÄÄÄÄÄÄÄÄÄÄÄÄÄÄÄ
       ³Widths (mm)              ³ Areas    ³ Densities (kg/m3)
       ³                         ³ (cmý)    ³
Ring   ³Outer Ring Erly Late   % ³Incr Total³Ring E/Wd L/Wd Unif  Min  Max  Rng
 # Year³ Rad.      Wood Wood  LW ³          ³mean mean mean
ÄÄÄÄÄÄÄÁÄÄÄÄÄÄÄÄÄÄÄÄÄÄÄÄÄÄÄÄÄÄÄÄÄÁÄÄÄÄÄÄÄÄÄÄÁÄÄÄÄÄÄÄÄÄÄÄÄÄÄÄÄÄÄÄÄÄÄÄÄÄÄÄÄÄÄÄÄÄÄ

 1 1990   4.9  4.9  3.9  0.0   0   0.8    0.8 354  354    0    0  269  497  228
 2 1991  16.0 11.1 11.1  0.0   0   7.3    8.0 307  307    0    0  245  457  212
 3 1992  39.1 23.1 23.1  0.0   0  40.0   48.0 305  305    0    0  240  484  244
 4 1993  63.7 24.6 24.6  0.0   0  79.4  127.5 332  332    0    0  256  476  220
 5 1994  87.1 23.4 22.2  1.2   5 110.9  238.3 344  334  534  200  240  549  309
 6 1995 110.8 23.7 22.2  1.5   6 147.3  385.7 376  366  517  151  307  526  219
 7 1996 133.9 23.1 21.9  1.2   5 177.6  563.3 364  355  530  175  301  558  257
 8 1997 151.6 17.7 16.2  1.5   8 158.8  722.0 376  362  528  166  301  549  248
 9 1998 162.1 10.5  8.7  1.8  17 103.5  825.5 383  356  518  162  306  524  218
10 1999 172.6 10.5  8.7  1.8  17 110.4  935.9 437  405  592  187  338  628  290
11 2000 184.0 11.4  9.3  2.1  18 127.7 1063.6 416  385  555  170  353  598  245
12 2001 191.8  7.8  6.9  0.9  11  92.1 1155.7 421  399  590  191  367  674  307
13 2002 194.8  3.0  2.7  0.3  10  36.4 1192.1 422  399  637  238  379  637  258
14 2003 199.0  4.2  2.1  2.1  49  52.0 1244.1 492  412  572  160  372  673  301
15 2004 205.3  6.3  4.5  1.8  28  80.0 1324.1 475  416  623  207  375  697  322
16 2005 212.5  7.2  6.0  1.2  16  94.5 1418.6 467  434  631  197  374  678  304
17 2006 214.3  1.8  1.5  0.3  16  24.1 1442.8 426  395  585  190  363  585  222
18 2007 216.1  1.8  1.5  0.3  16  24.3 1467.1 449  411  641  230  377  641  264
19 2008 217.9  1.8  0.9  0.9  49  24.5 1491.6 486  400  572  172  386  624  238
20 2009 219.7  1.8  0.9  0.9  49  24.7 1516.4 526  434  617  183  418  715  297
21 2010 221.8  2.1  1.2  0.9  42  29.1 1545.5 489  440  555  115  412  574  162
22 2011 223.9  2.1  1.2  0.9  42  29.4 1574.9 496  418  601  183  360  644  284
23 2012 226.3  2.4  1.2  1.2  50  33.9 1608.9 493  409  576  167  362  650  288
24 2013 231.4  5.1  1.8  3.3  64  73.3 1682.2 585  453  657  204  435  750  315
25 2014 235.6  4.2  1.5  2.7  64  61.6 1743.8 542  456  590  134  422  708  286
26 2015 237.7  2.1  1.2  0.9  42  31.2 1775.0 492  427  578  151  404  672  268
27 2016 238.9  1.2  0.3  0.9  75  18.0 1793.0 554  459  586  127  459  648  189

Core Length:  237.9 mm
Core Density: 437 kg/m3
Cross-sectional Density:  421 kg/m3
Early/Latewood Threshold: 500 kg/m3
Attenuation Constant: 3.09

ÄÄÄÄÄÄÄÄÄÄÄÄÄÄÄÄÄÄÄÄÄÄÄÄÄÄÄÄÄÄÄÄÄÄÄÄÄÄÄÄÄÄÄÄÄÄÄÄÄÄÄÄÄÄÄÄÄÄÄÄÄÄÄÄÄÄÄÄÄÄÄÄÄÄÄÄÄÄÄ
Core : 46
ÄÄÄÄÄÄÄÂÄÄÄÄÄÄÄÄÄÄÄÄÄÄÄÄÄÄÄÄÄÄÄÄÄÂÄÄÄÄÄÄÄÄÄÄÂÄÄÄÄÄÄÄÄÄÄÄÄÄÄÄÄÄÄÄÄÄÄÄÄÄÄÄÄÄÄÄÄÄÄ
       ³Widths (mm)              ³ Areas    ³ Densities (kg/m3)
       ³                         ³ (cmý)    ³
Ring   ³Outer Ring Erly Late   % ³Incr Total³Ring E/Wd L/Wd Unif  Min  Max  Rng
 # Year³ Rad.      Wood Wood  LW ³          ³mean mean mean
ÄÄÄÄÄÄÄÁÄÄÄÄÄÄÄÄÄÄÄÄÄÄÄÄÄÄÄÄÄÄÄÄÄÁÄÄÄÄÄÄÄÄÄÄÁÄÄÄÄÄÄÄÄÄÄÄÄÄÄÄÄÄÄÄÄÄÄÄÄÄÄÄÄÄÄÄÄÄÄ

 2 1991  10.8 10.8  7.8  0.0   0   3.7    3.7 349  349    0    0  294  442  148
 3 1992  35.7 24.9 24.9  0.0   0  36.4   40.0 304  304    0    0  261  405  144
 4 1993  63.3 27.6 27.6  0.0   0  85.8  125.9 323  323    0    0  244  421  177
 5 1994  79.5 16.2 15.0  1.2   7  72.7  198.6 343  326  556  230  225  590  365
 6 1995  95.1 15.6 14.7  0.9   5  85.6  284.1 386  374  572  198  307  619  312
 7 1996 108.0 12.9 12.0  0.9   6  82.3  366.4 374  361  545  184  280  604  324
 8 1997 118.5 10.5  9.0  1.5  14  74.7  441.2 389  364  538  174  316  574  258
 9 1998 124.8  6.3  4.5  1.8  28  48.2  489.3 414  351  572  221  300  605  305
10 1999 134.1  9.3  7.5  1.8  19  75.6  564.9 412  380  546  166  312  567  255
11 2000 144.9 10.8  8.1  2.7  24  94.7  659.6 406  356  557  201  277  624  347
12 2001 156.3 11.4  8.7  2.7  23 107.9  767.5 417  375  552  177  272  584  312
13 2002 164.7  8.4  4.8  3.6  42  84.7  852.2 443  328  596  268  281  648  367
14 2003 174.3  9.6  7.2  2.4  25 102.2  954.4 415  362  576  214  304  613  309
15 2004 182.4  8.1  5.7  2.4  29  90.8 1045.2 418  360  555  195  285  594  309
16 2005 191.4  9.0  6.9  2.1  23 105.7 1150.9 405  360  554  194  288  617  329
17 2006 195.0  3.6  2.7  0.9  25  43.7 1194.6 407  357  558  201  281  632  351
18 2007 198.9  3.9  3.0  0.9  23  48.3 1242.9 412  347  631  284  304  646  342
19 2008 204.9  6.0  4.2  1.8  30  76.1 1319.0 406  345  549  204  277  592  315
20 2009 210.9  6.0  3.9  2.1  35  78.4 1397.3 414  335  561  226  280  606  326
21 2010 214.5  3.6  3.3  0.3   8  48.1 1445.5 377  366  509  143  296  509  213
22 2011 215.7  1.2  0.9  0.3  25  16.2 1461.7 419  361  592  231  334  592  258
23 2012 216.9  1.2  0.9  0.3  25  16.3 1478.0 458  403  623  220  328  623  295
24 2013 220.2  3.3  1.8  1.5  45  45.3 1523.3 462  358  586  228  300  630  330
25 2014 224.4  4.2  2.4  1.8  42  58.7 1582.0 470  366  608  242  331  631  300
26 2015 227.7  3.3  2.4  0.9  27  46.9 1628.8 427  364  597  233  317  651  334
27 2016 231.0  3.3  1.8  1.5  45  47.6 1676.4 468  369  587  218  310  642  332

Core Length:  228.0 mm
Core Density: 404 kg/m3
Cross-sectional Density:  404 kg/m3
Early/Latewood Threshold: 500 kg/m3
Attenuation Constant: 3.09

ÄÄÄÄÄÄÄÄÄÄÄÄÄÄÄÄÄÄÄÄÄÄÄÄÄÄÄÄÄÄÄÄÄÄÄÄÄÄÄÄÄÄÄÄÄÄÄÄÄÄÄÄÄÄÄÄÄÄÄÄÄÄÄÄÄÄÄÄÄÄÄÄÄÄÄÄÄÄÄ
Core : 48
ÄÄÄÄÄÄÄÂÄÄÄÄÄÄÄÄÄÄÄÄÄÄÄÄÄÄÄÄÄÄÄÄÄÂÄÄÄÄÄÄÄÄÄÄÂÄÄÄÄÄÄÄÄÄÄÄÄÄÄÄÄÄÄÄÄÄÄÄÄÄÄÄÄÄÄÄÄÄÄ
       ³Widths (mm)              ³ Areas    ³ Densities (kg/m3)
       ³                         ³ (cmý)    ³
Ring   ³Outer Ring Erly Late   % ³Incr Total³Ring E/Wd L/Wd Unif  Min  Max  Rng
 # Year³ Rad.      Wood Wood  LW ³          ³mean mean mean
ÄÄÄÄÄÄÄÁÄÄÄÄÄÄÄÄÄÄÄÄÄÄÄÄÄÄÄÄÄÄÄÄÄÁÄÄÄÄÄÄÄÄÄÄÁÄÄÄÄÄÄÄÄÄÄÄÄÄÄÄÄÄÄÄÄÄÄÄÄÄÄÄÄÄÄÄÄÄÄ

 3 1992  20.2 20.2 15.9  0.3   1  12.8   12.8 330  326  542  216  251  542  291
 4 1993  43.9 23.7 21.9  1.8   7  47.7   60.5 350  337  512  175  264  525  261
 5 1994  67.0 23.1 21.3  1.8   7  80.5  141.0 343  327  537  210  263  576  313
 6 1995  84.4 17.4 17.4  0.0   0  82.8  223.8 343  343    0    0  263  488  225
 7 1996 101.8 17.4 17.4  0.0   0 101.8  325.6 330  330    0    0  238  480  242
 8 1997 115.0 13.2 13.2  0.0   0  89.9  415.5 335  335    0    0  235  469  234
 9 1998 121.0  6.0  5.4  0.6  10  44.5  460.0 332  311  520  209  228  532  304
10 1999 132.7 11.7  8.1  3.6  30  93.3  553.2 439  393  544  151  309  566  257
11 2000 144.4 11.7  9.0  2.7  23 101.9  655.1 403  353  572  219  258  623  365
12 2001 151.9  7.5  6.0  1.5  20  69.8  724.9 390  356  524  168  281  550  269
13 2002 156.7  4.8  3.3  1.5  31  46.5  771.4 423  342  600  258  268  635  367
14 2003 164.8  8.1  6.9  1.2  14  81.8  853.2 405  378  563  185  307  586  279
15 2004 169.9  5.1  3.6  1.5  29  53.6  906.9 406  335  575  240  286  616  330
16 2005 177.1  7.2  4.8  2.4  33  78.5  985.3 437  365  582  217  288  644  356
17 2006 183.7  6.6  4.2  2.4  36  74.8 1060.2 451  366  599  233  289  634  345
18 2007 190.6  6.9  4.2  2.7  39  81.1 1141.3 466  375  607  232  298  639  341
19 2008 198.1  7.5  3.9  3.6  48  91.6 1232.9 481  360  612  252  288  649  361
20 2009 203.8  5.7  3.3  2.4  42  72.0 1304.8 494  371  663  292  320  719  399
21 2010 210.4  6.6  3.3  3.3  49  85.9 1390.7 497  373  620  247  301  679  378
22 2011 215.8  5.4  3.0  2.4  44  72.3 1463.0 487  378  624  246  311  676  365
23 2012 221.5  5.7  2.1  3.6  63  78.3 1541.3 530  355  631  276  293  708  415
24 2013 229.0  7.5  4.5  3.0  40 106.1 1647.5 476  372  632  260  325  695  370
25 2014 237.4  8.4  4.2  4.2  50 123.1 1770.6 481  358  604  246  302  690  388
26 2015 247.3  9.9  5.7  4.2  42 150.8 1921.3 469  380  590  210  303  644  341
27 2016 255.1  7.8  4.8  3.0  38 123.1 2044.4 469  390  594  204  336  637  301

Core Length:  251.4 mm
Core Density: 422 kg/m3
Cross-sectional Density:  431 kg/m3
Early/Latewood Threshold: 500 kg/m3
Attenuation Constant: 3.09

ÄÄÄÄÄÄÄÄÄÄÄÄÄÄÄÄÄÄÄÄÄÄÄÄÄÄÄÄÄÄÄÄÄÄÄÄÄÄÄÄÄÄÄÄÄÄÄÄÄÄÄÄÄÄÄÄÄÄÄÄÄÄÄÄÄÄÄÄÄÄÄÄÄÄÄÄÄÄÄ
Core : 49
ÄÄÄÄÄÄÄÂÄÄÄÄÄÄÄÄÄÄÄÄÄÄÄÄÄÄÄÄÄÄÄÄÄÂÄÄÄÄÄÄÄÄÄÄÂÄÄÄÄÄÄÄÄÄÄÄÄÄÄÄÄÄÄÄÄÄÄÄÄÄÄÄÄÄÄÄÄÄÄ
       ³Widths (mm)              ³ Areas    ³ Densities (kg/m3)
       ³                         ³ (cmý)    ³
Ring   ³Outer Ring Erly Late   % ³Incr Total³Ring E/Wd L/Wd Unif  Min  Max  Rng
 # Year³ Rad.      Wood Wood  LW ³          ³mean mean mean
ÄÄÄÄÄÄÄÁÄÄÄÄÄÄÄÄÄÄÄÄÄÄÄÄÄÄÄÄÄÄÄÄÄÁÄÄÄÄÄÄÄÄÄÄÁÄÄÄÄÄÄÄÄÄÄÄÄÄÄÄÄÄÄÄÄÄÄÄÄÄÄÄÄÄÄÄÄÄÄ

 3 1992  19.4 19.4 17.1  0.3   1  11.8   11.8 356  354  512  158  301  512  211
 4 1993  40.4 21.0 21.0  0.0   0  39.5   51.3 367  367    0    0  285  477  192
 5 1994  58.1 17.7 17.1  0.6   3  54.8  106.0 387  381  569  188  303  574  271
 6 1995  75.8 17.7 16.5  1.2   6  74.5  180.5 406  396  537  141  340  578  238
 7 1996  89.9 14.1 12.9  1.2   8  73.4  253.9 421  410  537  127  334  583  249
 8 1997 101.9 12.0 10.5  1.5  12  72.3  326.2 413  399  512  113  328  520  192
 9 1998 111.2  9.3  8.1  1.2  12  62.3  388.5 421  405  530  125  349  568  219
10 1999 122.3 11.1 10.5  0.6   5  81.4  469.9 422  417  514   97  363  522  159
11 2000 140.0 17.7 15.3  2.4  13 145.9  615.8 425  411  513  102  329  535  206
12 2001 153.8 13.8 11.1  2.7  19 127.4  743.1 439  416  534  118  343  563  220
13 2002 161.6  7.8  3.6  4.2  53  77.3  820.4 483  386  567  181  341  598  257
14 2003 172.4 10.8  6.6  4.2  38 113.3  933.7 452  407  523  116  353  543  190
15 2004 180.5  8.1  6.0  2.1  25  89.8 1023.5 438  406  530  124  338  555  217
16 2005 187.4  6.9  4.5  2.4  34  79.7 1103.3 450  409  526  117  358  562  204
17 2006 192.8  5.4  4.2  1.2  22  64.5 1167.8 438  414  525  111  342  538  196
18 2007 198.5  5.7  3.6  2.1  36  70.1 1237.9 454  404  539  135  356  562  206
19 2008 204.2  5.7  3.0  2.7  47  72.1 1310.0 475  407  551  144  358  597  239
20 2009 207.5  3.3  2.1  1.2  36  42.7 1352.7 472  412  578  166  358  613  255
21 2010 210.5  3.0  1.2  1.8  60  39.4 1392.0 500  415  557  142  363  584  221
22 2011 214.4  3.9  2.1  1.8  46  52.1 1444.1 471  425  524   99  358  569  211
23 2012 216.5  2.1  1.2  0.9  42  28.4 1472.5 487  423  571  148  383  623  240
24 2013 219.2  2.7  1.5  1.2  44  37.0 1509.5 517  436  618  182  375  649  274
25 2014 221.3  2.1  1.2  0.9  42  29.1 1538.6 519  444  618  174  399  650  251
26 2015 223.7  2.4  1.2  1.2  49  33.6 1572.1 538  448  627  179  410  668  258
27 2016 226.4  2.7  0.6  2.1  77  38.2 1610.3 563  445  596  151  421  688  267

Core Length:  224.4 mm
Core Density: 452 kg/m3
Cross-sectional Density:  446 kg/m3
Early/Latewood Threshold: 500 kg/m3
Attenuation Constant: 3.09

ÄÄÄÄÄÄÄÄÄÄÄÄÄÄÄÄÄÄÄÄÄÄÄÄÄÄÄÄÄÄÄÄÄÄÄÄÄÄÄÄÄÄÄÄÄÄÄÄÄÄÄÄÄÄÄÄÄÄÄÄÄÄÄÄÄÄÄÄÄÄÄÄÄÄÄÄÄÄÄ
Core : 56
ÄÄÄÄÄÄÄÂÄÄÄÄÄÄÄÄÄÄÄÄÄÄÄÄÄÄÄÄÄÄÄÄÄÂÄÄÄÄÄÄÄÄÄÄÂÄÄÄÄÄÄÄÄÄÄÄÄÄÄÄÄÄÄÄÄÄÄÄÄÄÄÄÄÄÄÄÄÄÄ
       ³Widths (mm)              ³ Areas    ³ Densities (kg/m3)
       ³                         ³ (cmý)    ³
Ring   ³Outer Ring Erly Late   % ³Incr Total³Ring E/Wd L/Wd Unif  Min  Max  Rng
 # Year³ Rad.      Wood Wood  LW ³          ³mean mean mean
ÄÄÄÄÄÄÄÁÄÄÄÄÄÄÄÄÄÄÄÄÄÄÄÄÄÄÄÄÄÄÄÄÄÁÄÄÄÄÄÄÄÄÄÄÁÄÄÄÄÄÄÄÄÄÄÄÄÄÄÄÄÄÄÄÄÄÄÄÄÄÄÄÄÄÄÄÄÄÄ

 1 1990   2.7  2.7  2.4  0.3  11   0.2    0.2 402  389  504  115  302  504  202
 2 1991  14.7 12.0 11.7  0.3   2   6.6    6.8 380  376  506  130  316  506  190
 3 1992  38.1 23.4 21.9  1.5   6  38.8   45.6 371  358  559  201  305  606  301
 4 1993  58.2 20.1 18.3  1.8   8  60.8  106.4 393  379  535  156  299  563  264
 5 1994  72.0 13.8 12.6  1.2   8  56.4  162.9 385  368  568  200  282  626  344
 6 1995  84.0 12.0  9.9  2.1  17  58.8  221.7 419  390  553  163  330  607  277
 7 1996  99.9 15.9 15.3  0.6   3  91.9  313.5 366  360  543  183  284  573  289
 8 1997 112.5 12.6 12.3  0.3   2  84.1  397.6 384  379  565  186  284  565  281
 9 1998 121.8  9.3  8.4  0.9   9  68.5  466.1 397  383  526  143  292  534  242
10 1999 130.2  8.4  7.2  1.2  14  66.5  532.6 431  409  562  153  303  579  276
11 2000 138.9  8.7  6.9  1.8  20  73.5  606.1 419  385  547  162  280  592  312
12 2001 147.3  8.4  6.3  2.1  25  75.5  681.6 410  369  531  162  273  590  317
13 2002 153.3  6.0  4.5  1.5  25  56.7  738.3 415  358  586  228  263  633  370
14 2003 159.3  6.0  4.5  1.5  25  58.9  797.2 405  367  520  153  305  551  246
15 2004 162.9  3.6  2.7  0.9  24  36.4  833.7 413  366  553  187  288  605  317
16 2005 167.1  4.2  2.7  1.5  35  43.5  877.2 444  390  542  152  302  578  276
17 2006 170.1  3.0  2.4  0.6  20  31.8  909.0 411  379  537  158  314  545  231
18 2007 172.5  2.4  1.8  0.6  25  25.8  934.8 435  381  597  216  284  620  336
19 2008 175.5  3.0  1.8  1.2  40  32.8  967.6 441  359  565  206  312  597  285
20 2009 178.2  2.7  1.5  1.2  44  30.0  997.6 441  366  535  169  294  568  274
21 2010 181.5  3.3  2.1  1.2  36  37.3 1034.9 459  401  562  161  307  613  306
22 2011 184.8  3.3  2.4  0.9  27  38.0 1072.9 442  399  557  158  321  600  279
23 2012 187.5  2.7  1.8  0.9  33  31.6 1104.5 449  395  559  164  301  594  293
24 2013 189.3  1.8  1.2  0.6  33  21.3 1125.8 454  411  540  129  312  547  235
25 2014 191.4  2.1  1.5  0.6  28  25.1 1150.9 459  409  584  175  339  586  247
26 2015 192.9  1.5  0.6  0.9  60  18.1 1169.0 492  384  563  179  379  610  231
27 2016 194.1  1.2  0.6  0.6  50  14.6 1183.6 499  418  580  162  408  584  176

Core Length:  194.1 mm
Core Density: 422 kg/m3
Cross-sectional Density:  413 kg/m3
Early/Latewood Threshold: 500 kg/m3
Attenuation Constant: 3.09

ÄÄÄÄÄÄÄÄÄÄÄÄÄÄÄÄÄÄÄÄÄÄÄÄÄÄÄÄÄÄÄÄÄÄÄÄÄÄÄÄÄÄÄÄÄÄÄÄÄÄÄÄÄÄÄÄÄÄÄÄÄÄÄÄÄÄÄÄÄÄÄÄÄÄÄÄÄÄÄ
Core : 59
ÄÄÄÄÄÄÄÂÄÄÄÄÄÄÄÄÄÄÄÄÄÄÄÄÄÄÄÄÄÄÄÄÄÂÄÄÄÄÄÄÄÄÄÄÂÄÄÄÄÄÄÄÄÄÄÄÄÄÄÄÄÄÄÄÄÄÄÄÄÄÄÄÄÄÄÄÄÄÄ
       ³Widths (mm)              ³ Areas    ³ Densities (kg/m3)
       ³                         ³ (cmý)    ³
Ring   ³Outer Ring Erly Late   % ³Incr Total³Ring E/Wd L/Wd Unif  Min  Max  Rng
 # Year³ Rad.      Wood Wood  LW ³          ³mean mean mean
ÄÄÄÄÄÄÄÁÄÄÄÄÄÄÄÄÄÄÄÄÄÄÄÄÄÄÄÄÄÄÄÄÄÁÄÄÄÄÄÄÄÄÄÄÁÄÄÄÄÄÄÄÄÄÄÄÄÄÄÄÄÄÄÄÄÄÄÄÄÄÄÄÄÄÄÄÄÄÄ

 2 1991  16.1 16.1 11.1  0.0   0   8.1    8.1 331  331    0    0  284  426  142
 3 1992  37.1 21.0 21.0  0.0   0  35.1   43.2 319  319    0    0  263  467  204
 4 1993  61.4 24.3 22.2  2.1   8  75.2  118.4 368  354  520  166  259  541  282
 5 1994  73.4 12.0  9.9  2.1  17  50.8  169.3 414  383  559  176  324  613  289
 6 1995  91.4 18.0 17.1  0.9   5  93.2  262.4 402  395  531  136  343  552  209
 7 1996 109.7 18.3 17.4  0.9   4 115.6  378.1 378  369  565  196  247  580  333
 8 1997 126.2 16.5 16.5  0.0   0 122.3  500.3 383  383    0    0  296  493  197
 9 1998 139.4 13.2 12.3  0.9   6 110.1  610.5 389  379  514  135  244  519  275
10 1999 156.8 17.4 17.1  0.3   1 161.9  772.4 398  396  508  112  289  508  219
11 2000 171.5 14.7 14.1  0.6   4 151.6  924.0 388  383  509  126  258  518  260
12 2001 181.4  9.9  6.3  3.6  36 109.8 1033.8 446  398  529  131  283  588  305
13 2002 189.8  8.4  5.4  3.0  35  98.0 1131.7 433  374  538  164  282  576  294
14 2003 197.0  7.2  4.2  3.0  41  87.5 1219.2 447  348  585  237  317  617  300
15 2004 201.2  4.2  3.0  1.2  28  52.5 1271.8 410  352  554  202  283  597  314
16 2005 205.1  3.9  3.0  0.9  23  49.8 1321.5 424  370  602  232  287  625  338
17 2006 208.4  3.3  2.4  0.9  27  42.9 1364.4 430  389  542  153  322  569  247
18 2007 211.1  2.7  2.1  0.6  22  35.6 1400.0 435  388  601  213  330  613  283
19 2008 212.9  1.8  1.2  0.6  33  24.0 1424.0 441  389  545  156  340  580  240
20 2009 213.8  0.9  0.9  0.0   0  12.1 1436.0 413  413    0    0  366  481  115
21 2010 215.9  2.1  0.9  1.2  57  28.3 1464.4 549  452  622  170  437  675  238
22 2011 218.9  3.0  2.1  0.9  30  41.0 1505.4 449  395  574  179  328  606  278
23 2012 221.0  2.1  1.8  0.3  14  29.0 1534.4 454  428  613  185  364  613  249
24 2013 223.1  2.1  1.2  0.9  42  29.3 1563.7 492  395  623  228  361  673  312
25 2014 224.9  1.8  0.9  0.9  49  25.3 1589.0 518  409  628  219  349  673  324
26 2015 227.3  2.4  1.8  0.6  25  34.1 1623.1 482  424  654  230  363  662  299
27 2016 229.4  2.1  1.2  0.9  42  30.1 1653.2 486  409  588  179  332  628  296

Core Length:  224.4 mm
Core Density: 426 kg/m3
Cross-sectional Density:  414 kg/m3
Early/Latewood Threshold: 500 kg/m3
Attenuation Constant: 3.09

ÄÄÄÄÄÄÄÄÄÄÄÄÄÄÄÄÄÄÄÄÄÄÄÄÄÄÄÄÄÄÄÄÄÄÄÄÄÄÄÄÄÄÄÄÄÄÄÄÄÄÄÄÄÄÄÄÄÄÄÄÄÄÄÄÄÄÄÄÄÄÄÄÄÄÄÄÄÄÄ
Core : 67
ÄÄÄÄÄÄÄÂÄÄÄÄÄÄÄÄÄÄÄÄÄÄÄÄÄÄÄÄÄÄÄÄÄÂÄÄÄÄÄÄÄÄÄÄÂÄÄÄÄÄÄÄÄÄÄÄÄÄÄÄÄÄÄÄÄÄÄÄÄÄÄÄÄÄÄÄÄÄÄ
       ³Widths (mm)              ³ Areas    ³ Densities (kg/m3)
       ³                         ³ (cmý)    ³
Ring   ³Outer Ring Erly Late   % ³Incr Total³Ring E/Wd L/Wd Unif  Min  Max  Rng
 # Year³ Rad.      Wood Wood  LW ³          ³mean mean mean
ÄÄÄÄÄÄÄÁÄÄÄÄÄÄÄÄÄÄÄÄÄÄÄÄÄÄÄÄÄÄÄÄÄÁÄÄÄÄÄÄÄÄÄÄÁÄÄÄÄÄÄÄÄÄÄÄÄÄÄÄÄÄÄÄÄÄÄÄÄÄÄÄÄÄÄÄÄÄÄ

 1 1990   4.6  4.6  3.6  0.0   0   0.7    0.7 380  380    0    0  302  457  155
 2 1991  13.0  8.4  8.4  0.0   0   4.6    5.3 367  367    0    0  329  456  127
 3 1992  31.9 18.9 17.4  1.5   7  26.7   32.0 369  355  533  178  301  558  257
 4 1993  54.1 22.2 19.8  2.4  10  60.0   91.9 391  375  524  149  309  552  243
 5 1994  69.7 15.6 14.4  1.2   7  60.7  152.6 397  385  544  159  287  600  313
 6 1995  85.0 15.3 12.6  2.7  17  74.4  227.0 435  410  555  145  347  636  289
 7 1996 102.1 17.1 15.9  1.2   7 100.5  327.5 403  390  565  175  316  623  307
 8 1997 114.1 12.0  9.9  2.1  17  81.5  409.0 452  419  605  186  347  660  313
 9 1998 119.8  5.7  3.9  1.8  31  41.9  450.9 480  433  583  150  388  652  264
10 1999 128.2  8.4  3.6  4.8  57  65.4  516.3 511  453  556  103  396  701  305
11 2000 133.9  5.7  3.6  2.1  36  46.9  563.3 499  434  611  177  377  729  352
12 2001 137.8  3.9  1.8  2.1  53  33.3  596.6 527  449  594  145  425  667  242
13 2002 139.3  1.5  0.3  1.2  80  13.1  609.6 573  419  612  193  419  740  321
14 2003 141.1  1.8  0.9  0.9  49  15.9  625.5 557  475  640  165  442  691  249
15 2004 143.8  2.7  1.2  1.5  55  24.2  649.6 542  456  611  155  442  705  263
16 2005 147.1  3.3  1.5  1.8  54  30.2  679.8 541  455  612  157  407  729  322
17 2006 149.5  2.4  0.6  1.8  75  22.4  702.2 577  442  622  180  440  701  261
18 2007 152.2  2.7  0.6  2.1  77  25.6  727.7 567  434  606  172  417  708  291
19 2008 155.8  3.6  0.9  2.7  75  34.8  762.6 598  462  643  181  431  737  306
20 2009 158.8  3.0  1.2  1.8  60  29.7  792.2 550  449  617  168  426  684  258
21 2010 160.6  1.8  0.3  1.5  83  18.1  810.3 583  460  607  147  460  679  219
22 2011 162.7  2.1  0.0  2.1  99  21.3  831.6 580    0  580  580  502  668  166
23 2012 163.9  1.2  0.3  0.9  75  12.3  843.9 610  493  649  156  493  729  236
24 2013 165.4  1.5  0.3  1.2  80  15.5  859.5 605  474  638  164  474  746  272
25 2014 167.8  2.4  0.3  2.1  87  25.1  884.6 650  486  674  188  486  788  302
26 2015 170.2  2.4  0.6  1.8  74  25.5  910.1 615  479  661  182  475  747  272
27 2016 172.0  1.8  0.3  1.5  83  19.4  929.4 606  463  635  172  463  705  242

Core Length:  171.0 mm
Core Density: 517 kg/m3
Cross-sectional Density:  492 kg/m3
Early/Latewood Threshold: 500 kg/m3
Attenuation Constant: 3.09

File: trials completed/FR84_Kawerau_finished/Densitometry/Densitometer files/KAWE29.DAT
File : C:\DENSITOM\KAWERA~2\KAWE29.DAT
Cores :
5
8
18
20
45
24
47
50
53
61
68
72
75

ÄÄÄÄÄÄÄÄÄÄÄÄÄÄÄÄÄÄÄÄÄÄÄÄÄÄÄÄÄÄÄÄÄÄÄÄÄÄÄÄÄÄÄÄÄÄÄÄÄÄÄÄÄÄÄÄÄÄÄÄÄÄÄÄÄÄÄÄÄÄÄÄÄÄÄÄÄÄÄ
Core : 5
ÄÄÄÄÄÄÄÂÄÄÄÄÄÄÄÄÄÄÄÄÄÄÄÄÄÄÄÄÄÄÄÄÄÂÄÄÄÄÄÄÄÄÄÄÂÄÄÄÄÄÄÄÄÄÄÄÄÄÄÄÄÄÄÄÄÄÄÄÄÄÄÄÄÄÄÄÄÄÄ
       ³Widths (mm)              ³ Areas    ³ Densities (kg/m3)
       ³                         ³ (cmý)    ³
Ring   ³Outer Ring Erly Late   % ³Incr Total³Ring E/Wd L/Wd Unif  Min  Max  Rng
 # Year³ Rad.      Wood Wood  LW ³          ³mean mean mean
ÄÄÄÄÄÄÄÁÄÄÄÄÄÄÄÄÄÄÄÄÄÄÄÄÄÄÄÄÄÄÄÄÄÁÄÄÄÄÄÄÄÄÄÄÁÄÄÄÄÄÄÄÄÄÄÄÄÄÄÄÄÄÄÄÄÄÄÄÄÄÄÄÄÄÄÄÄÄÄ

 1 1990   3.6  3.6  3.6  0.0   0   0.4    0.4 322  322    0    0  285  414  129
 2 1991  17.7 14.1 14.1  0.0   0   9.4    9.8 306  306    0    0  252  418  166
 3 1992  43.2 25.5 25.5  0.0   0  48.8   58.6 296  296    0    0  224  422  198
 4 1993  71.1 27.9 27.9  0.0   0 100.2  158.8 287  287    0    0  227  410  183
 5 1994  87.9 16.8 15.9  0.9   5  83.9  242.7 317  305  520  215  221  545  324
 6 1995 102.9 15.0 14.4  0.6   4  89.9  332.6 334  326  524  198  251  527  276
 7 1996 117.0 14.1 13.5  0.6   4  97.4  430.1 340  331  535  204  248  539  291
 8 1997 130.8 13.8 12.9  0.9   6 107.4  537.5 341  328  516  188  258  527  269
 9 1998 137.1  6.3  6.0  0.3   4  53.0  590.5 335  326  523  197  278  523  245
10 1999 146.1  9.0  8.7  0.3   3  80.1  670.6 354  347  548  201  265  548  283
11 2000 152.1  6.0  5.7  0.3   5  56.2  726.8 344  334  522  188  267  522  255
12 2001 156.3  4.2  3.9  0.3   7  40.7  767.5 359  346  522  176  297  522  225
13 2002 161.1  4.8  4.2  0.6  12  47.9  815.3 375  346  583  237  260  606  346
14 2003 167.1  6.0  5.1  0.9  15  61.9  877.2 396  375  512  137  281  532  251
15 2004 171.9  4.8  3.6  1.2  24  51.1  928.3 404  359  539  180  282  589  307
16 2005 175.8  3.9  3.3  0.6  15  42.6  970.9 398  375  525  150  307  548  241
17 2006 177.9  2.1  1.5  0.6  28  23.3  994.3 414  370  525  155  330  548  218
18 2007 180.0  2.1  1.8  0.3  14  23.6 1017.9 420  389  603  214  323  603  280
19 2008 181.8  1.8  1.2  0.6  33  20.5 1038.3 450  387  574  187  344  584  240
20 2009 185.4  3.6  2.7  0.9  24  41.5 1079.9 459  423  569  146  358  606  248
21 2010 188.1  2.7  2.7  0.0   0  31.7 1111.5 421  421    0    0  330  495  165
22 2011 190.2  2.1  1.5  0.6  28  25.0 1136.5 436  406  511  105  325  521  196
23 2012 191.7  1.5  1.2  0.3  20  18.0 1154.5 428  402  534  132  341  534  193
24 2013 192.9  1.2  0.6  0.6  50  14.5 1169.0 467  394  541  147  359  582  223
25 2014 193.5  0.6  0.6  0.0   0   7.3 1176.3 401  401    0    0  376  427   51
26 2015 194.1  0.6  0.6  0.0   0   7.3 1183.6 403  403    0    0  367  439   72
27 2016 194.7  0.6  0.6  0.0   0   7.3 1190.9 381  381    0    0  350  413   63

Core Length:  194.7 mm
Core Density: 377 kg/m3
Cross-sectional Density:  359 kg/m3
Early/Latewood Threshold: 500 kg/m3
Attenuation Constant: 3.09

ÄÄÄÄÄÄÄÄÄÄÄÄÄÄÄÄÄÄÄÄÄÄÄÄÄÄÄÄÄÄÄÄÄÄÄÄÄÄÄÄÄÄÄÄÄÄÄÄÄÄÄÄÄÄÄÄÄÄÄÄÄÄÄÄÄÄÄÄÄÄÄÄÄÄÄÄÄÄÄ
Core : 8
ÄÄÄÄÄÄÄÂÄÄÄÄÄÄÄÄÄÄÄÄÄÄÄÄÄÄÄÄÄÄÄÄÄÂÄÄÄÄÄÄÄÄÄÄÂÄÄÄÄÄÄÄÄÄÄÄÄÄÄÄÄÄÄÄÄÄÄÄÄÄÄÄÄÄÄÄÄÄÄ
       ³Widths (mm)              ³ Areas    ³ Densities (kg/m3)
       ³                         ³ (cmý)    ³
Ring   ³Outer Ring Erly Late   % ³Incr Total³Ring E/Wd L/Wd Unif  Min  Max  Rng
 # Year³ Rad.      Wood Wood  LW ³          ³mean mean mean
ÄÄÄÄÄÄÄÁÄÄÄÄÄÄÄÄÄÄÄÄÄÄÄÄÄÄÄÄÄÄÄÄÄÁÄÄÄÄÄÄÄÄÄÄÁÄÄÄÄÄÄÄÄÄÄÄÄÄÄÄÄÄÄÄÄÄÄÄÄÄÄÄÄÄÄÄÄÄÄ

 5 1994  27.1 27.1 15.3  1.8   6  23.1   23.1 376  357  540  183  293  561  268
 6 1995  43.3 16.2 14.4  1.8  11  35.8   58.9 380  357  567  210  305  643  338
 7 1996  55.6 12.3  9.6  2.7  21  38.2   97.1 399  358  544  186  284  606  322
 8 1997  67.9 12.3 10.2  2.1  17  47.7  144.8 386  354  545  191  292  590  298
 9 1998  76.0  8.1  7.8  0.3   3  36.6  181.5 355  346  590  244  284  590  306
10 1999  92.2 16.2 12.3  3.9  24  85.6  267.1 436  392  573  181  311  618  307
11 2000 107.8 15.6 14.1  1.5   9  98.0  365.1 400  386  532  146  292  560  268
12 2001 119.2 11.4  8.1  3.3  28  81.3  446.4 455  396  601  205  331  670  339
13 2002 130.6 11.4  5.4  6.0  52  89.5  535.8 505  389  609  220  361  707  346
14 2003 142.9 12.3  8.7  3.6  29 105.7  641.5 460  406  590  184  361  649  288
15 2004 151.9  9.0  6.3  2.7  30  83.4  724.9 431  380  551  171  347  589  242
16 2005 160.0  8.1  6.3  1.8  22  79.4  804.2 437  373  658  285  335  696  361
17 2006 166.0  6.0  3.9  2.1  35  61.4  865.7 468  400  596  196  351  650  299
18 2007 174.4  8.4  5.7  2.7  32  89.8  955.5 480  414  619  205  357  679  322
19 2008 180.7  6.3  4.8  1.5  23  70.3 1025.8 448  387  643  256  351  705  354
20 2009 186.7  6.0  4.5  1.5  25  69.3 1095.1 464  408  632  224  363  665  302
21 2010 191.2  4.5  3.6  0.9  20  53.4 1148.5 442  411  566  155  358  624  266
22 2011 196.9  5.7  3.6  2.1  36  69.5 1218.0 466  391  593  202  370  634  264
23 2012 205.9  9.0  4.2  4.8  53 113.9 1331.9 537  405  653  248  350  708  358
24 2013 213.1  7.2  4.2  3.0  41  94.8 1426.6 513  422  640  218  393  750  357
25 2014 217.3  4.2  2.7  1.5  35  56.8 1483.4 471  396  607  211  371  687  316
26 2015 221.8  4.5  2.7  1.8  40  62.1 1545.5 467  388  585  197  356  645  289
27 2016 225.4  3.6  2.4  1.2  33  50.6 1596.1 429  353  582  229  205  640  435

Core Length:  215.4 mm
Core Density: 443 kg/m3
Cross-sectional Density:  454 kg/m3
Early/Latewood Threshold: 500 kg/m3
Attenuation Constant: 3.09

ÄÄÄÄÄÄÄÄÄÄÄÄÄÄÄÄÄÄÄÄÄÄÄÄÄÄÄÄÄÄÄÄÄÄÄÄÄÄÄÄÄÄÄÄÄÄÄÄÄÄÄÄÄÄÄÄÄÄÄÄÄÄÄÄÄÄÄÄÄÄÄÄÄÄÄÄÄÄÄ
Core : 18
ÄÄÄÄÄÄÄÂÄÄÄÄÄÄÄÄÄÄÄÄÄÄÄÄÄÄÄÄÄÄÄÄÄÂÄÄÄÄÄÄÄÄÄÄÂÄÄÄÄÄÄÄÄÄÄÄÄÄÄÄÄÄÄÄÄÄÄÄÄÄÄÄÄÄÄÄÄÄÄ
       ³Widths (mm)              ³ Areas    ³ Densities (kg/m3)
       ³                         ³ (cmý)    ³
Ring   ³Outer Ring Erly Late   % ³Incr Total³Ring E/Wd L/Wd Unif  Min  Max  Rng
 # Year³ Rad.      Wood Wood  LW ³          ³mean mean mean
ÄÄÄÄÄÄÄÁÄÄÄÄÄÄÄÄÄÄÄÄÄÄÄÄÄÄÄÄÄÄÄÄÄÁÄÄÄÄÄÄÄÄÄÄÁÄÄÄÄÄÄÄÄÄÄÄÄÄÄÄÄÄÄÄÄÄÄÄÄÄÄÄÄÄÄÄÄÄÄ

 1 1990   4.5  4.5  4.5  0.0   0   0.6    0.6 296  296    0    0  209  388  179
 2 1991  15.3 10.8 10.8  0.0   0   6.7    7.4 322  322    0    0  255  449  194
 3 1992  37.8 22.5 22.5  0.0   0  37.5   44.9 298  298    0    0  238  426  188
 4 1993  66.9 29.1 29.1  0.0   0  95.7  140.6 287  287    0    0  223  396  173
 5 1994  95.1 28.2 28.2  0.0   0 143.5  284.1 305  305    0    0  231  470  239
 6 1995 117.3 22.2 21.3  0.9   4 148.1  432.3 323  315  528  213  244  540  296
 7 1996 133.5 16.2 15.6  0.6   3 127.6  559.9 347  340  520  180  275  538  263
 8 1997 151.8 18.3 17.4  0.9   4 164.0  723.9 350  342  509  167  255  519  264
 9 1998 160.2  8.4  7.8  0.6   7  82.3  806.3 344  330  526  196  267  543  276
10 1999 174.3 14.1 14.1  0.0   0 148.2  954.4 346  346    0    0  259  498  239
11 2000 187.8 13.5 12.6  0.9   6 153.6 1108.0 329  315  532  217  242  542  300
12 2001 204.6 16.8 15.6  1.2   7 207.1 1315.1 345  332  516  184  255  530  275
13 2002 210.9  6.3  5.1  1.2  19  82.2 1397.3 343  291  565  274  257  591  334
14 2003 215.4  4.5  3.9  0.6  13  60.3 1457.6 378  345  596  251  286  605  319
15 2004 220.5  5.1  4.5  0.6  11  69.8 1527.5 359  330  580  250  287  590  303
16 2005 226.5  6.0  4.8  1.2  20  84.3 1611.7 365  312  581  269  280  619  339
17 2006 230.4  3.9  3.0  0.9  23  56.0 1667.7 384  320  597  277  280  633  353
18 2007 235.5  5.1  4.5  0.6  11  74.6 1742.3 377  350  579  229  277  633  356
19 2008 240.3  4.8  3.6  1.2  25  71.7 1814.1 382  323  558  235  267  603  336
20 2009 246.6  6.3  4.8  1.5  23  96.4 1910.5 399  349  560  211  277  634  357
21 2010 252.9  6.3  5.4  0.9  14  98.9 2009.3 371  339  562  223  257  598  341
22 2011 256.2  3.3  2.7  0.6  18  52.8 2062.1 362  316  569  253  284  618  334
23 2012 259.8  3.6  2.4  1.2  33  58.4 2120.5 437  370  571  201  299  629  330
24 2013 263.7  3.9  2.4  1.5  38  64.1 2184.6 434  356  558  202  313  619  306
25 2014 267.3  3.6  2.4  1.2  33  60.1 2244.6 430  358  574  216  294  597  303
26 2015 270.3  3.0  2.4  0.6  20  50.7 2295.3 425  388  574  186  320  599  279
27 2016 272.1  1.8  1.5  0.3  16  30.7 2326.0 391  360  545  185  320  545  225

Core Length:  272.1 mm
Core Density: 360 kg/m3
Cross-sectional Density:  355 kg/m3
Early/Latewood Threshold: 500 kg/m3
Attenuation Constant: 3.09

ÄÄÄÄÄÄÄÄÄÄÄÄÄÄÄÄÄÄÄÄÄÄÄÄÄÄÄÄÄÄÄÄÄÄÄÄÄÄÄÄÄÄÄÄÄÄÄÄÄÄÄÄÄÄÄÄÄÄÄÄÄÄÄÄÄÄÄÄÄÄÄÄÄÄÄÄÄÄÄ
Core : 20
ÄÄÄÄÄÄÄÂÄÄÄÄÄÄÄÄÄÄÄÄÄÄÄÄÄÄÄÄÄÄÄÄÄÂÄÄÄÄÄÄÄÄÄÄÂÄÄÄÄÄÄÄÄÄÄÄÄÄÄÄÄÄÄÄÄÄÄÄÄÄÄÄÄÄÄÄÄÄÄ
       ³Widths (mm)              ³ Areas    ³ Densities (kg/m3)
       ³                         ³ (cmý)    ³
Ring   ³Outer Ring Erly Late   % ³Incr Total³Ring E/Wd L/Wd Unif  Min  Max  Rng
 # Year³ Rad.      Wood Wood  LW ³          ³mean mean mean
ÄÄÄÄÄÄÄÁÄÄÄÄÄÄÄÄÄÄÄÄÄÄÄÄÄÄÄÄÄÄÄÄÄÁÄÄÄÄÄÄÄÄÄÄÁÄÄÄÄÄÄÄÄÄÄÄÄÄÄÄÄÄÄÄÄÄÄÄÄÄÄÄÄÄÄÄÄÄÄ

 2 1991  15.4 15.4 11.4  0.0   0   7.5    7.5 324  324    0    0  236  447  211
 3 1992  39.1 23.7 22.8  0.9   3  40.6   48.0 312  305  509  204  241  511  270
 4 1993  64.9 25.8 25.2  0.6   2  84.3  132.3 320  316  504  188  251  505  254
 5 1994  85.6 20.7 19.8  0.9   4  97.9  230.2 323  313  553  240  246  603  357
 6 1995 106.6 21.0 19.8  1.2   5 126.8  357.0 345  333  546  213  256  578  322
 7 1996 122.8 16.2 15.6  0.6   3 116.8  473.7 349  342  535  193  261  560  299
 8 1997 135.1 12.3 10.8  1.5  12  99.7  573.4 360  334  544  210  288  558  270
 9 1998 142.6  7.5  6.9  0.6   8  65.4  638.8 343  325  554  229  296  566  270
10 1999 153.4 10.8  8.7  2.1  19 100.4  739.3 421  379  597  218  325  667  342
11 2000 169.9 16.5 14.4  2.1  12 167.6  906.9 383  363  521  158  295  547  252
12 2001 185.5 15.6 13.8  1.8  11 174.2 1081.0 379  359  537  178  283  595  312
13 2002 199.0 13.5  9.9  3.6  26 163.1 1244.1 423  359  598  239  296  646  350
14 2003 208.6  9.6  7.8  1.8  18 122.9 1367.0 405  363  587  224  309  617  308
15 2004 215.2  6.6  4.8  1.8  27  87.9 1454.9 409  349  567  218  291  624  333
16 2005 224.2  9.0  5.7  3.3  36 124.2 1579.1 440  360  578  218  308  628  320
17 2006 233.2  9.0  4.8  4.2  46 129.3 1708.5 468  361  590  229  312  616  304
18 2007 245.8 12.6  5.7  6.9  54 189.6 1898.1 477  378  559  181  308  606  298
19 2008 255.4  9.6  7.2  2.4  24 151.2 2049.2 414  358  582  224  297  640  343
20 2009 262.0  6.6  5.1  1.5  22 107.3 2156.5 414  366  577  211  308  605  297
21 2010 266.8  4.8  3.9  0.9  18  79.7 2236.3 405  364  581  217  299  614  315
22 2011 269.8  3.0  2.4  0.6  20  50.6 2286.8 394  342  600  258  306  601  295
23 2012 271.9  2.1  1.5  0.6  28  35.7 2322.6 412  343  583  240  274  593  319
24 2013 274.0  2.1  1.8  0.3  14  36.0 2358.6 386  347  617  270  330  617  287
25 2014 275.8  1.8  1.5  0.3  16  31.1 2389.7 415  388  551  163  344  551  207
26 2015 277.6  1.8  1.2  0.6  33  31.3 2421.0 443  379  569  190  341  574  233
27 2016 279.4  1.8  1.5  0.3  16  31.5 2452.5 398  362  576  214  292  576  284

Core Length:  275.4 mm
Core Density: 390 kg/m3
Cross-sectional Density:  398 kg/m3
Early/Latewood Threshold: 500 kg/m3
Attenuation Constant: 3.09

ÄÄÄÄÄÄÄÄÄÄÄÄÄÄÄÄÄÄÄÄÄÄÄÄÄÄÄÄÄÄÄÄÄÄÄÄÄÄÄÄÄÄÄÄÄÄÄÄÄÄÄÄÄÄÄÄÄÄÄÄÄÄÄÄÄÄÄÄÄÄÄÄÄÄÄÄÄÄÄ
Core : 45
ÄÄÄÄÄÄÄÂÄÄÄÄÄÄÄÄÄÄÄÄÄÄÄÄÄÄÄÄÄÄÄÄÄÂÄÄÄÄÄÄÄÄÄÄÂÄÄÄÄÄÄÄÄÄÄÄÄÄÄÄÄÄÄÄÄÄÄÄÄÄÄÄÄÄÄÄÄÄÄ
       ³Widths (mm)              ³ Areas    ³ Densities (kg/m3)
       ³                         ³ (cmý)    ³
Ring   ³Outer Ring Erly Late   % ³Incr Total³Ring E/Wd L/Wd Unif  Min  Max  Rng
 # Year³ Rad.      Wood Wood  LW ³          ³mean mean mean
ÄÄÄÄÄÄÄÁÄÄÄÄÄÄÄÄÄÄÄÄÄÄÄÄÄÄÄÄÄÄÄÄÄÁÄÄÄÄÄÄÄÄÄÄÁÄÄÄÄÄÄÄÄÄÄÄÄÄÄÄÄÄÄÄÄÄÄÄÄÄÄÄÄÄÄÄÄÄÄ

 1 1990   5.4  5.4  5.1  0.3   5   0.9    0.9 349  339  514  175  150  514  364
 2 1991  16.5 11.1 11.1  0.0   0   7.6    8.6 326  326    0    0  269  432  163
 3 1992  41.1 24.6 24.6  0.0   0  44.5   53.1 284  284    0    0  229  413  184
 4 1993  75.0 33.9 33.9  0.0   0 123.6  176.7 297  297    0    0  229  416  187
 5 1994  98.7 23.7 23.7  0.0   0 129.3  306.0 311  311    0    0  235  491  256
 6 1995 118.5 19.8 18.9  0.9   4 135.1  441.2 330  321  518  197  253  534  281
 7 1996 133.5 15.0 14.4  0.6   4 118.8  559.9 336  327  541  214  260  577  317
 8 1997 147.9 14.4 12.6  1.8  12 127.3  687.2 359  334  533  199  293  546  253
 9 1998 153.6  5.7  5.7  0.0   0  54.0  741.2 334  334    0    0  278  481  203
10 1999 166.5 12.9 11.1  1.8  13 129.7  870.9 377  354  520  166  285  534  249
11 2000 181.5 15.0 14.1  0.9   6 164.0 1034.9 345  335  508  173  258  515  257
12 2001 195.9 14.4 12.6  1.8  12 170.7 1205.6 346  320  524  204  258  542  284
13 2002 204.3  8.4  7.2  1.2  14 105.6 1311.3 352  320  545  225  251  621  370
14 2003 211.5  7.2  6.6  0.6   8  94.1 1405.3 359  344  528  184  267  530  263
15 2004 217.2  5.7  5.1  0.6  10  76.8 1482.1 342  318  544  226  262  563  301
16 2005 224.4  7.2  6.0  1.2  16  99.9 1582.0 372  331  577  246  285  612  327
17 2006 230.4  6.0  4.8  1.2  20  85.7 1667.7 371  327  547  220  281  579  298
18 2007 234.9  4.5  4.5  0.0   0  65.8 1733.5 340  340    0    0  283  469  186
19 2008 237.6  2.7  2.7  0.0   0  40.1 1773.5 356  356    0    0  288  481  193
20 2009 240.9  3.3  2.7  0.6  18  49.6 1823.2 403  365  574  209  320  595  275
21 2010 244.5  3.6  3.0  0.6  16  54.9 1878.1 396  370  529  159  312  543  231
22 2011 247.2  2.7  2.1  0.6  22  41.7 1919.8 394  360  513  153  321  515  194
23 2012 248.7  1.5  1.5  0.0   0  23.4 1943.1 426  426    0    0  368  466   98
24 2013 250.8  2.1  1.5  0.6  28  33.0 1976.1 422  381  527  146  324  549  225
25 2014 253.2  2.4  1.8  0.6  24  38.0 2014.1 447  415  542  127  318  546  228
26 2015 256.2  3.0  2.4  0.6  20  48.0 2062.1 431  404  543  139  346  584  238
27 2016 258.0  1.8  1.5  0.3  16  29.1 2091.2 417  394  534  140  328  534  206

Core Length:  258.0 mm
Core Density: 363 kg/m3
Cross-sectional Density:  353 kg/m3
Early/Latewood Threshold: 500 kg/m3
Attenuation Constant: 3.09

ÄÄÄÄÄÄÄÄÄÄÄÄÄÄÄÄÄÄÄÄÄÄÄÄÄÄÄÄÄÄÄÄÄÄÄÄÄÄÄÄÄÄÄÄÄÄÄÄÄÄÄÄÄÄÄÄÄÄÄÄÄÄÄÄÄÄÄÄÄÄÄÄÄÄÄÄÄÄÄ
Core : 24
ÄÄÄÄÄÄÄÂÄÄÄÄÄÄÄÄÄÄÄÄÄÄÄÄÄÄÄÄÄÄÄÄÄÂÄÄÄÄÄÄÄÄÄÄÂÄÄÄÄÄÄÄÄÄÄÄÄÄÄÄÄÄÄÄÄÄÄÄÄÄÄÄÄÄÄÄÄÄÄ
       ³Widths (mm)              ³ Areas    ³ Densities (kg/m3)
       ³                         ³ (cmý)    ³
Ring   ³Outer Ring Erly Late   % ³Incr Total³Ring E/Wd L/Wd Unif  Min  Max  Rng
 # Year³ Rad.      Wood Wood  LW ³          ³mean mean mean
ÄÄÄÄÄÄÄÁÄÄÄÄÄÄÄÄÄÄÄÄÄÄÄÄÄÄÄÄÄÄÄÄÄÁÄÄÄÄÄÄÄÄÄÄÁÄÄÄÄÄÄÄÄÄÄÄÄÄÄÄÄÄÄÄÄÄÄÄÄÄÄÄÄÄÄÄÄÄÄ

 1 1991  14.1 14.1 14.1  0.0   0   6.2    6.2 287  287    0    0  244  416  172
 2 1992  39.3 25.2 25.2  0.0   0  42.3   48.5 287  287    0    0  225  484  259
 3 1993  67.2 27.9 27.9  0.0   0  93.3  141.9 284  284    0    0  222  429  207
 4 1994  84.9 17.7 16.8  0.9   5  84.6  226.4 312  299  542  243  232  565  333
 5 1995 100.8 15.9 15.6  0.3   1  92.8  319.2 315  311  523  212  243  523  280
 6 1996 113.4 12.6 12.0  0.6   4  84.8  404.0 326  314  552  238  230  552  322
 7 1997 122.7  9.3  8.4  0.9   9  69.0  473.0 351  326  582  256  280  618  338
 8 1998 127.5  4.8  4.5  0.3   6  37.7  510.7 366  353  553  200  288  553  265
 9 1999 136.5  9.0  6.9  2.1  23  74.6  585.3 437  389  597  208  332  623  291
10 2000 149.4 12.9 11.1  1.8  13 115.9  701.2 367  342  522  180  281  556  275
11 2001 158.4  9.0  8.4  0.6   6  87.0  788.2 333  315  578  263  252  604  352
12 2002 162.0  3.6  2.4  1.2  33  36.2  824.5 436  343  622  279  294  674  380
13 2003 166.5  4.5  3.3  1.2  26  46.4  870.9 429  376  573  197  335  655  320
14 2004 170.4  3.9  3.0  0.9  23  41.3  912.2 391  334  579  245  300  606  306
15 2005 175.5  5.1  3.6  1.5  29  55.4  967.6 411  340  583  243  272  657  385
16 2006 178.5  3.0  1.8  1.2  40  33.4 1001.0 448  359  581  222  289  618  329
17 2007 185.7  7.2  5.4  1.8  24  82.4 1083.4 406  348  582  234  305  643  338
18 2008 191.4  5.7  4.2  1.5  26  67.5 1150.9 409  357  555  198  307  643  336
19 2009 196.5  5.1  3.6  1.5  29  62.1 1213.0 445  378  605  227  317  638  321
20 2010 201.0  4.5  3.0  1.5  33  56.2 1269.2 453  383  593  210  324  659  335
21 2011 205.5  4.5  2.7  1.8  40  57.5 1326.7 443  359  568  209  313  611  298
22 2012 209.4  3.9  3.0  0.9  23  50.8 1377.5 414  359  595  236  295  642  347
23 2013 212.7  3.3  2.7  0.6  18  43.8 1421.3 390  344  597  253  278  629  351
24 2014 216.3  3.6  2.4  1.2  33  48.5 1469.8 424  346  579  233  270  638  368
25 2015 219.6  3.3  2.4  0.9  27  45.2 1515.0 426  363  596  233  312  635  323
26 2016 221.7  2.1  1.8  0.3  14  29.1 1544.1 360  333  527  194  283  527  244

Core Length:  221.7 mm
Core Density: 382 kg/m3
Cross-sectional Density:  377 kg/m3
Early/Latewood Threshold: 500 kg/m3
Attenuation Constant: 3.09

ÄÄÄÄÄÄÄÄÄÄÄÄÄÄÄÄÄÄÄÄÄÄÄÄÄÄÄÄÄÄÄÄÄÄÄÄÄÄÄÄÄÄÄÄÄÄÄÄÄÄÄÄÄÄÄÄÄÄÄÄÄÄÄÄÄÄÄÄÄÄÄÄÄÄÄÄÄÄÄ
Core : 47
ÄÄÄÄÄÄÄÂÄÄÄÄÄÄÄÄÄÄÄÄÄÄÄÄÄÄÄÄÄÄÄÄÄÂÄÄÄÄÄÄÄÄÄÄÂÄÄÄÄÄÄÄÄÄÄÄÄÄÄÄÄÄÄÄÄÄÄÄÄÄÄÄÄÄÄÄÄÄÄ
       ³Widths (mm)              ³ Areas    ³ Densities (kg/m3)
       ³                         ³ (cmý)    ³
Ring   ³Outer Ring Erly Late   % ³Incr Total³Ring E/Wd L/Wd Unif  Min  Max  Rng
 # Year³ Rad.      Wood Wood  LW ³          ³mean mean mean
ÄÄÄÄÄÄÄÁÄÄÄÄÄÄÄÄÄÄÄÄÄÄÄÄÄÄÄÄÄÄÄÄÄÁÄÄÄÄÄÄÄÄÄÄÁÄÄÄÄÄÄÄÄÄÄÄÄÄÄÄÄÄÄÄÄÄÄÄÄÄÄÄÄÄÄÄÄÄÄ

 2 1991  25.3 25.3 18.3  0.0   0  20.1   20.1 296  296    0    0  239  388  149
 3 1992  47.8 22.5 22.5  0.0   0  51.7   71.8 272  272    0    0  223  449  226
 4 1993  77.2 29.4 29.4  0.0   0 115.5  187.2 285  285    0    0  212  423  211
 5 1994  94.9 17.7 17.1  0.6   3  95.7  282.9 321  314  503  189  217  507  290
 6 1995 115.3 20.4 19.8  0.6   2 134.7  417.6 313  306  536  230  236  551  315
 7 1996 128.5 13.2 12.6  0.6   4 101.1  518.7 328  317  562  245  244  608  364
 8 1997 136.0  7.5  6.3  1.2  16  62.3  581.1 358  319  563  244  249  589  340
 9 1998 139.9  3.9  3.9  0.0   0  33.8  614.9 309  309    0    0  251  467  216
10 1999 146.5  6.6  6.0  0.6   9  59.4  674.3 371  350  580  230  289  603  314
11 2000 151.9  5.4  4.5  0.9  16  50.6  724.9 365  319  593  274  260  628  368
12 2001 159.4  7.5  6.3  1.2  16  73.3  798.2 378  343  565  222  275  606  331
13 2002 165.4  6.0  3.9  2.1  35  61.2  859.5 422  328  595  267  270  639  369
14 2003 170.2  4.8  3.3  1.5  31  50.6  910.1 451  389  588  199  351  621  270
15 2004 172.9  2.7  2.4  0.3  11  29.1  939.2 398  377  567  190  321  567  246
16 2005 174.4  1.5  0.9  0.6  40  16.4  955.5 492  428  589  161  381  595  214
17 2006 176.2  1.8  1.2  0.6  33  19.8  975.4 482  457  531   74  414  547  133
18 2007 179.8  3.6  2.7  0.9  25  40.3 1015.6 481  435  619  184  389  653  264
19 2008 182.2  2.4  1.8  0.6  24  27.3 1042.9 473  429  603  174  365  612  247
20 2009 185.2  3.0  2.1  0.9  30  34.6 1077.5 462  420  561  141  360  622  262
21 2010 187.0  1.8  0.9  0.9  50  21.0 1098.6 514  444  584  140  376  609  233
22 2011 189.1  2.1  0.9  1.2  57  24.8 1123.4 506  416  573  157  366  650  284
23 2012 191.2  2.1  0.6  1.5  71  25.1 1148.5 523  397  573  176  395  657  262
24 2013 193.9  2.7  1.2  1.5  55  32.7 1181.2 536  422  627  205  357  718  361
25 2014 196.3  2.4  0.9  1.5  62  29.4 1210.6 547  413  627  214  352  710  358
26 2015 198.4  2.1  1.5  0.6  28  26.0 1236.6 468  422  584  162  384  647  263
27 2016 200.2  1.8  0.6  1.2  66  22.5 1259.2 529  447  571  124  412  632  220

Core Length:  193.2 mm
Core Density: 418 kg/m3
Cross-sectional Density:  381 kg/m3
Early/Latewood Threshold: 500 kg/m3
Attenuation Constant: 3.09

ÄÄÄÄÄÄÄÄÄÄÄÄÄÄÄÄÄÄÄÄÄÄÄÄÄÄÄÄÄÄÄÄÄÄÄÄÄÄÄÄÄÄÄÄÄÄÄÄÄÄÄÄÄÄÄÄÄÄÄÄÄÄÄÄÄÄÄÄÄÄÄÄÄÄÄÄÄÄÄ
Core : 50
ÄÄÄÄÄÄÄÂÄÄÄÄÄÄÄÄÄÄÄÄÄÄÄÄÄÄÄÄÄÄÄÄÄÂÄÄÄÄÄÄÄÄÄÄÂÄÄÄÄÄÄÄÄÄÄÄÄÄÄÄÄÄÄÄÄÄÄÄÄÄÄÄÄÄÄÄÄÄÄ
       ³Widths (mm)              ³ Areas    ³ Densities (kg/m3)
       ³                         ³ (cmý)    ³
Ring   ³Outer Ring Erly Late   % ³Incr Total³Ring E/Wd L/Wd Unif  Min  Max  Rng
 # Year³ Rad.      Wood Wood  LW ³          ³mean mean mean
ÄÄÄÄÄÄÄÁÄÄÄÄÄÄÄÄÄÄÄÄÄÄÄÄÄÄÄÄÄÄÄÄÄÁÄÄÄÄÄÄÄÄÄÄÁÄÄÄÄÄÄÄÄÄÄÄÄÄÄÄÄÄÄÄÄÄÄÄÄÄÄÄÄÄÄÄÄÄÄ

 1 1990   3.3  3.3  3.3  0.0   0   0.3    0.3 336  336    0    0  230  414  184
 2 1991  13.8 10.5 10.5  0.0   0   5.6    6.0 368  368    0    0  308  486  178
 3 1992  39.0 25.2 24.9  0.3   1  41.8   47.8 350  348  517  169  278  517  239
 4 1993  69.3 30.3 30.3  0.0   0 103.1  150.9 353  353    0    0  280  463  183
 5 1994  97.2 27.9 27.3  0.6   2 145.9  296.8 337  334  504  170  243  505  262
 6 1995 117.6 20.4 19.8  0.6   2 137.7  434.5 336  331  531  200  269  544  275
 7 1996 134.1 16.5 15.3  1.2   7 130.5  564.9 328  313  519  206  254  534  280
 8 1997 148.2 14.1 13.8  0.3   2 125.0  690.0 338  334  510  176  281  510  229
 9 1998 157.2  9.0  8.4  0.6   6  86.3  776.3 324  311  510  199  262  521  259
10 1999 169.8 12.6 12.3  0.3   2 129.4  905.8 352  348  507  159  290  507  217
11 2000 181.8 12.0 12.0  0.0   0 132.6 1038.3 328  328    0    0  263  477  214
12 2001 192.9 11.1 10.5  0.6   5 130.7 1169.0 353  342  539  197  268  565  297
13 2002 203.1 10.2  9.9  0.3   2 126.9 1295.9 340  333  575  242  273  575  302
14 2003 210.9  7.8  7.5  0.3   3 101.4 1397.3 365  358  554  196  291  554  263
15 2004 216.9  6.0  5.4  0.6  10  80.6 1478.0 363  344  526  182  263  546  283
16 2005 225.0  8.1  7.2  0.9  11 112.4 1590.4 359  336  540  204  262  544  282
17 2006 236.4 11.4 10.8  0.6   5 165.2 1755.7 353  343  529  186  266  551  285
18 2007 251.7 15.3 14.4  0.9   5 234.6 1990.3 342  332  505  173  233  512  279
19 2008 261.0  9.3  9.0  0.3   3 149.8 2140.1 348  341  557  216  263  557  294
20 2009 270.6  9.6  8.4  1.2  12 160.3 2300.4 363  338  544  206  276  558  282
21 2010 277.8  7.2  6.9  0.3   4 124.0 2424.5 370  361  559  198  307  559  252
22 2011 282.6  4.8  4.2  0.6  12  84.5 2509.0 385  367  510  143  295  514  219
23 2012 286.8  4.2  3.9  0.3   7  75.1 2584.1 363  349  543  194  288  543  255
24 2013 290.1  3.3  2.7  0.6  18  59.8 2643.9 389  351  561  210  295  577  282
25 2014 291.9  1.8  1.8  0.0   0  32.9 2676.8 398  398    0    0  292  487  195
26 2015 293.1  1.2  1.2  0.0   0  22.1 2698.9 384  384    0    0  285  464  179
27 2016 294.9  1.8  1.5  0.3  16  33.3 2732.1 400  380  501  121  303  501  198

Core Length:  294.9 mm
Core Density: 356 kg/m3
Cross-sectional Density:  351 kg/m3
Early/Latewood Threshold: 500 kg/m3
Attenuation Constant: 3.09

ÄÄÄÄÄÄÄÄÄÄÄÄÄÄÄÄÄÄÄÄÄÄÄÄÄÄÄÄÄÄÄÄÄÄÄÄÄÄÄÄÄÄÄÄÄÄÄÄÄÄÄÄÄÄÄÄÄÄÄÄÄÄÄÄÄÄÄÄÄÄÄÄÄÄÄÄÄÄÄ
Core : 53
ÄÄÄÄÄÄÄÂÄÄÄÄÄÄÄÄÄÄÄÄÄÄÄÄÄÄÄÄÄÄÄÄÄÂÄÄÄÄÄÄÄÄÄÄÂÄÄÄÄÄÄÄÄÄÄÄÄÄÄÄÄÄÄÄÄÄÄÄÄÄÄÄÄÄÄÄÄÄÄ
       ³Widths (mm)              ³ Areas    ³ Densities (kg/m3)
       ³                         ³ (cmý)    ³
Ring   ³Outer Ring Erly Late   % ³Incr Total³Ring E/Wd L/Wd Unif  Min  Max  Rng
 # Year³ Rad.      Wood Wood  LW ³          ³mean mean mean
ÄÄÄÄÄÄÄÁÄÄÄÄÄÄÄÄÄÄÄÄÄÄÄÄÄÄÄÄÄÄÄÄÄÁÄÄÄÄÄÄÄÄÄÄÁÄÄÄÄÄÄÄÄÄÄÄÄÄÄÄÄÄÄÄÄÄÄÄÄÄÄÄÄÄÄÄÄÄÄ

 2 1991  13.9 13.9  9.9  0.0   0   6.1    6.1 320  320    0    0  270  393  123
 3 1992  37.9 24.0 24.0  0.0   0  39.1   45.1 302  302    0    0  260  416  156
 4 1993  69.4 31.5 31.5  0.0   0 106.2  151.3 309  309    0    0  242  421  179
 5 1994  91.0 21.6 21.0  0.6   2 108.8  260.2 304  298  509  211  216  510  294
 6 1995 105.7 14.7 14.4  0.3   2  90.8  351.0 322  318  503  185  256  503  247
 7 1996 115.6  9.9  9.9  0.0   0  68.8  419.8 310  310    0    0  251  488  237
 8 1997 124.0  8.4  7.5  0.9  10  63.2  483.1 353  333  521  188  279  531  252
 9 1998 129.1  5.1  5.1  0.0   0  40.6  523.6 316  316    0    0  248  486  238
10 1999 135.4  6.3  4.8  1.5  23  52.3  576.0 433  400  542  142  304  561  257
11 2000 143.8  8.4  7.5  0.9  10  73.7  649.6 358  338  526  188  261  534  273
12 2001 153.7  9.9  8.1  1.8  18  92.5  742.2 370  332  542  210  282  562  280
13 2002 160.6  6.9  5.1  1.8  26  68.1  810.3 385  324  556  232  288  614  326
14 2003 166.0  5.4  4.5  0.9  16  55.4  865.7 398  369  539  170  288  569  281
15 2004 169.6  3.6  3.0  0.6  16  38.0  903.7 376  340  561  221  270  565  295
16 2005 174.7  5.1  3.3  1.8  35  55.2  958.8 430  360  558  198  288  627  339
17 2006 178.9  4.2  2.7  1.5  35  46.7 1005.5 425  354  552  198  286  601  315
18 2007 183.4  4.5  3.6  0.9  20  51.2 1056.7 412  372  571  199  298  579  281
19 2008 188.2  4.8  3.3  1.5  31  56.0 1112.7 424  357  569  212  285  612  327
20 2009 191.5  3.3  2.1  1.2  36  39.4 1152.1 429  373  528  155  315  556  241
21 2010 195.1  3.6  2.4  1.2  33  43.7 1195.8 431  376  540  164  305  575  270
22 2011 198.7  3.6  3.0  0.6  16  44.5 1240.4 414  394  517  123  303  521  218
23 2012 201.1  2.4  2.1  0.3  12  30.1 1270.5 408  384  575  191  280  575  295
24 2013 203.2  2.1  1.2  0.9  42  26.7 1297.2 444  358  559  201  298  580  282
25 2014 205.6  2.4  1.2  1.2  50  30.8 1328.0 478  387  569  182  329  602  273
26 2015 210.1  4.5  2.7  1.8  40  58.8 1386.8 439  370  542  172  291  562  271
27 2016 213.7  3.6  3.6  0.0   0  47.9 1434.7 386  386    0    0  294  494  200

Core Length:  209.7 mm
Core Density: 383 kg/m3
Cross-sectional Density:  374 kg/m3
Early/Latewood Threshold: 500 kg/m3
Attenuation Constant: 3.09

ÄÄÄÄÄÄÄÄÄÄÄÄÄÄÄÄÄÄÄÄÄÄÄÄÄÄÄÄÄÄÄÄÄÄÄÄÄÄÄÄÄÄÄÄÄÄÄÄÄÄÄÄÄÄÄÄÄÄÄÄÄÄÄÄÄÄÄÄÄÄÄÄÄÄÄÄÄÄÄ
Core : 61
ÄÄÄÄÄÄÄÂÄÄÄÄÄÄÄÄÄÄÄÄÄÄÄÄÄÄÄÄÄÄÄÄÄÂÄÄÄÄÄÄÄÄÄÄÂÄÄÄÄÄÄÄÄÄÄÄÄÄÄÄÄÄÄÄÄÄÄÄÄÄÄÄÄÄÄÄÄÄÄ
       ³Widths (mm)              ³ Areas    ³ Densities (kg/m3)
       ³                         ³ (cmý)    ³
Ring   ³Outer Ring Erly Late   % ³Incr Total³Ring E/Wd L/Wd Unif  Min  Max  Rng
 # Year³ Rad.      Wood Wood  LW ³          ³mean mean mean
ÄÄÄÄÄÄÄÁÄÄÄÄÄÄÄÄÄÄÄÄÄÄÄÄÄÄÄÄÄÄÄÄÄÁÄÄÄÄÄÄÄÄÄÄÁÄÄÄÄÄÄÄÄÄÄÄÄÄÄÄÄÄÄÄÄÄÄÄÄÄÄÄÄÄÄÄÄÄÄ

 2 1991  13.4 13.4 11.4  0.0   0   5.6    5.6 339  339    0    0  279  470  191
 3 1992  38.0 24.6 24.6  0.0   0  39.7   45.4 286  286    0    0  218  442  224
 4 1993  70.7 32.7 32.7  0.0   0 111.7  157.0 316  316    0    0  234  415  181
 5 1994  93.5 22.8 22.2  0.6   2 117.6  274.6 326  321  505  184  247  506  259
 6 1995 115.1 21.6 21.3  0.3   1 141.6  416.2 329  327  501  174  256  501  245
 7 1996 133.4 18.3 17.7  0.6   3 142.9  559.1 318  311  525  214  244  544  300
 8 1997 146.6 13.2 12.0  1.2   9 116.1  675.2 346  329  514  185  279  532  253
 9 1998 152.0  5.4  5.1  0.3   5  50.7  725.8 349  339  513  174  266  513  247
10 1999 165.2 13.2 11.1  2.1  15 131.5  857.4 386  354  554  200  281  574  293
11 2000 176.3 11.1 10.5  0.6   5 119.1  976.5 352  341  534  193  259  538  279
12 2001 187.4 11.1 10.5  0.6   5 126.8 1103.3 370  361  520  159  254  536  282
13 2002 196.7  9.3  6.3  3.0  32 112.2 1215.5 412  347  548  201  256  621  365
14 2003 206.6  9.9  7.2  2.7  27 125.4 1340.9 410  355  557  202  288  622  334
15 2004 212.9  6.3  5.1  1.2  19  83.0 1424.0 383  342  561  219  288  584  296
16 2005 218.9  6.0  5.1  0.9  15  81.4 1505.4 379  346  567  221  291  623  332
17 2006 221.9  3.0  2.1  0.9  30  41.5 1546.9 431  364  587  223  313  611  298
18 2007 226.7  4.8  2.7  2.1  43  67.6 1614.6 467  366  598  232  324  621  297
19 2008 230.6  3.9  3.0  0.9  23  56.0 1670.6 400  351  564  213  281  590  309
20 2009 233.9  3.3  2.7  0.6  18  48.2 1718.7 400  359  587  228  304  610  306
21 2010 236.6  2.7  1.8  0.9  33  39.9 1758.6 436  387  535  148  331  565  234
22 2011 238.7  2.1  0.9  1.2  57  31.4 1790.0 481  353  577  224  298  593  295
23 2012 241.7  3.0  2.1  0.9  30  45.3 1835.3 442  373  601  228  303  647  344
24 2013 244.7  3.0  2.7  0.3  10  45.8 1881.1 408  393  543  150  291  543  252
25 2014 245.9  1.2  0.9  0.3  25  18.5 1899.6 425  391  530  139  350  530  180
26 2015 247.4  1.5  1.2  0.3  20  23.2 1922.9 432  396  577  181  324  577  253
27 2016 249.2  1.8  1.2  0.6  33  28.1 1950.9 426  375  529  154  337  530  193

Core Length:  247.2 mm
Core Density: 386 kg/m3
Cross-sectional Density:  373 kg/m3
Early/Latewood Threshold: 500 kg/m3
Attenuation Constant: 3.09

ÄÄÄÄÄÄÄÄÄÄÄÄÄÄÄÄÄÄÄÄÄÄÄÄÄÄÄÄÄÄÄÄÄÄÄÄÄÄÄÄÄÄÄÄÄÄÄÄÄÄÄÄÄÄÄÄÄÄÄÄÄÄÄÄÄÄÄÄÄÄÄÄÄÄÄÄÄÄÄ
Core : 68
ÄÄÄÄÄÄÄÂÄÄÄÄÄÄÄÄÄÄÄÄÄÄÄÄÄÄÄÄÄÄÄÄÄÂÄÄÄÄÄÄÄÄÄÄÂÄÄÄÄÄÄÄÄÄÄÄÄÄÄÄÄÄÄÄÄÄÄÄÄÄÄÄÄÄÄÄÄÄÄ
       ³Widths (mm)              ³ Areas    ³ Densities (kg/m3)
       ³                         ³ (cmý)    ³
Ring   ³Outer Ring Erly Late   % ³Incr Total³Ring E/Wd L/Wd Unif  Min  Max  Rng
 # Year³ Rad.      Wood Wood  LW ³          ³mean mean mean
ÄÄÄÄÄÄÄÁÄÄÄÄÄÄÄÄÄÄÄÄÄÄÄÄÄÄÄÄÄÄÄÄÄÁÄÄÄÄÄÄÄÄÄÄÁÄÄÄÄÄÄÄÄÄÄÄÄÄÄÄÄÄÄÄÄÄÄÄÄÄÄÄÄÄÄÄÄÄÄ

 1 1990  10.2 10.2 10.2  0.0   0   3.3    3.3 331  331    0    0  266  380  114
 2 1991  19.8  9.6  9.6  0.0   0   9.0   12.3 351  351    0    0  286  475  189
 3 1992  42.6 22.8 22.8  0.0   0  44.7   57.0 276  276    0    0  219  411  192
 4 1993  73.5 30.9 30.9  0.0   0 112.7  169.7 295  295    0    0  238  420  182
 5 1994  98.1 24.6 24.6  0.0   0 132.6  302.3 296  296    0    0  230  496  266
 6 1995 118.8 20.7 20.1  0.6   2 141.1  443.4 326  319  566  247  249  574  325
 7 1996 137.7 18.9 17.7  1.2   6 152.3  595.7 349  336  544  208  239  567  328
 8 1997 155.1 17.4 16.5  0.9   5 160.1  755.7 340  330  522  192  260  551  291
 9 1998 163.8  8.7  7.8  0.9  10  87.2  842.9 338  318  508  190  282  517  235
10 1999 177.6 13.8 12.3  1.5  10 148.0  990.9 372  354  520  166  291  534  243
11 2000 192.3 14.7 13.5  1.2   8 170.8 1161.7 348  333  518  185  277  549  272
12 2001 206.4 14.1 13.5  0.6   4 176.6 1338.3 358  351  528  177  270  532  262
13 2002 217.5 11.1  9.6  1.5  13 147.8 1486.2 357  327  547  220  249  609  360
14 2003 230.7 13.2 12.0  1.2   9 185.9 1672.0 358  338  556  218  266  613  347
15 2004 239.1  8.4  6.9  1.5  17 124.0 1796.0 358  318  543  225  274  569  295
16 2005 246.9  7.8  6.6  1.2  15 119.1 1915.1 357  324  537  213  292  550  258
17 2006 252.6  5.7  4.5  1.2  21  89.4 2004.5 385  342  546  204  297  577  280
18 2007 258.6  6.0  4.8  1.2  20  96.4 2100.9 399  353  582  229  286  633  347
19 2008 264.0  5.4  4.5  0.9  16  88.7 2189.6 385  349  565  216  311  600  289
20 2009 268.5  4.5  3.6  0.9  20  75.3 2264.8 404  361  577  216  311  620  309
21 2010 271.2  2.7  2.4  0.3  11  45.8 2310.6 380  364  513  149  312  513  201
22 2011 271.8  0.6  0.6  0.0   0  10.2 2320.9 391  391    0    0  369  413   44
23 2012 272.4  0.6  0.6  0.0   0  10.3 2331.1 400  400    0    0  380  421   41
24 2013 273.3  0.9  0.9  0.0   0  15.4 2346.5 383  383    0    0  350  409   59
25 2014 274.2  0.9  0.6  0.3  33  15.5 2362.0 438  406  503   97  392  503  111
26 2015 275.7  1.5  1.2  0.3  20  25.9 2387.9 429  398  550  152  324  550  226
27 2016 276.9  1.2  0.6  0.6  49  20.8 2408.8 471  401  541  140  359  558  199

Core Length:  276.9 mm
Core Density: 365 kg/m3
Cross-sectional Density:  353 kg/m3
Early/Latewood Threshold: 500 kg/m3
Attenuation Constant: 3.09

ÄÄÄÄÄÄÄÄÄÄÄÄÄÄÄÄÄÄÄÄÄÄÄÄÄÄÄÄÄÄÄÄÄÄÄÄÄÄÄÄÄÄÄÄÄÄÄÄÄÄÄÄÄÄÄÄÄÄÄÄÄÄÄÄÄÄÄÄÄÄÄÄÄÄÄÄÄÄÄ
Core : 72
ÄÄÄÄÄÄÄÂÄÄÄÄÄÄÄÄÄÄÄÄÄÄÄÄÄÄÄÄÄÄÄÄÄÂÄÄÄÄÄÄÄÄÄÄÂÄÄÄÄÄÄÄÄÄÄÄÄÄÄÄÄÄÄÄÄÄÄÄÄÄÄÄÄÄÄÄÄÄÄ
       ³Widths (mm)              ³ Areas    ³ Densities (kg/m3)
       ³                         ³ (cmý)    ³
Ring   ³Outer Ring Erly Late   % ³Incr Total³Ring E/Wd L/Wd Unif  Min  Max  Rng
 # Year³ Rad.      Wood Wood  LW ³          ³mean mean mean
ÄÄÄÄÄÄÄÁÄÄÄÄÄÄÄÄÄÄÄÄÄÄÄÄÄÄÄÄÄÄÄÄÄÁÄÄÄÄÄÄÄÄÄÄÁÄÄÄÄÄÄÄÄÄÄÄÄÄÄÄÄÄÄÄÄÄÄÄÄÄÄÄÄÄÄÄÄÄÄ

 2 1991  19.0 19.0 12.0  0.0   0  11.3   11.3 379  379    0    0  321  477  156
 3 1992  42.7 23.7 22.5  1.2   5  45.9   57.3 355  346  532  186  298  535  237
 4 1993  68.8 26.1 24.0  2.1   8  91.4  148.7 386  375  511  136  318  530  212
 5 1994  88.9 20.1 18.3  1.8   8  99.6  248.3 396  379  572  193  300  635  335
 6 1995 105.1 16.2 14.4  1.8  11  98.7  347.0 421  401  580  179  345  639  294
 7 1996 118.6 13.5 10.5  3.0  22  94.9  441.9 437  402  557  155  366  638  272
 8 1997 129.7 11.1  8.7  2.4  21  86.6  528.5 457  416  609  193  379  679  300
 9 1998 136.9  7.2  5.4  1.8  25  60.3  588.8 471  432  586  154  401  660  259
10 1999 145.9  9.0  5.4  3.6  40  80.0  668.7 490  438  570  132  395  676  281
11 2000 154.0  8.1  5.4  2.7  33  76.3  745.1 475  405  616  211  364  671  307
12 2001 163.0  9.0  5.7  3.3  36  89.6  834.7 499  437  605  168  412  687  275
13 2002 170.8  7.8  2.7  5.1  65  81.8  916.5 553  422  622  200  384  730  346
14 2003 176.2  5.4  2.4  3.0  55  58.9  975.4 562  469  636  167  433  720  287
15 2004 180.1  3.9  3.0  0.9  23  43.7 1019.0 482  442  613  171  377  697  320
16 2005 183.1  3.0  1.5  1.5  50  34.2 1053.2 545  472  618  146  459  744  285
17 2006 185.5  2.4  0.6  1.8  75  27.8 1081.0 604  459  652  193  430  769  339
18 2007 187.9  2.4  0.9  1.5  62  28.2 1109.2 580  469  646  177  452  751  299
19 2008 189.4  1.5  0.6  0.9  60  17.8 1127.0 547  485  588  103  473  673  200
20 2009 190.0  0.6  0.0  0.6 100   7.2 1134.1 570    0  570  570  508  633  125
21 2010 190.6  0.6  0.0  0.6  99   7.2 1141.3 586    0  586  586  530  642  112
22 2011 191.5  0.9  0.3  0.6  66  10.8 1152.1 601  468  668  200  468  722  254
23 2012 193.0  1.5  0.6  0.9  60  18.1 1170.2 580  482  645  163  475  697  222
24 2013 194.2  1.2  0.3  0.9  74  14.6 1184.8 572  466  608  142  466  704  238
25 2014 195.7  1.5  0.3  1.2  80  18.4 1203.2 622  496  654  158  496  757  261
26 2015 196.9  1.2  0.3  0.9  75  14.8 1218.0 577  470  612  142  470  697  227
27 2016 197.5  0.6  0.0  0.6 100   7.4 1225.4 671    0  671  671  622  720   98

Core Length:  190.5 mm
Core Density: 516 kg/m3
Cross-sectional Density:  478 kg/m3
Early/Latewood Threshold: 500 kg/m3
Attenuation Constant: 3.09

ÄÄÄÄÄÄÄÄÄÄÄÄÄÄÄÄÄÄÄÄÄÄÄÄÄÄÄÄÄÄÄÄÄÄÄÄÄÄÄÄÄÄÄÄÄÄÄÄÄÄÄÄÄÄÄÄÄÄÄÄÄÄÄÄÄÄÄÄÄÄÄÄÄÄÄÄÄÄÄ
Core : 75
ÄÄÄÄÄÄÄÂÄÄÄÄÄÄÄÄÄÄÄÄÄÄÄÄÄÄÄÄÄÄÄÄÄÂÄÄÄÄÄÄÄÄÄÄÂÄÄÄÄÄÄÄÄÄÄÄÄÄÄÄÄÄÄÄÄÄÄÄÄÄÄÄÄÄÄÄÄÄÄ
       ³Widths (mm)              ³ Areas    ³ Densities (kg/m3)
       ³                         ³ (cmý)    ³
Ring   ³Outer Ring Erly Late   % ³Incr Total³Ring E/Wd L/Wd Unif  Min  Max  Rng
 # Year³ Rad.      Wood Wood  LW ³          ³mean mean mean
ÄÄÄÄÄÄÄÁÄÄÄÄÄÄÄÄÄÄÄÄÄÄÄÄÄÄÄÄÄÄÄÄÄÁÄÄÄÄÄÄÄÄÄÄÁÄÄÄÄÄÄÄÄÄÄÄÄÄÄÄÄÄÄÄÄÄÄÄÄÄÄÄÄÄÄÄÄÄÄ

 1 1990   3.3  3.3  3.3  0.0   0   0.3    0.3 318  318    0    0  226  391  165
 2 1991  15.0 11.7 11.7  0.0   0   6.7    7.1 325  325    0    0  274  435  161
 3 1992  40.2 25.2 25.2  0.0   0  43.7   50.8 302  302    0    0  263  387  124
 4 1993  71.7 31.5 31.5  0.0   0 110.7  161.5 307  307    0    0  248  396  148
 5 1994  90.3 18.6 18.3  0.3   1  94.7  256.2 331  327  527  200  264  527  263
 6 1995 110.4 20.1 19.8  0.3   1 126.7  382.9 349  346  515  169  268  515  247
 7 1996 129.6 19.2 18.9  0.3   1 144.8  527.7 333  330  522  192  252  522  270
 8 1997 144.6 15.0 15.0  0.0   0 129.2  656.9 348  348    0    0  284  489  205
 9 1998 153.9  9.3  8.4  0.9   9  87.2  744.1 350  331  526  195  286  538  252
10 1999 167.7 13.8 12.9  0.9   6 139.4  883.5 367  357  506  149  288  510  222
11 2000 178.8 11.1  9.3  1.8  16 120.8 1004.3 360  329  521  192  276  552  276
12 2001 190.8 12.0 10.5  1.5  12 139.3 1143.7 367  344  527  183  281  569  288
13 2002 198.3  7.5  6.3  1.2  16  91.7 1235.4 382  346  569  223  261  630  369
14 2003 206.1  7.8  6.6  1.2  15  99.1 1334.5 385  356  543  187  306  610  304
15 2004 210.3  4.2  3.3  0.9  21  54.9 1389.4 380  325  582  257  291  620  329
16 2005 216.3  6.0  5.1  0.9  15  80.4 1469.8 386  352  579  227  294  598  304
17 2006 219.6  3.3  2.4  0.9  27  45.2 1515.0 406  351  551  200  292  579  287
18 2007 223.8  4.2  3.3  0.9  21  58.5 1573.5 386  336  571  235  315  608  293
19 2008 228.9  5.1  3.9  1.2  23  72.5 1646.0 409  364  557  193  307  588  281
20 2009 233.7  4.8  3.3  1.5  31  69.8 1715.8 421  363  547  184  309  590  281
21 2010 237.0  3.3  2.7  0.6  18  48.8 1764.6 389  356  537  181  294  546  252
22 2011 238.2  1.2  0.9  0.3  25  17.9 1782.5 386  335  539  204  301  539  238
23 2012 239.7  1.5  1.2  0.3  20  22.5 1805.0 393  348  574  226  312  574  262
24 2013 242.4  2.7  2.1  0.6  22  40.9 1845.9 387  334  572  238  303  601  298
25 2014 247.5  5.1  3.6  1.5  29  78.5 1924.4 412  355  548  193  289  601  312
26 2015 251.4  3.9  3.0  0.9  23  61.1 1985.5 413  370  556  186  310  576  266
27 2016 253.2  1.8  1.8  0.0   0  28.5 2014.1 383  383    0    0  314  490  176

Core Length:  253.2 mm
Core Density: 369 kg/m3
Cross-sectional Density:  366 kg/m3
Early/Latewood Threshold: 500 kg/m3
Attenuation Constant: 3.09
