Repository: StevenDovey/Densiometry

# Densiometry

R reimplementation of the **EDITOR** data-processing pipeline for the
FRI Direct-Scanning X-Ray Densitometer (Cown & Clement 1983; system software
upgraded in the 1990s), maintained at BSI (formerly Forest Research Institute),
Rotorua, NZ.

---

## Background

The FRI densitometer uses a Fe-55 radioisotopic source and a scintillation
detector to measure wood density at 0.3 mm spatial resolution along machined
increment cores (2 mm thick, 5 mm increment).  Raw count data are written to
`.SCN` files by the SCANNA acquisition program.

The original **EDITOR** program reads `.SCN` files, lets the operator check and

File: trials completed/FR84_Kawerau_finished/Densitometry/Densitometer files/KAWE9.DAT
File : C:\DENSITOM\KAWERA~2\KAWE9.DAT
Cores :
8
29
31
33
39
41
44
46
48
71
59
67

ÄÄÄÄÄÄÄÄÄÄÄÄÄÄÄÄÄÄÄÄÄÄÄÄÄÄÄÄÄÄÄÄÄÄÄÄÄÄÄÄÄÄÄÄÄÄÄÄÄÄÄÄÄÄÄÄÄÄÄÄÄÄÄÄÄÄÄÄÄÄÄÄÄÄÄÄÄÄÄ
Core : 8
ÄÄÄÄÄÄÄÂÄÄÄÄÄÄÄÄÄÄÄÄÄÄÄÄÄÄÄÄÄÄÄÄÄÂÄÄÄÄÄÄÄÄÄÄÂÄÄÄÄÄÄÄÄÄÄÄÄÄÄÄÄÄÄÄÄÄÄÄÄÄÄÄÄÄÄÄÄÄÄ
       ³Widths (mm)              ³ Areas    ³ Densities (kg/m3)
       ³                         ³ (cmý)    ³
Ring   ³Outer Ring Erly Late   % ³Incr Total³Ring E/Wd L/Wd Unif  Min  Max  Rng
 # Year³ Rad.      Wood Wood  LW ³          ³mean mean mean
ÄÄÄÄÄÄÄÁÄÄÄÄÄÄÄÄÄÄÄÄÄÄÄÄÄÄÄÄÄÄÄÄÄÁÄÄÄÄÄÄÄÄÄÄÁÄÄÄÄÄÄÄÄÄÄÄÄÄÄÄÄÄÄÄÄÄÄÄÄÄÄÄÄÄÄÄÄÄÄ

 1 1990   3.9  3.9  3.9  0.0   0   0.5    0.5 308  308    0    0  254  395  141
 2 1991  12.3  8.4  8.4  0.0   0   4.3    4.8 350  350    0    0  280  393  113
 3 1992  40.2 27.9 27.3  0.6   2  46.0   50.8 291  286  515  229  227  524  297
 4 1993  73.2 33.0 33.0  0.0   0 117.6  168.3 309  309    0    0  231  483  252
 5 1994  99.0 25.8 24.3  1.5   5 139.6  307.9 301  286  538  252  208  562  354
 6 1995 122.4 23.4 22.5  0.9   3 162.8  470.7 318  310  530  220  244  557  313
 7 1996 140.4 18.0 17.1  0.9   4 148.6  619.3 345  334  548  214  245  574  329
 8 1997 157.8 17.4 17.1  0.3   1 163.0  782.3 347  344  543  199  268  543  275
 9 1998 170.7 12.9 11.4  1.5  11 133.1  915.4 361  339  527  188  257  555  298
10 1999 181.2 10.5  9.9  0.6   5 116.1 1031.5 339  328  514  186  274  527  253
11 2000 190.2  9.0  7.5  1.5  16 105.0 1136.5 367  330  555  225  270  579  309
12 2001 198.3  8.1  6.6  1.5  18  98.9 1235.4 404  369  561  192  290  586  296
13 2002 204.9  6.6  6.0  0.6   9  83.6 1319.0 385  367  567  200  286  606  320
14 2003 210.6  5.7  4.8  0.9  15  74.4 1393.4 391  362  546  184  304  570  266
15 2004 214.5  3.9  3.0  0.9  23  52.1 1445.5 389  345  534  189  292  554  262
16 2005 218.7  4.2  3.6  0.6  14  57.2 1502.6 400  372  565  193  313  593  280
17 2006 221.7  3.0  2.1  0.9  30  41.5 1544.1 440  392  554  162  332  603  271
18 2007 225.3  3.6  2.7  0.9  25  50.6 1594.7 466  419  606  187  354  618  264
19 2008 229.2  3.9  2.4  1.5  38  55.7 1650.4 458  389  569  180  325  602  277
20 2009 230.4  1.2  0.9  0.3  25  17.3 1667.7 441  412  529  117  362  529  167
21 2010 231.6  1.2  0.6  0.6  50  17.4 1685.1 528  452  604  152  420  619  199
22 2011 233.1  1.5  0.6  0.9  60  21.9 1707.0 461  339  543  204  309  617  308
23 2012 234.6  1.5  0.9  0.6  40  22.0 1729.0 500  447  579  132  419  588  169
24 2013 236.4  1.8  0.9  0.9  49  26.6 1755.7 468  402  535  133  368  587  219
25 2014 237.6  1.2  0.6  0.6  50  17.9 1773.5 491  434  548  114  411  583  172
26 2015 238.5  0.9  0.9  0.0   0  13.5 1787.0 437  437    0    0  376  487  111
27 2016 239.4  0.9  0.9  0.0   0  13.5 1800.5 379  379    0    0  317  454  137

Core Length:  239.4 mm
Core Density: 395 kg/m3
Cross-sectional Density:  366 kg/m3
Early/Latewood Threshold: 500 kg/m3
Attenuation Constant: 3.09

ÄÄÄÄÄÄÄÄÄÄÄÄÄÄÄÄÄÄÄÄÄÄÄÄÄÄÄÄÄÄÄÄÄÄÄÄÄÄÄÄÄÄÄÄÄÄÄÄÄÄÄÄÄÄÄÄÄÄÄÄÄÄÄÄÄÄÄÄÄÄÄÄÄÄÄÄÄÄÄ
Core : 29
ÄÄÄÄÄÄÄÂÄÄÄÄÄÄÄÄÄÄÄÄÄÄÄÄÄÄÄÄÄÄÄÄÄÂÄÄÄÄÄÄÄÄÄÄÂÄÄÄÄÄÄÄÄÄÄÄÄÄÄÄÄÄÄÄÄÄÄÄÄÄÄÄÄÄÄÄÄÄÄ
       ³Widths (mm)              ³ Areas    ³ Densities (kg/m3)
       ³                         ³ (cmý)    ³
Ring   ³Outer Ring Erly Late   % ³Incr Total³Ring E/Wd L/Wd Unif  Min  Max  Rng
 # Year³ Rad.      Wood Wood  LW ³          ³mean mean mean
ÄÄÄÄÄÄÄÁÄÄÄÄÄÄÄÄÄÄÄÄÄÄÄÄÄÄÄÄÄÄÄÄÄÁÄÄÄÄÄÄÄÄÄÄÁÄÄÄÄÄÄÄÄÄÄÄÄÄÄÄÄÄÄÄÄÄÄÄÄÄÄÄÄÄÄÄÄÄÄ

 1 1990  12.5 12.5  7.5  0.0   0   4.9    4.9 389  389    0    0  338  446  108
 2 1991  20.3  7.8  7.8  0.0   0   8.0   12.9 366  366    0    0  293  443  150
 3 1992  43.4 23.1 23.1  0.0   0  46.2   59.2 314  314    0    0  241  493  252
 4 1993  68.9 25.5 25.5  0.0   0  90.0  149.1 333  333    0    0  253  468  215
 5 1994  95.3 26.4 24.3  2.1   7 136.2  285.3 350  335  521  186  249  539  290
 6 1995 120.5 25.2 23.7  1.5   5 170.8  456.2 385  376  527  151  317  549  232
 7 1996 136.7 16.2 14.4  1.8  11 130.9  587.1 398  381  532  151  305  557  252
 8 1997 151.4 14.7 14.4  0.3   2 133.0  720.1 386  383  516  133  286  516  230
 9 1998 159.5  8.1  8.1  0.0   0  79.1  799.2 360  360    0    0  264  481  217
10 1999 169.7 10.2  9.3  0.9   8 105.5  904.7 374  360  513  153  272  525  253
11 2000 175.4  5.7  5.1  0.6  10  61.8  966.5 351  331  521  190  262  537  275
12 2001 180.5  5.1  4.5  0.6  11  57.0 1023.5 367  339  573  234  266  574  308
13 2002 185.6  5.1  4.2  0.9  17  58.7 1082.2 382  342  571  229  268  612  344
14 2003 191.3  5.7  4.8  0.9  15  67.5 1149.7 376  349  519  170  311  540  229
15 2004 194.0  2.7  2.1  0.6  22  32.7 1182.4 384  336  552  216  288  561  273
16 2005 196.4  2.4  2.1  0.3  12  29.4 1211.8 406  381  578  197  283  578  295
17 2006 198.2  1.8  1.5  0.3  16  22.3 1234.1 408  377  564  187  313  564  251
18 2007 200.6  2.4  2.1  0.3  12  30.1 1264.2 433  405  632  227  332  632  300
19 2008 202.7  2.1  1.8  0.3  14  26.6 1290.8 417  391  573  182  334  573  239
20 2009 204.2  1.5  1.2  0.3  20  19.2 1310.0 434  401  568  167  332  568  236
21 2010 206.6  2.4  1.8  0.6  25  31.0 1340.9 417  373  547  174  318  555  237
22 2011 208.4  1.8  1.8  0.0   0  23.5 1364.4 402  402    0    0  335  456  121
23 2012 209.3  0.9  0.9  0.0   0  11.8 1376.2 411  411    0    0  359  463  104
24 2013 209.9  0.6  0.6  0.0   0   7.9 1384.1 388  388    0    0  335  442  107
25 2014 210.2  0.3  0.3  0.0   0   4.0 1388.1 394  394    0    0  394  394    0
26 2015 210.5  0.3  0.3  0.0   0   4.0 1392.0 398  398    0    0  398  398    0
27 2016 210.8  0.3  0.3  0.0   0   4.0 1396.0 459  459    0    0  459  459    0

Core Length:  205.8 mm
Core Density: 388 kg/m3
Cross-sectional Density:  376 kg/m3
Early/Latewood Threshold: 500 kg/m3
Attenuation Constant: 3.09

ÄÄÄÄÄÄÄÄÄÄÄÄÄÄÄÄÄÄÄÄÄÄÄÄÄÄÄÄÄÄÄÄÄÄÄÄÄÄÄÄÄÄÄÄÄÄÄÄÄÄÄÄÄÄÄÄÄÄÄÄÄÄÄÄÄÄÄÄÄÄÄÄÄÄÄÄÄÄÄ
Core : 31
ÄÄÄÄÄÄÄÂÄÄÄÄÄÄÄÄÄÄÄÄÄÄÄÄÄÄÄÄÄÄÄÄÄÂÄÄÄÄÄÄÄÄÄÄÂÄÄÄÄÄÄÄÄÄÄÄÄÄÄÄÄÄÄÄÄÄÄÄÄÄÄÄÄÄÄÄÄÄÄ
       ³Widths (mm)              ³ Areas    ³ Densities (kg/m3)
       ³                         ³ (cmý)    ³
Ring   ³Outer Ring Erly Late   % ³Incr Total³Ring E/Wd L/Wd Unif  Min  Max  Rng
 # Year³ Rad.      Wood Wood  LW ³          ³mean mean mean
ÄÄÄÄÄÄÄÁÄÄÄÄÄÄÄÄÄÄÄÄÄÄÄÄÄÄÄÄÄÄÄÄÄÁÄÄÄÄÄÄÄÄÄÄÁÄÄÄÄÄÄÄÄÄÄÄÄÄÄÄÄÄÄÄÄÄÄÄÄÄÄÄÄÄÄÄÄÄÄ

 2 1991   9.3  9.3  6.3  0.0   0   2.7    2.7 326  326    0    0  220  380  160
 3 1992  19.2  9.9  9.9  0.0   0   8.9   11.6 370  370    0    0  277  473  196
 4 1993  40.5 21.3 20.4  0.9   4  39.9   51.5 342  334  521  187  261  535  274
 5 1994  61.2 20.7 20.7  0.0   0  66.1  117.7 357  357    0    0  263  491  228
 6 1995  84.6 23.4 22.2  1.2   5 107.2  224.8 354  345  510  165  263  517  254
 7 1996 108.3 23.7 23.1  0.6   2 143.6  368.5 368  364  537  173  300  560  260
 8 1997 126.6 18.3 18.0  0.3   1 135.0  503.5 354  351  501  150  288  501  213
 9 1998 141.0 14.4 14.4  0.0   0 121.1  624.6 370  370    0    0  291  493  202
10 1999 150.0  9.0  9.0  0.0   0  82.3  706.9 371  371    0    0  305  485  180
11 2000 158.7  8.7  8.7  0.0   0  84.4  791.2 354  354    0    0  300  450  150
12 2001 162.6  3.9  3.9  0.0   0  39.4  830.6 331  331    0    0  272  439  167
13 2002 164.7  2.1  2.1  0.0   0  21.6  852.2 356  356    0    0  287  430  143
14 2003 167.1  2.4  1.5  0.9  37  25.0  877.2 436  374  539  165  329  568  239
15 2004 168.6  1.5  1.5  0.0   0  15.8  893.0 412  412    0    0  377  452   75
16 2005 169.5  0.9  0.9  0.0   0   9.6  902.6 413  413    0    0  384  434   50
17 2006 170.4  0.9  0.9  0.0   0   9.6  912.2 452  452    0    0  426  477   51
18 2007 172.2  1.8  1.2  0.6  33  19.4  931.6 461  421  542  121  354  562  208
19 2008 174.3  2.1  1.5  0.6  28  22.9  954.4 434  397  529  132  353  557  204
20 2009 176.7  2.4  1.5  0.9  37  26.5  980.9 465  422  539  117  387  580  193
21 2010 179.1  2.4  1.5  0.9  37  26.8 1007.7 475  424  560  136  364  590  226
22 2011 180.9  1.8  1.2  0.6  33  20.4 1028.1 460  418  544  126  375  582  207
23 2012 183.6  2.7  1.5  1.2  44  30.9 1059.0 461  406  529  123  346  554  208
24 2013 187.8  4.2  2.7  1.5  35  49.0 1108.0 454  398  556  158  350  585  235
25 2014 191.7  3.9  2.4  1.5  38  46.5 1154.5 447  394  531  137  318  560  242
26 2015 194.4  2.7  1.5  1.2  44  32.8 1187.3 453  387  535  148  330  538  208
27 2016 197.1  2.7  1.5  1.2  44  33.2 1220.5 461  412  522  110  332  531  199

Core Length:  194.1 mm
Core Density: 405 kg/m3
Cross-sectional Density:  387 kg/m3
Early/Latewood Threshold: 500 kg/m3
Attenuation Constant: 3.09

ÄÄÄÄÄÄÄÄÄÄÄÄÄÄÄÄÄÄÄÄÄÄÄÄÄÄÄÄÄÄÄÄÄÄÄÄÄÄÄÄÄÄÄÄÄÄÄÄÄÄÄÄÄÄÄÄÄÄÄÄÄÄÄÄÄÄÄÄÄÄÄÄÄÄÄÄÄÄÄ
Core : 33
ÄÄÄÄÄÄÄÂÄÄÄÄÄÄÄÄÄÄÄÄÄÄÄÄÄÄÄÄÄÄÄÄÄÂÄÄÄÄÄÄÄÄÄÄÂÄÄÄÄÄÄÄÄÄÄÄÄÄÄÄÄÄÄÄÄÄÄÄÄÄÄÄÄÄÄÄÄÄÄ
       ³Widths (mm)              ³ Areas    ³ Densities (kg/m3)
       ³                         ³ (cmý)    ³
Ring   ³Outer Ring Erly Late   % ³Incr Total³Ring E/Wd L/Wd Unif  Min  Max  Rng
 # Year³ Rad.      Wood Wood  LW ³          ³mean mean mean
ÄÄÄÄÄÄÄÁÄÄÄÄÄÄÄÄÄÄÄÄÄÄÄÄÄÄÄÄÄÄÄÄÄÁÄÄÄÄÄÄÄÄÄÄÁÄÄÄÄÄÄÄÄÄÄÄÄÄÄÄÄÄÄÄÄÄÄÄÄÄÄÄÄÄÄÄÄÄÄ

 1 1990   4.5  4.5  4.5  0.0   0   0.6    0.6 386  386    0    0  292  497  205
 2 1991  20.4 15.9 15.9  0.0   0  12.4   13.1 316  316    0    0  244  467  223
 3 1992  33.0 12.6 12.6  0.0   0  21.1   34.2 322  322    0    0  233  468  235
 4 1993  54.3 21.3 21.3  0.0   0  58.4   92.6 341  341    0    0  263  465  202
 5 1994  74.7 20.4 19.2  1.2   5  82.7  175.3 337  325  529  204  238  543  305
 6 1995  95.1 20.4 18.6  1.8   8 108.8  284.1 375  358  547  189  276  570  294
 7 1996 114.9 19.8 18.6  1.2   6 130.6  414.8 363  353  512  159  265  516  251
 8 1997 130.2 15.3 15.0  0.3   1 117.8  532.6 378  375  533  158  305  533  228
 9 1998 139.8  9.6  8.1  1.5  15  81.4  614.0 372  348  506  158  288  518  230
10 1999 146.7  6.9  6.6  0.3   4  62.1  676.1 374  367  508  141  300  508  208
11 2000 149.1  2.4  2.4  0.0   0  22.3  698.4 395  395    0    0  338  478  140
12 2001 150.9  1.8  1.2  0.6  33  17.0  715.4 477  434  564  130  404  575  171
13 2002 154.2  3.3  1.8  1.5  45  31.6  747.0 497  425  583  158  381  650  269
14 2003 157.8  3.6  2.4  1.2  33  35.3  782.3 492  452  573  121  429  633  204
15 2004 160.2  2.4  1.8  0.6  24  24.0  806.3 464  434  553  119  400  574  174
16 2005 163.2  3.0  1.2  1.8  60  30.5  836.7 519  435  575  140  387  673  286
17 2006 166.5  3.3  1.2  2.1  63  34.2  870.9 533  451  580  129  426  658  232
18 2007 169.5  3.0  2.4  0.6  20  31.7  902.6 478  457  560  103  421  620  199
19 2008 171.6  2.1  1.5  0.6  28  22.5  925.1 492  460  571  111  420  587  167
20 2009 173.4  1.8  0.9  0.9  49  19.5  944.6 515  444  585  141  422  617  195
21 2010 174.9  1.5  0.6  0.9  60  16.4  961.0 523  456  567  111  454  604  150
22 2011 176.7  1.8  0.6  1.2  66  19.9  980.9 556  443  613  170  412  724  312
23 2012 178.5  1.8  0.6  1.2  66  20.1 1001.0 548  469  588  119  448  674  226
24 2013 180.6  2.1  0.3  1.8  85  23.7 1024.7 585  468  605  137  468  712  244
25 2014 182.7  2.1  0.3  1.8  85  24.0 1048.6 574  456  594  138  456  691  235
26 2015 185.1  2.4  0.9  1.5  62  27.7 1076.4 567  462  630  168  435  703  268
27 2016 186.0  0.9  0.3  0.6  66  10.5 1086.9 535  488  558   70  488  571   83

Core Length:  186.0 mm
Core Density: 456 kg/m3
Cross-sectional Density:  419 kg/m3
Early/Latewood Threshold: 500 kg/m3
Attenuation Constant: 3.09

ÄÄÄÄÄÄÄÄÄÄÄÄÄÄÄÄÄÄÄÄÄÄÄÄÄÄÄÄÄÄÄÄÄÄÄÄÄÄÄÄÄÄÄÄÄÄÄÄÄÄÄÄÄÄÄÄÄÄÄÄÄÄÄÄÄÄÄÄÄÄÄÄÄÄÄÄÄÄÄ
Core : 39
ÄÄÄÄÄÄÄÂÄÄÄÄÄÄÄÄÄÄÄÄÄÄÄÄÄÄÄÄÄÄÄÄÄÂÄÄÄÄÄÄÄÄÄÄÂÄÄÄÄÄÄÄÄÄÄÄÄÄÄÄÄÄÄÄÄÄÄÄÄÄÄÄÄÄÄÄÄÄÄ
       ³Widths (mm)              ³ Areas    ³ Densities (kg/m3)
       ³                         ³ (cmý)    ³
Ring   ³Outer Ring Erly Late   % ³Incr Total³Ring E/Wd L/Wd Unif  Min  Max  Rng
 # Year³ Rad.      Wood Wood  LW ³          ³mean mean mean
ÄÄÄÄÄÄÄÁÄÄÄÄÄÄÄÄÄÄÄÄÄÄÄÄÄÄÄÄÄÄÄÄÄÁÄÄÄÄÄÄÄÄÄÄÁÄÄÄÄÄÄÄÄÄÄÄÄÄÄÄÄÄÄÄÄÄÄÄÄÄÄÄÄÄÄÄÄÄÄ

 3 1992  15.9 15.9  6.9  0.0   0   7.9    7.9 371  371    0    0  294  401  107
 4 1993  37.2 21.3 21.3  0.0   0  35.5   43.5 285  285    0    0  229  436  207
 5 1994  63.0 25.8 25.8  0.0   0  81.2  124.7 304  304    0    0  202  445  243
 6 1995  86.7 23.7 21.9  1.8   7 111.5  236.2 318  302  515  213  215  528  313
 7 1996 109.5 22.8 21.6  1.2   5 140.5  376.7 343  332  532  200  240  563  323
 8 1997 131.7 22.2 21.9  0.3   1 168.2  544.9 339  336  555  219  263  555  292
 9 1998 148.2 16.5 16.2  0.3   1 145.1  690.0 328  324  509  185  260  509  249
10 1999 159.3 11.1 10.8  0.3   2 107.2  797.2 346  341  511  170  266  511  245
11 2000 170.7 11.4 11.4  0.0   0 118.2  915.4 338  338    0    0  248  496  248
12 2001 179.7  9.0  8.7  0.3   3  99.1 1014.5 340  334  525  191  242  525  283
13 2002 187.8  8.1  7.2  0.9  11  93.5 1108.0 355  334  521  187  264  540  276
14 2003 193.2  5.4  4.5  0.9  16  64.6 1172.6 360  323  543  220  253  576  323
15 2004 198.3  5.1  4.2  0.9  17  62.7 1235.4 383  349  539  190  278  557  279
16 2005 204.0  5.7  4.2  1.5  26  72.0 1307.4 378  326  524  198  271  559  288
17 2006 211.8  7.8  6.9  0.9  11 101.9 1409.3 352  328  544  216  262  593  331
18 2007 216.6  4.8  4.5  0.3   6  64.6 1473.9 377  363  576  213  249  576  327
19 2008 221.7  5.1  3.9  1.2  23  70.2 1544.1 379  325  556  231  267  582  315
20 2009 226.2  4.5  3.6  0.9  20  63.3 1607.4 386  338  576  238  263  591  328
21 2010 229.8  3.6  2.7  0.9  25  51.6 1659.0 413  355  587  232  293  625  332
22 2011 234.9  5.1  3.6  1.5  29  74.5 1733.5 428  373  560  187  299  602  303
23 2012 236.7  1.8  1.5  0.3  16  26.7 1760.1 433  403  581  178  312  581  269
24 2013 238.8  2.1  1.2  0.9  42  31.4 1791.5 439  357  548  191  288  579  291
25 2014 241.5  2.7  1.8  0.9  33  40.7 1832.2 460  395  591  196  284  630  346
26 2015 246.0  4.5  3.3  1.2  26  68.9 1901.2 429  388  541  153  293  583  290
27 2016 249.0  3.0  1.8  1.2  40  46.7 1947.8 433  366  533  167  310  591  281

Core Length:  240.0 mm
Core Density: 372 kg/m3
Cross-sectional Density:  360 kg/m3
Early/Latewood Threshold: 500 kg/m3
Attenuation Constant: 3.09

ÄÄÄÄÄÄÄÄÄÄÄÄÄÄÄÄÄÄÄÄÄÄÄÄÄÄÄÄÄÄÄÄÄÄÄÄÄÄÄÄÄÄÄÄÄÄÄÄÄÄÄÄÄÄÄÄÄÄÄÄÄÄÄÄÄÄÄÄÄÄÄÄÄÄÄÄÄÄÄ
Core : 41
ÄÄÄÄÄÄÄÂÄÄÄÄÄÄÄÄÄÄÄÄÄÄÄÄÄÄÄÄÄÄÄÄÄÂÄÄÄÄÄÄÄÄÄÄÂÄÄÄÄÄÄÄÄÄÄÄÄÄÄÄÄÄÄÄÄÄÄÄÄÄÄÄÄÄÄÄÄÄÄ
       ³Widths (mm)              ³ Areas    ³ Densities (kg/m3)
       ³                         ³ (cmý)    ³
Ring   ³Outer Ring Erly Late   % ³Incr Total³Ring E/Wd L/Wd Unif  Min  Max  Rng
 # Year³ Rad.      Wood Wood  LW ³          ³mean mean mean
ÄÄÄÄÄÄÄÁÄÄÄÄÄÄÄÄÄÄÄÄÄÄÄÄÄÄÄÄÄÄÄÄÄÁÄÄÄÄÄÄÄÄÄÄÁÄÄÄÄÄÄÄÄÄÄÄÄÄÄÄÄÄÄÄÄÄÄÄÄÄÄÄÄÄÄÄÄÄÄ

 2 1991  31.2 31.2 16.2  0.0   0  30.6   30.6 303  303    0    0  241  484  243
 3 1992  48.3 17.1 17.1  0.0   0  42.7   73.3 328  328    0    0  241  455  214
 4 1993  57.3  9.0  9.0  0.0   0  29.9  103.1 358  358    0    0  303  465  162
 5 1994  79.5 22.2 21.9  0.3   1  95.4  198.6 313  310  529  219  245  529  284
 6 1995 101.7 22.2 21.9  0.3   1 126.4  324.9 325  322  547  225  243  547  304
 7 1996 119.1 17.4 17.4  0.0   0 120.7  445.6 322  322    0    0  252  497  245
 8 1997 136.5 17.4 17.4  0.0   0 139.7  585.3 326  326    0    0  265  468  203
 9 1998 148.5 12.0 11.4  0.6   5 107.4  692.8 357  348  539  191  266  558  292
10 1999 162.0 13.5 13.2  0.3   2 131.7  824.5 367  363  528  165  299  528  229
11 2000 169.5  7.5  5.7  1.8  24  78.1  902.6 402  356  546  190  295  565  270
12 2001 177.0  7.5  6.6  0.9  12  81.6  984.2 372  349  540  191  309  600  291
13 2002 183.9  6.9  5.7  1.2  17  78.2 1062.5 383  345  565  220  291  594  303
14 2003 190.2  6.3  5.7  0.6   9  74.0 1136.5 372  353  547  194  300  580  280
15 2004 194.4  4.2  3.6  0.6  14  50.7 1187.3 406  378  577  199  324  628  304
16 2005 198.9  4.5  4.2  0.3   6  55.6 1242.9 386  371  595  224  299  595  296
17 2006 202.5  3.6  2.4  1.2  33  45.4 1288.2 454  392  578  186  331  629  298
18 2007 209.7  7.2  4.8  2.4  33  93.2 1381.5 453  386  587  201  341  625  284
19 2008 221.1 11.4 10.2  1.2  10 154.3 1535.8 407  387  569  182  312  605  293
20 2009 227.4  6.3  5.1  1.2  19  88.8 1624.5 416  378  580  202  326  618  292
21 2010 231.0  3.6  3.3  0.3   8  51.8 1676.4 394  383  516  133  319  516  197
22 2011 232.8  1.8  1.5  0.3  16  26.2 1702.6 412  389  530  141  310  530  220
23 2012 235.2  2.4  1.5  0.9  37  35.3 1737.9 472  394  602  208  341  668  327
24 2013 241.5  6.3  4.2  2.1  33  94.3 1832.2 452  396  565  169  346  624  278
25 2014 245.1  3.6  2.4  1.2  33  55.0 1887.3 448  388  568  180  340  649  309
26 2015 251.1  6.0  4.5  1.5  25  93.5 1980.8 448  410  560  150  353  622  269
27 2016 255.0  3.9  2.7  1.2  30  62.0 2042.8 461  412  572  160  374  683  309

Core Length:  240.0 mm
Core Density: 389 kg/m3
Cross-sectional Density:  384 kg/m3
Early/Latewood Threshold: 500 kg/m3
Attenuation Constant: 3.09

ÄÄÄÄÄÄÄÄÄÄÄÄÄÄÄÄÄÄÄÄÄÄÄÄÄÄÄÄÄÄÄÄÄÄÄÄÄÄÄÄÄÄÄÄÄÄÄÄÄÄÄÄÄÄÄÄÄÄÄÄÄÄÄÄÄÄÄÄÄÄÄÄÄÄÄÄÄÄÄ
Core : 44
ÄÄÄÄÄÄÄÂÄÄÄÄÄÄÄÄÄÄÄÄÄÄÄÄÄÄÄÄÄÄÄÄÄÂÄÄÄÄÄÄÄÄÄÄÂÄÄÄÄÄÄÄÄÄÄÄÄÄÄÄÄÄÄÄÄÄÄÄÄÄÄÄÄÄÄÄÄÄÄ
       ³Widths (mm)              ³ Areas    ³ Densities (kg/m3)
       ³                         ³ (cmý)    ³
Ring   ³Outer Ring Erly Late   % ³Incr Total³Ring E/Wd L/Wd Unif  Min  Max  Rng
 # Year³ Rad.      Wood Wood  LW ³          ³mean mean mean
ÄÄÄÄÄÄÄÁÄÄÄÄÄÄÄÄÄÄÄÄÄÄÄÄÄÄÄÄÄÄÄÄÄÁÄÄÄÄÄÄÄÄÄÄÁÄÄÄÄÄÄÄÄÄÄÄÄÄÄÄÄÄÄÄÄÄÄÄÄÄÄÄÄÄÄÄÄÄÄ

 1 1990   3.6  3.6  2.7  0.9  25   0.4    0.4 415  383  512  129  293  521  228
 2 1991  12.3  8.7  8.4  0.3   3   4.3    4.8 374  370  501  131  312  501  189
 3 1992  39.3 27.0 27.0  0.0   0  43.8   48.5 352  352    0    0  292  454  162
 4 1993  69.6 30.3 30.0  0.3   0 103.7  152.2 361  360  500  140  276  500  224
 5 1994  96.6 27.0 24.9  2.1   7 141.0  293.2 362  346  549  203  267  573  306
 6 1995 117.6 21.0 19.5  1.5   7 141.3  434.5 401  389  558  169  313  608  295
 7 1996 132.3 14.7 14.4  0.3   2 115.4  549.9 364  360  557  197  293  557  264
 8 1997 144.6 12.3 10.8  1.5  12 107.0  656.9 386  366  528  162  279  555  276
 9 1998 151.8  7.2  7.2  0.0   0  67.0  723.9 348  348    0    0  288  438  150
10 1999 155.1  3.3  3.3  0.0   0  31.8  755.7 371  371    0    0  304  497  193
11 2000 160.8  5.7  4.8  0.9  15  56.6  812.3 406  379  553  174  323  564  241
12 2001 166.5  5.7  4.2  1.5  26  58.6  870.9 440  395  566  171  349  628  279
13 2002 172.2  5.7  3.6  2.1  36  60.7  931.6 453  384  570  186  338  607  269
14 2003 178.2  6.0  4.5  1.5  25  66.0  997.6 450  413  561  148  379  610  231
15 2004 182.1  3.9  3.3  0.6  15  44.1 1041.8 426  403  552  149  366  566  200
16 2005 184.8  2.7  1.8  0.9  33  31.1 1072.9 467  415  571  156  362  672  310
17 2006 186.6  1.8  1.5  0.3  16  21.0 1093.9 455  434  556  122  356  556  200
18 2007 189.3  2.7  1.8  0.9  33  31.9 1125.8 480  423  594  171  365  656  291
19 2008 191.4  2.1  1.2  0.9  42  25.1 1150.9 507  429  611  182  399  656  257
20 2009 193.5  2.1  0.9  1.2  57  25.4 1176.3 514  423  581  158  385  644  259
21 2010 195.6  2.1  0.6  1.5  71  25.7 1202.0 543  445  582  137  418  651  233
22 2011 197.4  1.8  0.6  1.2  66  22.2 1224.2 534  435  584  149  410  675  265
23 2012 199.2  1.8  0.9  0.9  49  22.4 1246.6 527  467  587  120  449  622  173
24 2013 200.4  1.2  0.6  0.6  50  15.1 1261.7 518  482  554   72  482  571   89
25 2014 201.6  1.2  0.3  0.9  75  15.2 1276.8 551  453  584  131  453  673  220
26 2015 203.4  1.8  0.6  1.2  66  22.9 1299.7 555  433  617  184  408  647  239
27 2016 204.6  1.2  0.3  0.9  75  15.4 1315.1 576  499  602  103  499  629  130

Core Length:  204.6 mm
Core Density: 449 kg/m3
Cross-sectional Density:  415 kg/m3
Early/Latewood Threshold: 500 kg/m3
Attenuation Constant: 3.09

ÄÄÄÄÄÄÄÄÄÄÄÄÄÄÄÄÄÄÄÄÄÄÄÄÄÄÄÄÄÄÄÄÄÄÄÄÄÄÄÄÄÄÄÄÄÄÄÄÄÄÄÄÄÄÄÄÄÄÄÄÄÄÄÄÄÄÄÄÄÄÄÄÄÄÄÄÄÄÄ
Core : 46
ÄÄÄÄÄÄÄÂÄÄÄÄÄÄÄÄÄÄÄÄÄÄÄÄÄÄÄÄÄÄÄÄÄÂÄÄÄÄÄÄÄÄÄÄÂÄÄÄÄÄÄÄÄÄÄÄÄÄÄÄÄÄÄÄÄÄÄÄÄÄÄÄÄÄÄÄÄÄÄ
       ³Widths (mm)              ³ Areas    ³ Densities (kg/m3)
       ³                         ³ (cmý)    ³
Ring   ³Outer Ring Erly Late   % ³Incr Total³Ring E/Wd L/Wd Unif  Min  Max  Rng
 # Year³ Rad.      Wood Wood  LW ³          ³mean mean mean
ÄÄÄÄÄÄÄÁÄÄÄÄÄÄÄÄÄÄÄÄÄÄÄÄÄÄÄÄÄÄÄÄÄÁÄÄÄÄÄÄÄÄÄÄÁÄÄÄÄÄÄÄÄÄÄÄÄÄÄÄÄÄÄÄÄÄÄÄÄÄÄÄÄÄÄÄÄÄÄ

 2 1991  22.1 22.1 14.1  0.0   0  15.3   15.3 335  335    0    0  255  453  198
 3 1992  38.9 16.8 16.8  0.0   0  32.2   47.5 330  330    0    0  261  479  218
 4 1993  64.7 25.8 25.8  0.0   0  84.0  131.5 335  335    0    0  237  458  221
 5 1994  88.7 24.0 23.7  0.3   1 115.7  247.2 333  331  544  213  285  544  259
 6 1995 105.5 16.8 16.2  0.6   3 102.5  349.7 350  343  541  198  304  556  252
 7 1996 119.6 14.1 13.8  0.3   2  99.7  449.4 341  337  508  171  282  508  226
 8 1997 133.1 13.5 12.6  0.9   6 107.2  556.6 355  343  527  184  278  558  280
 9 1998 141.2  8.1  7.8  0.3   3  69.8  626.4 343  335  556  221  287  556  269
10 1999 150.8  9.6  7.8  1.8  18  88.1  714.4 392  360  531  171  307  576  269
11 2000 157.4  6.6  5.7  0.9  13  63.9  778.3 394  363  593  230  295  617  322
12 2001 162.5  5.1  4.2  0.9  17  51.3  829.6 396  362  556  194  306  633  327
13 2002 167.0  4.5  3.6  0.9  20  46.6  876.2 402  357  581  224  305  608  303
14 2003 171.2  4.2  3.0  1.2  28  44.6  920.8 419  363  557  194  330  663  333
15 2004 175.1  3.9  3.0  0.9  23  42.4  963.2 444  384  643  259  332  697  365
16 2005 181.4  6.3  5.1  1.2  19  70.6 1033.8 429  389  601  212  338  652  314
17 2006 185.0  3.6  2.7  0.9  25  41.4 1075.2 432  394  546  152  347  616  269
18 2007 188.0  3.0  2.7  0.3  10  35.2 1110.4 410  393  565  172  347  565  218
19 2008 191.0  3.0  1.8  1.2  40  35.7 1146.1 505  428  622  194  367  696  329
20 2009 194.3  3.3  2.7  0.6  18  39.9 1186.0 466  435  608  173  380  693  313
21 2010 197.3  3.0  2.1  0.9  30  36.9 1222.9 463  422  559  137  382  587  205
22 2011 198.8  1.5  1.2  0.3  20  18.7 1241.6 441  402  597  195  334  597  263
23 2012 201.5  2.7  1.5  1.2  44  34.0 1275.6 504  418  612  194  349  682  333
24 2013 205.1  3.6  2.4  1.2  33  46.0 1321.5 480  426  589  163  329  641  312
25 2014 208.1  3.0  1.5  1.5  50  38.9 1360.5 488  410  565  155  368  608  240
26 2015 210.5  2.4  1.5  0.9  37  31.6 1392.0 511  451  611  160  399  623  224
27 2016 213.5  3.0  1.8  1.2  40  40.0 1432.0 495  439  580  141  376  648  272

Core Length:  205.5 mm
Core Density: 415 kg/m3
Cross-sectional Density:  397 kg/m3
Early/Latewood Threshold: 500 kg/m3
Attenuation Constant: 3.09

ÄÄÄÄÄÄÄÄÄÄÄÄÄÄÄÄÄÄÄÄÄÄÄÄÄÄÄÄÄÄÄÄÄÄÄÄÄÄÄÄÄÄÄÄÄÄÄÄÄÄÄÄÄÄÄÄÄÄÄÄÄÄÄÄÄÄÄÄÄÄÄÄÄÄÄÄÄÄÄ
Core : 48
ÄÄÄÄÄÄÄÂÄÄÄÄÄÄÄÄÄÄÄÄÄÄÄÄÄÄÄÄÄÄÄÄÄÂÄÄÄÄÄÄÄÄÄÄÂÄÄÄÄÄÄÄÄÄÄÄÄÄÄÄÄÄÄÄÄÄÄÄÄÄÄÄÄÄÄÄÄÄÄ
       ³Widths (mm)              ³ Areas    ³ Densities (kg/m3)
       ³                         ³ (cmý)    ³
Ring   ³Outer Ring Erly Late   % ³Incr Total³Ring E/Wd L/Wd Unif  Min  Max  Rng
 # Year³ Rad.      Wood Wood  LW ³          ³mean mean mean
ÄÄÄÄÄÄÄÁÄÄÄÄÄÄÄÄÄÄÄÄÄÄÄÄÄÄÄÄÄÄÄÄÄÁÄÄÄÄÄÄÄÄÄÄÁÄÄÄÄÄÄÄÄÄÄÄÄÄÄÄÄÄÄÄÄÄÄÄÄÄÄÄÄÄÄÄÄÄÄ

 1 1990   5.6  5.6  3.6  0.0   0   1.0    1.0 351  351    0    0  315  405   90
 2 1991  11.6  6.0  6.0  0.0   0   3.2    4.2 326  326    0    0  283  379   96
 3 1992  33.5 21.9 21.6  0.3   1  31.0   35.3 346  343  517  174  248  517  269
 4 1993  52.1 18.6 18.3  0.3   1  50.0   85.3 357  354  501  147  284  501  217
 5 1994  69.2 17.1 16.2  0.9   5  65.2  150.4 330  318  544  226  243  586  343
 6 1995  83.9 14.7 12.9  1.8  12  70.7  221.1 384  360  555  195  282  599  317
 7 1996 100.7 16.8 15.6  1.2   7  97.4  318.6 362  347  546  199  267  575  308
 8 1997 115.1 14.4 13.5  0.9   6  97.6  416.2 379  369  532  163  291  564  273
 9 1998 125.6 10.5  9.0  1.5  14  79.4  495.6 371  347  514  167  290  533  243
10 1999 133.1  7.5  7.2  0.3   4  61.0  556.6 370  363  536  173  313  536  223
11 2000 138.5  5.4  4.8  0.6  11  46.1  602.6 386  367  536  169  285  553  268
12 2001 146.6  8.1  6.0  2.1  25  72.5  675.2 438  397  554  157  332  610  278
13 2002 153.2  6.6  5.4  1.2  18  62.2  737.3 392  357  550  193  297  583  286
14 2003 161.6  8.4  6.9  1.5  17  83.1  820.4 432  394  606  212  330  625  295
15 2004 165.8  4.2  3.0  1.2  28  43.2  863.6 408  344  568  224  315  585  270
16 2005 170.6  4.8  3.6  1.2  24  50.7  914.3 430  383  570  187  325  590  265
17 2006 174.8  4.2  2.4  1.8  42  45.6  959.9 460  391  551  160  329  600  271
18 2007 182.6  7.8  4.2  3.6  46  87.6 1047.5 465  371  575  204  343  627  284
19 2008 189.8  7.2  4.8  2.4  33  84.2 1131.7 451  391  571  180  338  620  282
20 2009 193.7  3.9  3.0  0.9  23  47.0 1178.7 440  394  593  199  360  627  267
21 2010 195.5  1.8  1.5  0.3  16  22.0 1200.7 444  419  567  148  393  567  174
22 2011 196.7  1.2  0.9  0.3  25  14.8 1215.5 458  404  621  217  360  621  261
23 2012 197.9  1.2  0.6  0.6  50  14.9 1230.4 502  407  598  191  384  627  243
24 2013 201.2  3.3  2.1  1.2  36  41.4 1271.8 495  417  631  214  383  687  304
25 2014 204.2  3.0  1.8  1.2  40  38.2 1310.0 476  400  591  191  385  661  276
26 2015 206.3  2.1  1.5  0.6  28  27.1 1337.1 489  433  631  198  380  673  293
27 2016 207.8  1.5  0.9  0.6  40  19.5 1356.6 469  387  592  205  354  643  289

Core Length:  205.8 mm
Core Density: 415 kg/m3
Cross-sectional Density:  411 kg/m3
Early/Latewood Threshold: 500 kg/m3
Attenuation Constant: 3.09

ÄÄÄÄÄÄÄÄÄÄÄÄÄÄÄÄÄÄÄÄÄÄÄÄÄÄÄÄÄÄÄÄÄÄÄÄÄÄÄÄÄÄÄÄÄÄÄÄÄÄÄÄÄÄÄÄÄÄÄÄÄÄÄÄÄÄÄÄÄÄÄÄÄÄÄÄÄÄÄ
Core : 71
ÄÄÄÄÄÄÄÂÄÄÄÄÄÄÄÄÄÄÄÄÄÄÄÄÄÄÄÄÄÄÄÄÄÂÄÄÄÄÄÄÄÄÄÄÂÄÄÄÄÄÄÄÄÄÄÄÄÄÄÄÄÄÄÄÄÄÄÄÄÄÄÄÄÄÄÄÄÄÄ
       ³Widths (mm)              ³ Areas    ³ Densities (kg/m3)
       ³                         ³ (cmý)    ³
Ring   ³Outer Ring Erly Late   % ³Incr Total³Ring E/Wd L/Wd Unif  Min  Max  Rng
 # Year³ Rad.      Wood Wood  LW ³          ³mean mean mean
ÄÄÄÄÄÄÄÁÄÄÄÄÄÄÄÄÄÄÄÄÄÄÄÄÄÄÄÄÄÄÄÄÄÁÄÄÄÄÄÄÄÄÄÄÁÄÄÄÄÄÄÄÄÄÄÄÄÄÄÄÄÄÄÄÄÄÄÄÄÄÄÄÄÄÄÄÄÄÄ

 1 1990   4.5  4.5  3.9  0.6  13   0.6    0.6 405  389  510  121  253  515  262
 2 1991  11.7  7.2  7.2  0.0   0   3.7    4.3 312  312    0    0  267  382  115
 3 1992  33.0 21.3 21.3  0.0   0  29.9   34.2 308  308    0    0  252  452  200
 4 1993  61.2 28.2 28.2  0.0   0  83.5  117.7 334  334    0    0  244  475  231
 5 1994  79.2 18.0 16.5  1.5   8  79.4  197.1 340  320  566  246  247  596  349
 6 1995 100.2 21.0 19.2  1.8   8 118.4  315.4 362  346  533  187  264  554  290
 7 1996 121.8 21.6 20.1  1.5   6 150.6  466.1 359  347  523  176  245  538  293
 8 1997 145.2 23.4 19.2  4.2  17 196.3  662.3 401  376  515  139  273  540  267
 9 1998 162.9 17.7 17.4  0.3   1 171.3  833.7 389  387  544  157  277  544  267
10 1999 178.8 15.9 14.4  1.5   9 170.7 1004.3 377  362  519  157  263  539  276
11 2000 193.2 14.4 12.0  2.4  16 168.3 1172.6 398  371  534  163  275  558  283
12 2001 206.1 12.9 11.4  1.5  11 161.8 1334.5 385  366  527  161  276  570  294
13 2002 213.0  6.9  5.1  1.8  26  90.8 1425.3 410  346  589  243  289  625  336
14 2003 223.5 10.5  7.5  3.0  28 144.0 1569.3 434  384  560  176  339  615  276
15 2004 229.2  5.7  3.6  2.1  36  81.1 1650.4 437  347  592  245  313  644  331
16 2005 234.0  4.8  3.6  1.2  24  69.8 1720.2 442  376  640  264  316  660  344
17 2006 237.9  3.9  2.7  1.2  30  57.8 1778.0 455  394  593  199  341  636  295
18 2007 241.5  3.6  2.7  0.9  24  54.2 1832.2 444  374  656  282  333  704  371
19 2008 244.8  3.3  2.1  1.2  36  50.4 1882.7 458  391  576  185  334  680  346
20 2009 247.8  3.0  1.8  1.2  40  46.4 1929.1 485  391  626  235  342  712  370
21 2010 250.8  3.0  2.4  0.6  20  47.0 1976.1 463  425  615  190  352  641  289
22 2011 254.1  3.3  1.5  1.8  54  52.3 2028.4 515  394  615  221  386  675  289
23 2012 258.9  4.8  1.8  3.0  62  77.4 2105.8 521  375  608  233  323  692  369
24 2013 264.6  5.7  2.7  3.0  52  93.7 2199.5 542  422  649  227  378  727  349
25 2014 269.7  5.1  1.8  3.3  64  85.6 2285.1 531  408  598  190  357  666  309
26 2015 276.6  6.9  3.6  3.3  47 118.4 2403.6 507  404  619  215  358  656  298
27 2016 281.7  5.1  2.7  2.4  47  89.5 2493.0 480  387  585  198  351  650  299

Core Length:  281.7 mm
Core Density: 425 kg/m3
Cross-sectional Density:  421 kg/m3
Early/Latewood Threshold: 500 kg/m3
Attenuation Constant: 3.09

ÄÄÄÄÄÄÄÄÄÄÄÄÄÄÄÄÄÄÄÄÄÄÄÄÄÄÄÄÄÄÄÄÄÄÄÄÄÄÄÄÄÄÄÄÄÄÄÄÄÄÄÄÄÄÄÄÄÄÄÄÄÄÄÄÄÄÄÄÄÄÄÄÄÄÄÄÄÄÄ
Core : 59
ÄÄÄÄÄÄÄÂÄÄÄÄÄÄÄÄÄÄÄÄÄÄÄÄÄÄÄÄÄÄÄÄÄÂÄÄÄÄÄÄÄÄÄÄÂÄÄÄÄÄÄÄÄÄÄÄÄÄÄÄÄÄÄÄÄÄÄÄÄÄÄÄÄÄÄÄÄÄÄ
       ³Widths (mm)              ³ Areas    ³ Densities (kg/m3)
       ³                         ³ (cmý)    ³
Ring   ³Outer Ring Erly Late   % ³Incr Total³Ring E/Wd L/Wd Unif  Min  Max  Rng
 # Year³ Rad.      Wood Wood  LW ³          ³mean mean mean
ÄÄÄÄÄÄÄÁÄÄÄÄÄÄÄÄÄÄÄÄÄÄÄÄÄÄÄÄÄÄÄÄÄÁÄÄÄÄÄÄÄÄÄÄÁÄÄÄÄÄÄÄÄÄÄÄÄÄÄÄÄÄÄÄÄÄÄÄÄÄÄÄÄÄÄÄÄÄÄ

 1 1990  10.2 10.2  7.2  0.0   0   3.3    3.3 277  277    0    0  239  346  107
 2 1991  18.3  8.1  8.1  0.0   0   7.3   10.5 271  271    0    0  236  363  127
 3 1992  42.0 23.7 23.7  0.0   0  44.9   55.4 272  272    0    0  214  404  190
 4 1993  70.5 28.5 28.5  0.0   0 100.7  156.1 307  307    0    0  234  433  199
 5 1994  87.9 17.4 17.4  0.0   0  86.6  242.7 313  313    0    0  228  490  262
 6 1995 106.2 18.3 17.7  0.6   3 111.6  354.3 363  358  511  153  308  516  208
 7 1996 126.6 20.4 19.2  1.2   5 149.2  503.5 345  333  533  200  277  548  271
 8 1997 144.3 17.7 16.8  0.9   5 150.6  654.2 353  344  532  188  264  565  301
 9 1998 157.5 13.2 12.6  0.6   4 125.2  779.3 349  341  510  169  270  519  249
10 1999 174.3 16.8 16.5  0.3   1 175.1  954.4 332  329  512  183  275  512  237
11 2000 184.2  9.9  8.7  1.2  12 111.5 1065.9 338  311  535  224  276  545  269
12 2001 194.1  9.9  8.7  1.2  12 117.7 1183.6 353  328  535  207  268  564  296
13 2002 201.9  7.8  7.2  0.6   7  97.0 1280.6 341  323  557  234  264  559  295
14 2003 209.4  7.5  6.9  0.6   8  96.9 1377.5 359  343  538  195  288  539  251
15 2004 215.4  6.0  5.4  0.6  10  80.1 1457.6 363  340  568  228  294  594  300
16 2005 222.9  7.5  6.3  1.2  16 103.3 1560.9 366  328  568  240  300  608  308
17 2006 227.4  4.5  4.2  0.3   6  63.7 1624.5 366  355  518  163  320  518  198
18 2007 231.6  4.2  4.2  0.0   0  60.6 1685.1 343  343    0    0  318  422  104
19 2008 235.8  4.2  3.9  0.3   7  61.7 1746.8 355  344  507  163  285  507  222
20 2009 240.6  4.8  4.2  0.6  12  71.8 1818.6 398  371  585  214  326  612  286
21 2010 246.3  5.7  5.4  0.3   5  87.2 1905.8 377  367  550  183  312  550  238
22 2011 254.7  8.4  6.3  2.1  24 132.2 2038.0 395  352  524  172  307  574  267
23 2012 263.7  9.0  7.5  1.5  16 146.6 2184.6 407  377  555  178  302  617  315
24 2013 271.8  8.1  6.0  2.1  25 136.3 2320.9 427  372  581  209  331  652  321
25 2014 279.6  7.8  5.7  2.1  26 135.1 2456.0 420  366  568  202  294  599  305
26 2015 286.8  7.2  4.8  2.4  33 128.1 2584.1 419  354  549  195  327  605  278
27 2016 293.7  6.9  5.1  1.8  26 125.8 2709.9 416  369  547  178  321  602  281

Core Length:  290.7 mm
Core Density: 356 kg/m3
Cross-sectional Density:  366 kg/m3
Early/Latewood Threshold: 500 kg/m3
Attenuation Constant: 3.09

ÄÄÄÄÄÄÄÄÄÄÄÄÄÄÄÄÄÄÄÄÄÄÄÄÄÄÄÄÄÄÄÄÄÄÄÄÄÄÄÄÄÄÄÄÄÄÄÄÄÄÄÄÄÄÄÄÄÄÄÄÄÄÄÄÄÄÄÄÄÄÄÄÄÄÄÄÄÄÄ
Core : 67
ÄÄÄÄÄÄÄÂÄÄÄÄÄÄÄÄÄÄÄÄÄÄÄÄÄÄÄÄÄÄÄÄÄÂÄÄÄÄÄÄÄÄÄÄÂÄÄÄÄÄÄÄÄÄÄÄÄÄÄÄÄÄÄÄÄÄÄÄÄÄÄÄÄÄÄÄÄÄÄ
       ³Widths (mm)              ³ Areas    ³ Densities (kg/m3)
       ³                         ³ (cmý)    ³
Ring   ³Outer Ring Erly Late   % ³Incr Total³Ring E/Wd L/Wd Unif  Min  Max  Rng
 # Year³ Rad.      Wood Wood  LW ³          ³mean mean mean
ÄÄÄÄÄÄÄÁÄÄÄÄÄÄÄÄÄÄÄÄÄÄÄÄÄÄÄÄÄÄÄÄÄÁÄÄÄÄÄÄÄÄÄÄÁÄÄÄÄÄÄÄÄÄÄÄÄÄÄÄÄÄÄÄÄÄÄÄÄÄÄÄÄÄÄÄÄÄÄ

 1 1990   4.8  4.8  4.8  0.0   0   0.7    0.7 328  328    0    0  191  455  264
 2 1991  10.8  6.0  6.0  0.0   0   2.9    3.7 311  311    0    0  251  420  169
 3 1992  32.1 21.3 21.3  0.0   0  28.7   32.4 322  322    0    0  240  453  213
 4 1993  60.0 27.9 27.9  0.0   0  80.7  113.1 310  310    0    0  239  424  185
 5 1994  80.1 20.1 19.2  0.9   4  88.5  201.6 342  332  566  234  239  583  344
 6 1995  98.1 18.0 16.5  1.5   8 100.8  302.3 375  361  531  170  297  566  269
 7 1996 118.5 20.4 19.5  0.9   4 138.8  441.2 363  356  515  159  261  522  261
 8 1997 133.2 14.7 14.4  0.3   2 116.2  557.4 347  344  505  161  273  505  232
 9 1998 139.8  6.6  5.7  0.9  13  56.6  614.0 342  311  537  226  263  559  296
10 1999 149.4  9.6  9.0  0.6   6  87.2  701.2 372  362  524  162  266  530  264
11 2000 156.3  6.9  5.1  1.8  26  66.3  767.5 387  331  547  216  247  558  311
12 2001 165.3  9.0  8.1  0.9  10  90.9  858.4 366  347  539  192  275  553  278
13 2002 171.0  5.7  4.8  0.9  15  60.2  918.6 355  312  586  274  245  654  409
14 2003 175.5  4.5  3.3  1.2  26  49.0  967.6 381  322  543  221  281  577  296
15 2004 180.0  4.5  3.3  1.2  26  50.3 1017.9 382  314  568  254  270  589  319
16 2005 185.1  5.1  3.9  1.2  23  58.5 1076.4 409  350  601  251  280  617  337
17 2006 188.7  3.6  3.0  0.6  16  42.3 1118.6 417  382  593  211  288  635  347
18 2007 192.6  3.9  3.0  0.9  23  46.7 1165.4 409  367  549  182  315  602  287
19 2008 196.5  3.9  3.3  0.6  15  47.7 1213.0 394  359  589  230  284  593  309
20 2009 199.2  2.7  2.1  0.6  22  33.6 1246.6 447  399  616  217  311  636  325
21 2010 200.7  1.5  1.2  0.3  20  18.8 1265.4 437  395  602  207  309  602  293
22 2011 202.5  1.8  1.2  0.6  33  22.8 1288.2 449  385  578  193  299  600  301
23 2012 204.6  2.1  1.5  0.6  28  26.9 1315.1 411  358  543  185  274  552  278
24 2013 206.7  2.1  1.8  0.3  14  27.1 1342.2 394  360  598  238  300  598  298
25 2014 208.2  1.5  1.2  0.3  20  19.6 1361.8 409  381  522  141  332  522  190
26 2015 210.6  2.4  1.5  0.9  37  31.6 1393.4 483  409  606  197  327  633  306
27 2016 213.3  2.7  1.2  1.5  55  36.0 1429.3 475  358  569  211  282  637  355

Core Length:  213.3 mm
Core Density: 385 kg/m3
Cross-sectional Density:  377 kg/m3
Early/Latewood Threshold: 500 kg/m3
Attenuation Constant: 3.09
