Repository: StevenDovey/Densiometry

# Densiometry

R reimplementation of the **EDITOR** data-processing pipeline for the
FRI Direct-Scanning X-Ray Densitometer (Cown & Clement 1983; system software
upgraded in the 1990s), maintained at BSI (formerly Forest Research Institute),
Rotorua, NZ.

---

## Background

The FRI densitometer uses a Fe-55 radioisotopic source and a scintillation
detector to measure wood density at 0.3 mm spatial resolution along machined
increment cores (2 mm thick, 5 mm increment).  Raw count data are written to
`.SCN` files by the SCANNA acquisition program.

The original **EDITOR** program reads `.SCN` files, lets the operator check and
correct annual ring boundaries, and outputs per-ring statistics (ring width,
earlywood/latewood widths and densities, etc.).  This repository reimplements
that pipeline in R with no dependencies beyond base R and the `stats` package.

**Reference:** Cown, D.J. & Clement, B.C. (1983). A wood densitometer using
direct scanning with X-rays. *Wood Science and Technology* **17**: 91–99.

---

## What is (and isn't) reproducible from a `.SCN`

EDITOR is an **interactive** program: an operator corrects ring boundaries and
**assigns calendar years** to rings.  Those decisions are *not* stored in the
`.SCN` file, so no automatic program can reproduce the finished `.DAT` exactly
from the `.SCN` alone.  This reimplementation therefore:

- **labels rings by position** — `ring_no` 1, 2, 3 … from the innermost
  captured ring outward (no year required);
- **detects ring boundaries automatically** as a first pass, and **flags
  suspect / possible false (intra-annual) rings** for operator review;
- leaves the **calendar year as a column the operator adds downstream**
  (`year = pith_year + ring_no − 1`).

Given identical boundaries, the per-ring widths, areas and densities match the
DOS EDITOR's arithmetic — so parity holds for the *computation*; the only
human-in-the-loop part is confirming the boundaries.

---

## Repository contents

| File | Description |
|------|-------------|
| `densitometry.R` | Core library — `parse_scn()`, `trim_air_channels()`, `detect_ring_boundaries()`, `ring_statistics()`, `format_editor_output()`, `plot_density_profile()`, `process_scn()` |
| `process_scn.R` | Driver script — runs the full pipeline on `AK6.SCN`, writes per-core/combined CSVs and annotated PNG plots to `output/densitometry/` |
| `parity_check.R` | Compares the detector against `AK6.DAT` and searches the best per-core `prominence_frac`; writes parity/calibration CSVs |
| `AK6.SCN` | Example raw scan: Akarana Road, Wharerata Forest (Red Needle Cast study) |
| `AK6.DAT` | Operator-edited reference output for the same cores (parity check) |

Operator/analysis helpers in `densitometry.R`: `parse_dat()`, `compare_to_dat()`,
`calibrate_prominence()`, `calibrate_to_dat()`, `apply_ring_edits()`,
`review_suspects()`.

---

## Pipeline

```
parse_scn()            # Read .SCN → named list of core objects
  └─ trim_air_channels()        # Remove leading air-artefact channels
       └─ detect_ring_boundaries()   # Prominence-based ring detection + suspect flags
            └─ ring_statistics()     # Per-ring mm widths, areas, EW/LW densities
                 └─ format_editor_output()  # Console table (ring-number labelled)
                      └─ plot_density_profile()  # Annotated density-trace PNG
```

### Ring detection

A single fixed density cut-off (e.g. 500 kg/m³) misses the weak latewood of
juvenile inner rings.  Instead, boundaries are found by **latewood-peak
prominence**:

1. smooth the trace (5-point running mean);
2. find latewood peaks (local maxima) and earlywood troughs (local minima);
3. keep peaks whose prominence exceeds an **adaptive** threshold
   (`prominence_frac × (max − min)`), so weak inner-ring latewood is retained;
4. enforce a minimum ring width;
5. place each boundary at the steepest density drop after a latewood peak.

Rings are flagged **suspect** (possible false / intra-annual, weak latewood,
low prominence, or anomalously narrow) and surfaced for operator review rather
than silently split or merged.

### Parity vs the operator-edited `.DAT` (AK6, prominence_frac = 0.08)

| Metric | Result |
|--------|--------|
| Cores with exact ring count | 4 / 14 |
| Mean absolute error | **≈ 1.4 rings/core** (down from ≈ 6 with a fixed 500 cut-off) |
| Total rings | R 354 vs DAT 349 |

The residual ±1–3 differences are exactly the false-ring/merge calls the
operator resolves by hand — supported here by the `suspect` flag and
`manual_boundaries` override.

---

## Quick start

```r
source("densitometry.R")

results <- process_scn(
  filepath        = "AK6.SCN",
  ew_lw_threshold = 500L,    # kg/m³ — EW/LW boundary for radiata pine
  min_ring_mm     = 1,
  smooth_n        = 5L,
  air_threshold   = 200L,
  prominence_frac = 0.08,    # adaptive latewood-peak prominence cut-off
  plot_dir        = "output/densitometry/plots"
)
```

## .SCN file format

Each core block in a `.SCN` file consists of:

```

File: trials completed/FR12_OtagoCoast_Sept_finished/Densitometry/Densitometer files/OCST1.DAT
File : C:\DENSITOM\OTAGOC~1\OCST1.DAT
Cores :
3
9
13
14
17
29
30
33
39
41

ÄÄÄÄÄÄÄÄÄÄÄÄÄÄÄÄÄÄÄÄÄÄÄÄÄÄÄÄÄÄÄÄÄÄÄÄÄÄÄÄÄÄÄÄÄÄÄÄÄÄÄÄÄÄÄÄÄÄÄÄÄÄÄÄÄÄÄÄÄÄÄÄÄÄÄÄÄÄÄ
Core : 3
ÄÄÄÄÄÄÄÂÄÄÄÄÄÄÄÄÄÄÄÄÄÄÄÄÄÄÄÄÄÄÄÄÄÂÄÄÄÄÄÄÄÄÄÄÂÄÄÄÄÄÄÄÄÄÄÄÄÄÄÄÄÄÄÄÄÄÄÄÄÄÄÄÄÄÄÄÄÄÄ
       ³Widths (mm)              ³ Areas    ³ Densities (kg/m3)
       ³                         ³ (cmý)    ³
Ring   ³Outer Ring Erly Late   % ³Incr Total³Ring E/Wd L/Wd Unif  Min  Max  Rng
 # Year³ Rad.      Wood Wood  LW ³          ³mean mean mean
ÄÄÄÄÄÄÄÁÄÄÄÄÄÄÄÄÄÄÄÄÄÄÄÄÄÄÄÄÄÄÄÄÄÁÄÄÄÄÄÄÄÄÄÄÁÄÄÄÄÄÄÄÄÄÄÄÄÄÄÄÄÄÄÄÄÄÄÄÄÄÄÄÄÄÄÄÄÄÄ

 2 1991  12.2 12.2 10.2  0.0   0   4.7    4.7 290  290    0    0  237  443  206
 3 1992  29.3 17.1 17.1  0.0   0  22.3   27.0 288  288    0    0  234  464  230
 4 1993  46.7 17.4 17.4  0.0   0  41.5   68.5 311  311    0    0  251  441  190
 5 1994  65.9 19.2 19.2  0.0   0  67.9  136.4 330  330    0    0  262  482  220
 6 1995  82.1 16.2 14.4  1.8  11  75.3  211.8 426  413  532  119  321  553  232
 7 1996  98.0 15.9 14.4  1.5   9  90.0  301.7 375  359  526  167  289  551  262
 8 1997 113.9 15.9 14.1  1.8  11 105.8  407.6 409  392  545  153  329  566  237
 9 1998 125.9 12.0 10.2  1.8  15  90.4  498.0 427  407  541  134  358  592  234
10 1999 135.2  9.3  8.4  0.9   9  76.3  574.3 432  420  543  123  368  561  193
11 2000 146.0 10.8  9.9  0.9   8  95.4  669.7 375  360  538  178  312  561  249
12 2001 154.4  8.4  7.5  0.9  10  79.3  748.9 392  370  572  202  304  591  287
13 2002 163.4  9.0  7.8  1.2  13  89.9  838.8 398  375  542  167  322  562  240
14 2003 172.1  8.7  6.3  2.4  27  91.7  930.5 444  393  577  184  355  653  298
15 2004 179.0  6.9  5.1  1.8  26  76.1 1006.6 465  438  542  104  375  597  222
16 2005 188.3  9.3  7.8  1.5  16 107.3 1113.9 416  385  576  191  344  624  280
17 2006 193.4  5.1  3.0  2.1  41  61.2 1175.1 467  413  545  132  373  589  216
18 2007 197.6  4.2  3.6  0.6  14  51.6 1226.7 400  377  536  159  315  552  237
19 2008 202.1  4.5  4.2  0.3   6  56.5 1283.2 413  403  549  146  320  549  229
20 2009 207.8  5.7  5.4  0.3   5  73.4 1356.6 406  401  501  100  291  501  210
21 2010 212.3  4.5  3.6  0.9  20  59.4 1416.0 445  419  548  129  324  598  274
22 2011 219.8  7.5  6.3  1.2  16 101.8 1517.8 420  395  548  153  327  622  295
23 2012 225.8  6.0  5.4  0.6  10  84.0 1601.8 444  434  533   99  332  556  224
24 2013 230.6  4.8  3.9  0.9  18  68.8 1670.6 424  393  562  169  339  590  251
25 2014 237.5  6.9  6.3  0.6   8 101.5 1772.1 398  388  511  123  312  512  200
26 2015 241.7  4.2  2.7  1.5  35  63.2 1835.3 469  438  523   85  327  585  258
27 2016 245.0  3.3  3.0  0.3   9  50.5 1885.7 425  410  567  157  355  567  212

Core Length:  243.0 mm
Core Density: 403 kg/m3
Cross-sectional Density:  411 kg/m3
Early/Latewood Threshold: 500 kg/m3
Attenuation Constant: 3.16

ÄÄÄÄÄÄÄÄÄÄÄÄÄÄÄÄÄÄÄÄÄÄÄÄÄÄÄÄÄÄÄÄÄÄÄÄÄÄÄÄÄÄÄÄÄÄÄÄÄÄÄÄÄÄÄÄÄÄÄÄÄÄÄÄÄÄÄÄÄÄÄÄÄÄÄÄÄÄÄ
Core : 9
ÄÄÄÄÄÄÄÂÄÄÄÄÄÄÄÄÄÄÄÄÄÄÄÄÄÄÄÄÄÄÄÄÄÂÄÄÄÄÄÄÄÄÄÄÂÄÄÄÄÄÄÄÄÄÄÄÄÄÄÄÄÄÄÄÄÄÄÄÄÄÄÄÄÄÄÄÄÄÄ
       ³Widths (mm)              ³ Areas    ³ Densities (kg/m3)
       ³                         ³ (cmý)    ³
Ring   ³Outer Ring Erly Late   % ³Incr Total³Ring E/Wd L/Wd Unif  Min  Max  Rng
 # Year³ Rad.      Wood Wood  LW ³          ³mean mean mean
ÄÄÄÄÄÄÄÁÄÄÄÄÄÄÄÄÄÄÄÄÄÄÄÄÄÄÄÄÄÄÄÄÄÁÄÄÄÄÄÄÄÄÄÄÁÄÄÄÄÄÄÄÄÄÄÄÄÄÄÄÄÄÄÄÄÄÄÄÄÄÄÄÄÄÄÄÄÄÄ

 3 1992  23.4 23.4 10.2  1.2   5  17.2   17.2 354  332  535  203  275  540  265
 4 1993  35.7 12.3 12.3  0.0   0  22.8   40.0 341  341    0    0  296  470  174
 5 1994  51.9 16.2 15.3  0.9   5  44.6   84.6 371  361  539  178  305  547  242
 6 1995  65.1 13.2  9.9  3.3  25  48.5  133.1 441  401  564  163  328  613  285
 7 1996  81.6 16.5 15.3  1.2   7  76.0  209.2 426  416  548  132  373  580  207
 8 1997  94.2 12.6 11.1  1.5  11  69.6  278.8 406  388  544  156  344  588  244
 9 1998 106.5 12.3  9.3  3.0  24  77.6  356.3 450  414  560  146  375  598  223
10 1999 116.7 10.2  8.1  2.1  20  71.5  427.9 467  447  546   99  353  580  227
11 2000 124.8  8.1  7.8  0.3   3  61.5  489.3 399  394  520  126  345  520  175
12 2001 131.4  6.6  5.4  1.2  18  53.1  542.4 394  368  512  144  337  521  184
13 2002 136.2  4.8  4.5  0.3   6  40.4  582.8 383  373  531  158  336  531  195
14 2003 140.7  4.5  3.6  0.9  20  39.1  621.9 427  393  564  171  340  590  250
15 2004 145.8  5.1  2.7  2.4  47  45.9  667.8 491  447  540   93  377  604  227
16 2005 152.7  6.9  6.3  0.6   8  64.7  732.5 402  389  539  150  347  557  210
17 2006 157.2  4.5  3.3  1.2  26  43.8  776.3 445  405  554  149  359  582  223
18 2007 160.5  3.3  2.7  0.6  18  32.9  809.3 432  399  584  185  355  651  296
19 2008 163.8  3.3  2.1  1.2  36  33.6  842.9 449  387  557  170  357  605  248
20 2009 167.7  3.9  2.7  1.2  30  40.6  883.5 445  400  546  146  365  594  229
21 2010 171.6  3.9  3.3  0.6  15  41.6  925.1 446  423  573  150  366  626  260
22 2011 175.2  3.6  3.3  0.3   8  39.2  964.3 405  389  583  194  343  583  240
23 2012 177.9  2.7  2.1  0.6  22  30.0  994.3 432  395  559  164  371  599  228
24 2013 180.3  2.4  1.8  0.6  25  27.0 1021.3 461  404  633  229  386  636  250
25 2014 182.7  2.4  1.8  0.6  24  27.4 1048.6 470  441  556  115  402  572  170
26 2015 185.4  2.7  1.5  1.2  44  31.2 1079.9 503  455  564  109  429  659  230
27 2016 188.4  3.0  2.4  0.6  20  35.2 1115.1 472  436  618  182  394  684  290

Core Length:  176.4 mm
Core Density: 428 kg/m3
Cross-sectional Density:  429 kg/m3
Early/Latewood Threshold: 500 kg/m3
Attenuation Constant: 3.16

ÄÄÄÄÄÄÄÄÄÄÄÄÄÄÄÄÄÄÄÄÄÄÄÄÄÄÄÄÄÄÄÄÄÄÄÄÄÄÄÄÄÄÄÄÄÄÄÄÄÄÄÄÄÄÄÄÄÄÄÄÄÄÄÄÄÄÄÄÄÄÄÄÄÄÄÄÄÄÄ
Core : 13
ÄÄÄÄÄÄÄÂÄÄÄÄÄÄÄÄÄÄÄÄÄÄÄÄÄÄÄÄÄÄÄÄÄÂÄÄÄÄÄÄÄÄÄÄÂÄÄÄÄÄÄÄÄÄÄÄÄÄÄÄÄÄÄÄÄÄÄÄÄÄÄÄÄÄÄÄÄÄÄ
       ³Widths (mm)              ³ Areas    ³ Densities (kg/m3)
       ³                         ³ (cmý)    ³
Ring   ³Outer Ring Erly Late   % ³Incr Total³Ring E/Wd L/Wd Unif  Min  Max  Rng
 # Year³ Rad.      Wood Wood  LW ³          ³mean mean mean
ÄÄÄÄÄÄÄÁÄÄÄÄÄÄÄÄÄÄÄÄÄÄÄÄÄÄÄÄÄÄÄÄÄÁÄÄÄÄÄÄÄÄÄÄÁÄÄÄÄÄÄÄÄÄÄÄÄÄÄÄÄÄÄÄÄÄÄÄÄÄÄÄÄÄÄÄÄÄÄ

 1 1989   5.4  5.4  5.4  0.0   0   0.9    0.9 376  376    0    0  328  429  101
 2 1990  12.3  6.9  6.9  0.0   0   3.8    4.8 333  333    0    0  281  447  166
 3 1991  27.9 15.6 15.6  0.0   0  19.7   24.5 305  305    0    0  238  492  254
 4 1992  43.5 15.6 15.3  0.3   1  35.0   59.4 316  312  507  195  254  507  253
 5 1993  56.7 13.2 13.2  0.0   0  41.6  101.0 345  345    0    0  277  496  219
 6 1994  69.9 13.2 13.2  0.0   0  52.5  153.5 359  359    0    0  290  489  199
 7 1995  79.5  9.6  9.3  0.3   3  45.1  198.6 382  378  515  137  330  515  185
 8 1996  87.6  8.1  7.8  0.3   3  42.5  241.1 350  344  518  174  268  518  250
 9 1997  97.8 10.2  9.6  0.6   5  59.4  300.5 377  366  545  179  313  550  237
10 1998 105.0  7.2  6.6  0.6   8  45.9  346.4 381  365  550  185  336  581  245
11 1999 108.9  3.9  3.6  0.3   7  26.2  372.6 421  413  515  102  372  515  143
12 2000 116.4  7.5  6.0  1.5  20  53.1  425.7 416  381  557  176  326  588  262
13 2001 125.1  8.7  6.9  1.8  20  66.0  491.7 442  404  588  184  347  629  282
14 2002 133.8  8.7  6.9  1.8  20  70.8  562.4 426  396  542  146  333  551  218
15 2003 143.1  9.3  6.0  3.3  35  80.9  643.3 467  406  578  172  366  666  300
16 2004 148.5  5.4  3.3  2.1  38  49.5  692.8 498  470  542   72  431  605  174
17 2005 157.5  9.0  6.3  2.7  30  86.5  779.3 455  405  570  165  375  628  253
18 2006 162.3  4.8  2.1  2.7  56  48.2  827.5 512  453  557  104  433  586  153
19 2007 166.8  4.5  3.9  0.6  13  46.5  874.1 452  436  557  121  398  570  172
20 2008 170.1  3.3  2.4  0.9  27  34.9  909.0 441  412  519  107  361  529  168
21 2009 174.3  4.2  2.7  1.5  35  45.4  954.4 453  418  517   99  335  520  185
22 2010 179.4  5.1  3.3  1.8  35  56.7 1011.1 483  444  554  110  390  605  215
23 2011 186.9  7.5  5.4  2.1  28  86.3 1097.4 438  391  558  167  307  601  294
24 2012 194.7  7.8  4.2  3.6  46  93.5 1190.9 502  465  546   81  444  606  162
25 2013 200.1  5.4  3.3  2.1  38  67.0 1257.9 483  440  551  111  392  609  217
26 2014 207.6  7.5  5.4  2.1  28  96.1 1354.0 457  426  538  112  356  580  224
27 2015 212.1  4.5  2.4  2.1  46  59.3 1413.3 500  460  546   86  436  588  152
28 2016 215.7  3.6  1.2  2.4  66  48.4 1461.7 545  469  584  115  448  646  198

Core Length:  216.0 mm
Core Density: 425 kg/m3
Cross-sectional Density:  440 kg/m3
Early/Latewood Threshold: 500 kg/m3
Attenuation Constant: 3.16

ÄÄÄÄÄÄÄÄÄÄÄÄÄÄÄÄÄÄÄÄÄÄÄÄÄÄÄÄÄÄÄÄÄÄÄÄÄÄÄÄÄÄÄÄÄÄÄÄÄÄÄÄÄÄÄÄÄÄÄÄÄÄÄÄÄÄÄÄÄÄÄÄÄÄÄÄÄÄÄ
Core : 14
ÄÄÄÄÄÄÄÂÄÄÄÄÄÄÄÄÄÄÄÄÄÄÄÄÄÄÄÄÄÄÄÄÄÂÄÄÄÄÄÄÄÄÄÄÂÄÄÄÄÄÄÄÄÄÄÄÄÄÄÄÄÄÄÄÄÄÄÄÄÄÄÄÄÄÄÄÄÄÄ
       ³Widths (mm)              ³ Areas    ³ Densities (kg/m3)
       ³                         ³ (cmý)    ³
Ring   ³Outer Ring Erly Late   % ³Incr Total³Ring E/Wd L/Wd Unif  Min  Max  Rng
 # Year³ Rad.      Wood Wood  LW ³          ³mean mean mean
ÄÄÄÄÄÄÄÁÄÄÄÄÄÄÄÄÄÄÄÄÄÄÄÄÄÄÄÄÄÄÄÄÄÁÄÄÄÄÄÄÄÄÄÄÁÄÄÄÄÄÄÄÄÄÄÄÄÄÄÄÄÄÄÄÄÄÄÄÄÄÄÄÄÄÄÄÄÄÄ

 1 1991   5.7  5.7  5.1  0.6  10   1.0    1.0 413  396  559  163  321  560  239
 2 1992  14.7  9.0  8.4  0.6   6   5.8    6.8 428  421  525  104  359  547  188
 3 1993  27.3 12.6 12.0  0.6   4  16.6   23.4 388  381  541  160  336  560  224
 4 1994  41.4 14.1 13.2  0.9   6  30.4   53.8 396  386  550  164  333  587  254
 5 1995  56.1 14.7 12.9  1.8  12  45.0   98.9 424  408  541  133  348  579  231
 6 1996  72.6 16.5 15.3  1.2   7  66.7  165.6 384  371  548  177  304  570  266
 7 1997  90.0 17.4 15.3  2.1  12  88.9  254.5 392  373  530  157  325  580  255
 8 1998 107.1 17.1 14.1  3.0  17 105.9  360.4 433  406  561  155  363  605  242
 9 1999 119.7 12.6 11.1  1.5  11  89.8  450.1 447  435  537  102  366  579  213
10 2000 132.9 13.2 12.0  1.2   9 104.8  554.9 374  357  546  189  298  568  270
11 2001 143.1 10.2  8.7  1.5  14  88.4  643.3 406  385  530  145  321  557  236
12 2002 152.4  9.3  8.1  1.2  12  86.3  729.7 402  382  537  155  317  564  247
13 2003 161.7  9.3  7.2  2.1  22  91.8  821.4 423  384  558  174  336  653  317
14 2004 166.8  5.1  4.2  0.9  17  52.6  874.1 466  450  541   91  427  583  156
15 2005 174.9  8.1  7.2  0.9  11  87.0  961.0 386  365  549  184  310  624  314
16 2006 178.8  3.9  2.7  1.2  30  43.3 1004.3 466  414  583  169  373  603  230
17 2007 182.7  3.9  3.3  0.6  15  44.3 1048.6 434  406  589  183  373  613  240
18 2008 187.2  4.5  3.3  1.2  26  52.3 1100.9 434  399  529  130  335  553  218
19 2009 190.5  3.3  1.8  1.5  45  39.2 1140.1 437  368  521  153  337  549  212
20 2010 193.8  3.3  1.8  1.5  45  39.8 1179.9 461  380  559  179  331  607  276
21 2011 198.9  5.1  4.5  0.6  11  62.9 1242.9 411  390  569  179  302  593  291
22 2012 204.6  5.7  4.5  1.2  21  72.3 1315.1 469  443  565  122  329  626  297
23 2013 208.5  3.9  3.0  0.9  23  50.6 1365.7 438  402  556  154  337  584  247
24 2014 213.6  5.1  4.2  0.9  17  67.6 1433.4 404  377  530  153  294  558  264
25 2015 216.9  3.3  1.8  1.5  45  44.6 1478.0 473  407  554  147  324  629  305
26 2016 219.9  3.0  1.8  1.2  40  41.2 1519.1 435  357  554  197  298  593  295

Core Length:  219.9 mm
Core Density: 424 kg/m3
Cross-sectional Density:  420 kg/m3
Early/Latewood Threshold: 500 kg/m3
Attenuation Constant: 3.16

ÄÄÄÄÄÄÄÄÄÄÄÄÄÄÄÄÄÄÄÄÄÄÄÄÄÄÄÄÄÄÄÄÄÄÄÄÄÄÄÄÄÄÄÄÄÄÄÄÄÄÄÄÄÄÄÄÄÄÄÄÄÄÄÄÄÄÄÄÄÄÄÄÄÄÄÄÄÄÄ
Core : 17
ÄÄÄÄÄÄÄÂÄÄÄÄÄÄÄÄÄÄÄÄÄÄÄÄÄÄÄÄÄÄÄÄÄÂÄÄÄÄÄÄÄÄÄÄÂÄÄÄÄÄÄÄÄÄÄÄÄÄÄÄÄÄÄÄÄÄÄÄÄÄÄÄÄÄÄÄÄÄÄ
       ³Widths (mm)              ³ Areas    ³ Densities (kg/m3)
       ³                         ³ (cmý)    ³
Ring   ³Outer Ring Erly Late   % ³Incr Total³Ring E/Wd L/Wd Unif  Min  Max  Rng
 # Year³ Rad.      Wood Wood  LW ³          ³mean mean mean
ÄÄÄÄÄÄÄÁÄÄÄÄÄÄÄÄÄÄÄÄÄÄÄÄÄÄÄÄÄÄÄÄÄÁÄÄÄÄÄÄÄÄÄÄÁÄÄÄÄÄÄÄÄÄÄÄÄÄÄÄÄÄÄÄÄÄÄÄÄÄÄÄÄÄÄÄÄÄÄ

 1 1992   4.5  4.5  4.5  0.0   0   0.6    0.6 347  347    0    0  264  437  173
 2 1993  15.6 11.1 11.1  0.0   0   7.0    7.6 344  344    0    0  290  441  151
 3 1994  27.0 11.4 10.5  0.9   7  15.3   22.9 402  390  543  153  299  574  275
 4 1995  40.2 13.2 12.3  0.9   6  27.9   50.8 364  351  543  192  298  560  262
 5 1996  51.9 11.7 11.4  0.3   2  33.9   84.6 310  304  530  226  223  530  307
 6 1997  61.8  9.9  9.6  0.3   3  35.4  120.0 313  307  511  204  257  511  254
 7 1998  69.9  8.1  6.9  1.2  14  33.5  153.5 398  367  573  206  304  625  321
 8 1999  78.0  8.1  6.9  1.2  14  37.6  191.1 434  414  551  137  349  600  251
 9 2000  88.8 10.8  9.9  0.9   8  56.6  247.7 355  338  542  204  265  550  285
10 2001  97.5  8.7  7.2  1.5  17  50.9  298.6 385  348  565  217  275  603  328
11 2002 106.2  8.7  7.8  0.9  10  55.7  354.3 352  332  524  192  259  537  278
12 2003 114.9  8.7  7.5  1.2  13  60.4  414.8 387  359  565  206  287  595  308
13 2004 120.9  6.0  4.8  1.2  20  44.4  459.2 422  400  510  110  337  513  176
14 2005 128.7  7.8  7.2  0.6   7  61.2  520.4 345  328  543  215  282  547  265
15 2006 132.9  4.2  3.3  0.9  21  34.5  554.9 409  372  546  174  312  574  262
16 2007 137.1  4.2  4.2  0.0   0  35.6  590.5 367  367    0    0  316  484  168
17 2008 140.7  3.6  3.6  0.0   0  31.4  621.9 376  376    0    0  274  489  215
18 2009 144.9  4.2  4.2  0.0   0  37.7  659.6 372  372    0    0  291  466  175
19 2010 149.4  4.5  3.9  0.6  13  41.6  701.2 397  380  507  127  338  511  173
20 2011 155.7  6.3  5.7  0.6   9  60.4  761.6 343  326  510  184  270  517  247
21 2012 160.2  4.5  4.5  0.0   0  44.7  806.3 403  403    0    0  338  475  137
22 2013 163.8  3.6  3.3  0.3   8  36.6  842.9 409  395  554  159  337  554  217
23 2014 168.3  4.5  3.9  0.6  13  46.9  889.9 411  391  540  149  352  560  208
24 2015 171.0  2.7  1.5  1.2  44  28.8  918.6 493  445  552  107  421  587  166
25 2016 173.4  2.4  1.5  0.9  37  26.0  944.6 455  381  578  197  342  617  275

Core Length:  173.4 mm
Core Density: 383 kg/m3
Cross-sectional Density:  382 kg/m3
Early/Latewood Threshold: 500 kg/m3
Attenuation Constant: 3.16

ÄÄÄÄÄÄÄÄÄÄÄÄÄÄÄÄÄÄÄÄÄÄÄÄÄÄÄÄÄÄÄÄÄÄÄÄÄÄÄÄÄÄÄÄÄÄÄÄÄÄÄÄÄÄÄÄÄÄÄÄÄÄÄÄÄÄÄÄÄÄÄÄÄÄÄÄÄÄÄ
Core : 29
ÄÄÄÄÄÄÄÂÄÄÄÄÄÄÄÄÄÄÄÄÄÄÄÄÄÄÄÄÄÄÄÄÄÂÄÄÄÄÄÄÄÄÄÄÂÄÄÄÄÄÄÄÄÄÄÄÄÄÄÄÄÄÄÄÄÄÄÄÄÄÄÄÄÄÄÄÄÄÄ
       ³Widths (mm)              ³ Areas    ³ Densities (kg/m3)
       ³                         ³ (cmý)    ³
Ring   ³Outer Ring Erly Late   % ³Incr Total³Ring E/Wd L/Wd Unif  Min  Max  Rng
 # Year³ Rad.      Wood Wood  LW ³          ³mean mean mean
ÄÄÄÄÄÄÄÁÄÄÄÄÄÄÄÄÄÄÄÄÄÄÄÄÄÄÄÄÄÄÄÄÄÁÄÄÄÄÄÄÄÄÄÄÁÄÄÄÄÄÄÄÄÄÄÄÄÄÄÄÄÄÄÄÄÄÄÄÄÄÄÄÄÄÄÄÄÄÄ

 1 1992   5.7  5.7  5.7  0.0   0   1.0    1.0 324  324    0    0  205  386  181
 2 1993  20.1 14.4 14.4  0.0   0  11.7   12.7 364  364    0    0  255  471  216
 3 1994  34.5 14.4 14.4  0.0   0  24.7   37.4 348  348    0    0  296  480  184
 4 1995  52.8 18.3 18.3  0.0   0  50.2   87.6 397  397    0    0  320  495  175
 5 1996  75.0 22.2 21.3  0.9   4  89.1  176.7 360  353  514  161  296  525  229
 6 1997 100.5 25.5 25.2  0.3   1 140.6  317.3 398  396  520  124  338  520  182
 7 1998 124.5 24.0 24.0  0.0   0 169.6  487.0 403  403    0    0  332  485  153
 8 1999 139.8 15.3 13.8  1.5   9 127.0  614.0 402  387  531  144  313  547  234
 9 2000 153.6 13.8 13.5  0.3   2 127.2  741.2 347  344  504  160  290  504  214
10 2001 162.3  8.7  8.4  0.3   3  86.3  827.5 360  355  518  163  294  518  224
11 2002 169.2  6.9  6.9  0.0   0  71.9  899.4 342  342    0    0  283  484  201
12 2003 176.1  6.9  6.3  0.6   8  74.9  974.2 335  319  502  183  261  504  243
13 2004 180.0  3.9  3.9  0.0   0  43.6 1017.9 381  381    0    0  296  461  165
14 2005 185.1  5.1  4.5  0.6  11  58.5 1076.4 367  345  531  186  293  539  246
15 2006 188.1  3.0  2.7  0.3  10  35.2 1111.5 435  422  554  132  357  554  197
16 2007 191.4  3.3  3.3  0.0   0  39.3 1150.9 369  369    0    0  301  483  182
17 2008 194.7  3.3  3.3  0.0   0  40.0 1190.9 396  396    0    0  295  497  202
18 2009 198.6  3.9  3.9  0.0   0  48.2 1239.1 386  386    0    0  294  498  204
19 2010 203.1  4.5  4.2  0.3   6  56.8 1295.9 398  384  594  210  304  594  290
20 2011 208.8  5.7  5.7  0.0   0  73.8 1369.7 307  307    0    0  272  370   98
21 2012 213.0  4.2  3.9  0.3   7  55.7 1425.3 382  369  559  190  302  559  257
22 2013 217.8  4.8  4.2  0.6  12  65.0 1490.3 360  336  527  191  278  533  255
23 2014 222.6  4.8  4.5  0.3   6  66.4 1556.7 369  356  559  203  282  559  277
24 2015 225.3  2.7  2.4  0.3  11  38.0 1594.7 442  428  553  125  320  553  233
25 2016 227.7  2.4  1.8  0.6  24  34.2 1628.8 403  363  523  160  310  536  226

Core Length:  227.7 mm
Core Density: 375 kg/m3
Cross-sectional Density:  376 kg/m3
Early/Latewood Threshold: 500 kg/m3
Attenuation Constant: 3.16

ÄÄÄÄÄÄÄÄÄÄÄÄÄÄÄÄÄÄÄÄÄÄÄÄÄÄÄÄÄÄÄÄÄÄÄÄÄÄÄÄÄÄÄÄÄÄÄÄÄÄÄÄÄÄÄÄÄÄÄÄÄÄÄÄÄÄÄÄÄÄÄÄÄÄÄÄÄÄÄ
Core : 30
ÄÄÄÄÄÄÄÂÄÄÄÄÄÄÄÄÄÄÄÄÄÄÄÄÄÄÄÄÄÄÄÄÄÂÄÄÄÄÄÄÄÄÄÄÂÄÄÄÄÄÄÄÄÄÄÄÄÄÄÄÄÄÄÄÄÄÄÄÄÄÄÄÄÄÄÄÄÄÄ
       ³Widths (mm)              ³ Areas    ³ Densities (kg/m3)
       ³                         ³ (cmý)    ³
Ring   ³Outer Ring Erly Late   % ³Incr Total³Ring E/Wd L/Wd Unif  Min  Max  Rng
 # Year³ Rad.      Wood Wood  LW ³          ³mean mean mean
ÄÄÄÄÄÄÄÁÄÄÄÄÄÄÄÄÄÄÄÄÄÄÄÄÄÄÄÄÄÄÄÄÄÁÄÄÄÄÄÄÄÄÄÄÁÄÄÄÄÄÄÄÄÄÄÄÄÄÄÄÄÄÄÄÄÄÄÄÄÄÄÄÄÄÄÄÄÄÄ

 9 1998  52.5 52.5 21.9  0.6   1  86.6   86.6 345  340  500  160  293  500  207
10 1999  63.6 11.1 10.5  0.6   5  40.5  127.1 385  376  540  164  308  566  258
11 2000  75.6 12.0 12.0  0.0   0  52.5  179.6 308  308    0    0  257  472  215
12 2001  83.7  8.1  8.1  0.0   0  40.5  220.1 311  311    0    0  264  444  180
13 2002  90.9  7.2  7.2  0.0   0  39.5  259.6 328  328    0    0  269  439  170
14 2003 103.5 12.6 11.4  1.2   9  77.0  336.5 342  324  515  191  258  522  264
15 2004 110.4  6.9  6.6  0.3   4  46.4  382.9 379  372  521  149  319  521  202
16 2005 121.8 11.4 10.5  0.9   7  83.2  466.1 333  318  511  193  262  518  256
17 2006 127.2  5.4  5.1  0.3   5  42.2  508.3 395  388  525  137  309  525  216
18 2007 130.8  3.6  3.3  0.3   8  29.2  537.5 355  341  518  177  297  518  221
19 2008 136.5  5.7  5.7  0.0   0  47.9  585.3 363  363    0    0  285  443  158
20 2009 142.8  6.3  6.3  0.0   0  55.3  640.6 347  347    0    0  289  489  200
21 2010 148.5  5.7  5.4  0.3   5  52.2  692.8 354  344  526  182  298  526  228
22 2011 157.5  9.0  8.7  0.3   3  86.5  779.3 335  329  516  187  276  516  240
23 2012 163.2  5.7  5.4  0.3   5  57.4  836.7 361  352  525  173  294  525  231
24 2013 168.6  5.4  5.1  0.3   5  56.3  893.0 364  356  501  145  285  501  216
25 2014 176.7  8.1  8.1  0.0   0  87.9  980.9 344  344    0    0  292  490  198
26 2015 180.0  3.3  3.3  0.0   0  37.0 1017.9 405  405    0    0  342  489  147
27 2016 184.2  4.2  3.9  0.3   7  48.1 1065.9 376  366  519  153  317  519  202

Core Length:  154.5 mm
Core Density: 354 kg/m3
Cross-sectional Density:  351 kg/m3
Early/Latewood Threshold: 500 kg/m3
Attenuation Constant: 3.16

ÄÄÄÄÄÄÄÄÄÄÄÄÄÄÄÄÄÄÄÄÄÄÄÄÄÄÄÄÄÄÄÄÄÄÄÄÄÄÄÄÄÄÄÄÄÄÄÄÄÄÄÄÄÄÄÄÄÄÄÄÄÄÄÄÄÄÄÄÄÄÄÄÄÄÄÄÄÄÄ
Core : 33
ÄÄÄÄÄÄÄÂÄÄÄÄÄÄÄÄÄÄÄÄÄÄÄÄÄÄÄÄÄÄÄÄÄÂÄÄÄÄÄÄÄÄÄÄÂÄÄÄÄÄÄÄÄÄÄÄÄÄÄÄÄÄÄÄÄÄÄÄÄÄÄÄÄÄÄÄÄÄÄ
       ³Widths (mm)              ³ Areas    ³ Densities (kg/m3)
       ³                         ³ (cmý)    ³
Ring   ³Outer Ring Erly Late   % ³Incr Total³Ring E/Wd L/Wd Unif  Min  Max  Rng
 # Year³ Rad.      Wood Wood  LW ³          ³mean mean mean
ÄÄÄÄÄÄÄÁÄÄÄÄÄÄÄÄÄÄÄÄÄÄÄÄÄÄÄÄÄÄÄÄÄÁÄÄÄÄÄÄÄÄÄÄÁÄÄÄÄÄÄÄÄÄÄÄÄÄÄÄÄÄÄÄÄÄÄÄÄÄÄÄÄÄÄÄÄÄÄ

 3 1992  25.6 25.6 16.5  2.1   8  20.6   20.6 427  416  507   91  351  517  166
 4 1993  37.0 11.4 10.5  0.9   7  22.4   43.0 401  392  505  113  327  513  186
 5 1994  44.8  7.8  7.2  0.6   7  20.0   63.1 413  403  530  127  362  544  182
 6 1995  56.5 11.7  8.1  3.6  30  37.2  100.3 443  402  536  134  363  614  251
 7 1996  68.2 11.7  9.6  2.1  17  45.8  146.1 407  380  532  152  326  595  269
 8 1997  79.6 11.4 10.2  1.2  10  52.9  199.1 388  370  544  174  321  576  255
 9 1998  90.7 11.1  8.7  2.4  21  59.4  258.4 446  414  562  148  337  599  262
10 1999  98.2  7.5  5.7  1.8  24  44.5  303.0 464  442  531   89  345  571  226
11 2000 106.0  7.8  6.9  0.9  11  50.0  353.0 395  379  519  140  340  534  194
12 2001 112.3  6.3  4.8  1.5  23  43.2  396.2 409  370  532  162  325  568  243
13 2002 117.7  5.4  4.8  0.6  11  39.0  435.2 391  375  519  144  320  520  200
14 2003 125.8  8.1  6.9  1.2  14  62.0  497.2 383  358  526  168  302  546  244
15 2004 132.1  6.3  6.0  0.3   4  51.0  548.2 424  419  527  108  359  527  168
16 2005 141.1  9.0  8.1  0.9  10  77.2  625.5 354  335  530  195  270  551  281
17 2006 144.4  3.3  3.0  0.3   9  29.6  655.1 402  389  527  138  325  527  202
18 2007 146.2  1.8  1.5  0.3  16  16.4  671.5 425  405  528  123  329  528  199
19 2008 148.6  2.4  1.5  0.9  37  22.2  693.7 421  344  549  205  308  575  267
20 2009 151.6  3.0  2.4  0.6  20  28.3  722.0 403  368  545  177  297  551  254
21 2010 154.6  3.0  2.1  0.9  30  28.9  750.9 425  382  526  144  304  542  238
22 2011 159.4  4.8  4.8  0.0   0  47.4  798.2 355  355    0    0  266  498  232
23 2012 164.5  5.1  4.5  0.6  11  51.9  850.1 389  366  562  196  276  582  306
24 2013 168.4  3.9  3.6  0.3   7  40.8  890.9 372  361  510  149  274  510  236
25 2014 171.4  3.0  3.0  0.0   0  32.0  922.9 368  368    0    0  268  474  206
26 2015 173.8  2.4  1.8  0.6  25  26.0  949.0 424  392  520  128  318  525  207
27 2016 175.0  1.2  1.2  0.0   0  13.1  962.1 417  417    0    0  330  498  168

Core Length:  168.0 mm
Core Density: 405 kg/m3
Cross-sectional Density:  401 kg/m3
Early/Latewood Threshold: 500 kg/m3
Attenuation Constant: 3.16

ÄÄÄÄÄÄÄÄÄÄÄÄÄÄÄÄÄÄÄÄÄÄÄÄÄÄÄÄÄÄÄÄÄÄÄÄÄÄÄÄÄÄÄÄÄÄÄÄÄÄÄÄÄÄÄÄÄÄÄÄÄÄÄÄÄÄÄÄÄÄÄÄÄÄÄÄÄÄÄ
Core : 39
ÄÄÄÄÄÄÄÂÄÄÄÄÄÄÄÄÄÄÄÄÄÄÄÄÄÄÄÄÄÄÄÄÄÂÄÄÄÄÄÄÄÄÄÄÂÄÄÄÄÄÄÄÄÄÄÄÄÄÄÄÄÄÄÄÄÄÄÄÄÄÄÄÄÄÄÄÄÄÄ
       ³Widths (mm)              ³ Areas    ³ Densities (kg/m3)
       ³                         ³ (cmý)    ³
Ring   ³Outer Ring Erly Late   % ³Incr Total³Ring E/Wd L/Wd Unif  Min  Max  Rng
 # Year³ Rad.      Wood Wood  LW ³          ³mean mean mean
ÄÄÄÄÄÄÄÁÄÄÄÄÄÄÄÄÄÄÄÄÄÄÄÄÄÄÄÄÄÄÄÄÄÁÄÄÄÄÄÄÄÄÄÄÁÄÄÄÄÄÄÄÄÄÄÄÄÄÄÄÄÄÄÄÄÄÄÄÄÄÄÄÄÄÄÄÄÄÄ

 2 1991  20.3 20.3 12.0  0.3   1  12.9   12.9 332  328  510  182  256  510  254
 3 1992  37.7 17.4 16.8  0.6   3  31.7   44.7 327  320  521  201  270  523  253
 4 1993  56.3 18.6 17.4  1.2   6  54.9   99.6 356  345  506  161  288  518  230
 5 1994  76.1 19.8 17.7  2.1  10  82.4  181.9 385  366  546  180  300  606  306
 6 1995  95.9 19.8 16.8  3.0  15 107.0  288.9 400  373  553  180  296  595  299
 7 1996 113.6 17.7 16.5  1.2   6 116.5  405.4 351  339  529  190  270  536  266
 8 1997 131.9 18.3 17.1  1.2   6 141.1  546.6 343  330  525  195  271  546  275
 9 1998 148.1 16.2 13.8  2.4  14 142.5  689.1 385  357  547  190  308  575  267
10 1999 158.0  9.9  8.7  1.2  12  95.2  784.3 415  396  557  161  327  586  259
11 2000 171.2 13.2 12.9  0.3   2 136.5  920.8 338  335  505  170  275  505  230
12 2001 181.4 10.2  9.9  0.3   2 113.0 1033.8 324  318  521  203  254  521  267
13 2002 189.8  8.4  8.4  0.0   0  98.0 1131.7 335  335    0    0  268  499  231
14 2003 198.8  9.0  8.1  0.9  10 109.9 1241.6 334  310  543  233  255  576  321
15 2004 203.6  4.8  4.5  0.3   6  60.7 1302.3 402  391  568  177  325  568  243
16 2005 212.0  8.4  7.5  0.9  10 109.7 1412.0 354  333  522  189  269  545  276
17 2006 217.7  5.7  4.2  1.5  26  76.9 1488.9 409  358  553  195  307  601  294
18 2007 222.5  4.8  4.5  0.3   6  66.4 1555.3 364  353  529  176  288  529  241
19 2008 228.8  6.3  6.3  0.0   0  89.3 1644.6 360  360    0    0  266  493  227
20 2009 236.3  7.5  7.2  0.3   4 109.6 1754.2 345  338  506  168  240  506  266
21 2010 242.0  5.7  5.4  0.3   5  85.6 1839.8 347  336  547  211  274  547  273
22 2011 249.5  7.5  7.5  0.0   0 115.8 1955.6 336  336    0    0  252  498  246
23 2012 257.6  8.1  7.5  0.6   7 129.0 2084.7 370  356  544  188  272  576  304
24 2013 263.6  6.0  5.7  0.3   5  98.2 2182.9 336  325  554  229  281  554  273
25 2014 270.2  6.6  6.6  0.0   0 110.7 2293.6 324  324    0    0  264  484  220
26 2015 274.4  4.2  3.6  0.6  14  71.9 2365.5 381  354  543  189  290  581  291
27 2016 278.3  3.9  3.9  0.0   0  67.7 2433.2 347  347    0    0  285  472  187

Core Length:  270.3 mm
Core Density: 357 kg/m3
Cross-sectional Density:  357 kg/m3
Early/Latewood Threshold: 500 kg/m3
Attenuation Constant: 3.16

ÄÄÄÄÄÄÄÄÄÄÄÄÄÄÄÄÄÄÄÄÄÄÄÄÄÄÄÄÄÄÄÄÄÄÄÄÄÄÄÄÄÄÄÄÄÄÄÄÄÄÄÄÄÄÄÄÄÄÄÄÄÄÄÄÄÄÄÄÄÄÄÄÄÄÄÄÄÄÄ
Core : 41
ÄÄÄÄÄÄÄÂÄÄÄÄÄÄÄÄÄÄÄÄÄÄÄÄÄÄÄÄÄÄÄÄÄÂÄÄÄÄÄÄÄÄÄÄÂÄÄÄÄÄÄÄÄÄÄÄÄÄÄÄÄÄÄÄÄÄÄÄÄÄÄÄÄÄÄÄÄÄÄ
       ³Widths (mm)              ³ Areas    ³ Densities (kg/m3)
       ³                         ³ (cmý)    ³
Ring   ³Outer Ring Erly Late   % ³Incr Total³Ring E/Wd L/Wd Unif  Min  Max  Rng
 # Year³ Rad.      Wood Wood  LW ³          ³mean mean mean
ÄÄÄÄÄÄÄÁÄÄÄÄÄÄÄÄÄÄÄÄÄÄÄÄÄÄÄÄÄÄÄÄÄÁÄÄÄÄÄÄÄÄÄÄÁÄÄÄÄÄÄÄÄÄÄÄÄÄÄÄÄÄÄÄÄÄÄÄÄÄÄÄÄÄÄÄÄÄÄ

 1 1991   3.0  3.0  3.0  0.0   0   0.3    0.3 411  411    0    0  265  483  218
 2 1992  29.1 26.1 24.0  2.1   8  26.3   26.6 392  381  513  132  298  526  228
 3 1993  56.4 27.3 27.3  0.0   0  73.3   99.9 362  362    0    0  305  440  135
 4 1994  76.8 20.4 19.8  0.6   2  85.4  185.3 353  348  521  173  272  533  261
 5 1995  92.4 15.6 14.4  1.2   7  82.9  268.2 386  374  534  160  323  567  244
 6 1996 107.1 14.7 14.7  0.0   0  92.1  360.4 332  332    0    0  256  449  193
 7 1997 122.7 15.6 15.6  0.0   0 112.6  473.0 310  310    0    0  266  421  155
 8 1998 129.6  6.9  6.9  0.0   0  54.7  527.7 301  301    0    0  251  469  218
 9 1999 133.5  3.9  3.6  0.3   7  32.2  559.9 366  354  504  150  309  504  195
10 2000 141.0  7.5  7.5  0.0   0  64.7  624.6 302  302    0    0  262  390  128
11 2001 146.7  5.7  5.7  0.0   0  51.5  676.1 333  333    0    0  283  491  208
12 2002 151.2  4.5  4.5  0.0   0  42.1  718.2 341  341    0    0  292  495  203
13 2003 157.2  6.0  5.4  0.6  10  58.1  776.3 353  335  515  180  294  527  233
14 2004 160.5  3.3  2.7  0.6  18  32.9  809.3 458  442  531   89  393  556  163
15 2005 165.6  5.1  4.2  0.9  17  52.2  861.5 423  386  597  211  343  622  279
16 2006 169.5  3.9  3.0  0.9  23  41.1  902.6 460  436  539  103  372  584  212
17 2007 172.5  3.0  2.7  0.3  10  32.2  934.8 412  388  628  240  338  628  290
18 2008 176.1  3.6  3.0  0.6  16  39.4  974.2 429  407  539  132  351  559  208
19 2009 181.8  5.7  5.4  0.3   5  64.1 1038.3 383  372  572  200  308  572  264
20 2010 187.2  5.4  4.8  0.6  11  62.6 1100.9 393  370  578  208  322  604  282
21 2011 193.8  6.6  5.7  0.9  13  79.0 1179.9 395  368  568  200  292  595  303
22 2012 200.7  6.9  5.1  1.8  26  85.5 1265.4 414  374  529  155  308  596  288
23 2013 207.3  6.6  5.4  1.2  18  84.6 1350.0 396  354  584  230  297  633  336
24 2014 214.2  6.9  6.3  0.6   8  91.4 1441.4 391  377  542  165  318  569  251
25 2015 217.8  3.6  2.7  0.9  25  48.9 1490.3 449  408  572  164  353  626  273
26 2016 221.7  3.9  3.3  0.6  15  53.8 1544.1 413  393  524  131  328  528  200

Core Length:  221.7 mm
Core Density: 383 kg/m3
Cross-sectional Density:  375 kg/m3
Early/Latewood Threshold: 500 kg/m3
Attenuation Constant: 3.16

File: trials completed/FR12_OtagoCoast_Sept_finished/Densitometry/Densitometer files/OCST18.DAT
File : C:\DENSITOM\OTAGOC~1\OCST18.DAT
Cores :
4
6
10
29
46
49
50
58
60
71
73
75

ÄÄÄÄÄÄÄÄÄÄÄÄÄÄÄÄÄÄÄÄÄÄÄÄÄÄÄÄÄÄÄÄÄÄÄÄÄÄÄÄÄÄÄÄÄÄÄÄÄÄÄÄÄÄÄÄÄÄÄÄÄÄÄÄÄÄÄÄÄÄÄÄÄÄÄÄÄÄÄ
Core : 4
ÄÄÄÄÄÄÄÂÄÄÄÄÄÄÄÄÄÄÄÄÄÄÄÄÄÄÄÄÄÄÄÄÄÂÄÄÄÄÄÄÄÄÄÄÂÄÄÄÄÄÄÄÄÄÄÄÄÄÄÄÄÄÄÄÄÄÄÄÄÄÄÄÄÄÄÄÄÄÄ
       ³Widths (mm)              ³ Areas    ³ Densities (kg/m3)
       ³                         ³ (cmý)    ³
Ring   ³Outer Ring Erly Late   % ³Incr Total³Ring E/Wd L/Wd Unif  Min  Max  Rng
 # Year³ Rad.      Wood Wood  LW ³          ³mean mean mean
ÄÄÄÄÄÄÄÁÄÄÄÄÄÄÄÄÄÄÄÄÄÄÄÄÄÄÄÄÄÄÄÄÄÁÄÄÄÄÄÄÄÄÄÄÁÄÄÄÄÄÄÄÄÄÄÄÄÄÄÄÄÄÄÄÄÄÄÄÄÄÄÄÄÄÄÄÄÄÄ

 3 1991  17.6 17.6  9.6  0.0   0   9.7    9.7 331  331    0    0  248  486  238
 4 1992  34.4 16.8 16.5  0.3   1  27.4   37.2 339  336  535  199  275  535  260
 5 1993  53.6 19.2 19.2  0.0   0  53.1   90.3 335  335    0    0  267  480  213
 6 1994  67.7 14.1 13.8  0.3   2  53.7  144.0 343  339  554  215  269  554  285
 7 1995  80.6 12.9 12.0  0.9   6  60.1  204.1 366  353  546  193  286  565  279
 8 1996  98.9 18.3 16.2  2.1  11 103.2  307.3 362  339  535  196  291  588  297
 9 1997 119.6 20.7 19.8  0.9   4 142.1  449.4 338  329  553  224  280  591  311
10 1998 134.3 14.7 13.2  1.5  10 117.3  566.6 381  362  544  182  310  585  275
11 1999 146.6 12.3 11.7  0.6   4 108.5  675.2 378  369  555  186  326  578  252
12 2000 157.1 10.5  9.9  0.6   5 100.2  775.4 341  330  532  202  282  547  265
13 2001 164.9  7.8  6.6  1.2  15  78.9  854.3 381  345  576  231  290  630  340
14 2002 176.6 11.7 10.2  1.5  12 125.5  979.8 393  371  545  174  300  569  269
15 2003 186.5  9.9  7.5  2.4  24 112.9 1092.7 432  390  565  175  297  611  314
16 2004 192.5  6.0  4.5  1.5  25  71.4 1164.2 445  419  525  106  353  547  194
17 2005 203.6 11.1 10.2  0.9   8 138.1 1302.3 378  362  559  197  316  613  297
18 2006 208.7  5.1  3.6  1.5  29  66.1 1368.3 470  411  611  200  377  681  304
19 2007 215.0  6.3  5.4  0.9  14  83.9 1452.2 445  417  614  197  345  653  308
20 2008 221.6  6.6  4.2  2.4  36  90.5 1542.7 434  372  545  173  329  590  261
21 2009 227.0  5.4  4.5  0.9  16  76.1 1618.8 415  393  526  133  340  534  194
22 2010 230.3  3.3  2.7  0.6  18  47.4 1666.2 432  402  566  164  350  585  235
23 2011 236.3  6.0  5.1  0.9  15  88.0 1754.2 391  366  533  167  307  556  249
24 2012 242.3  6.0  3.3  2.7  45  90.2 1844.4 464  399  544  145  362  608  246
25 2013 248.3  6.0  4.8  1.2  20  92.5 1936.9 434  392  602  210  339  640  301
26 2014 255.5  7.2  6.6  0.6   8 114.0 2050.8 414  404  533  129  330  552  222
27 2015 261.2  5.7  4.5  1.2  21  92.5 2143.4 436  407  547  140  342  557  215
28 2016 265.7  4.5  3.9  0.6  13  74.5 2217.9 401  379  547  168  321  563  242

Core Length:  257.7 mm
Core Density: 395 kg/m3
Cross-sectional Density:  397 kg/m3
Early/Latewood Threshold: 500 kg/m3
Attenuation Constant: 3.16

ÄÄÄÄÄÄÄÄÄÄÄÄÄÄÄÄÄÄÄÄÄÄÄÄÄÄÄÄÄÄÄÄÄÄÄÄÄÄÄÄÄÄÄÄÄÄÄÄÄÄÄÄÄÄÄÄÄÄÄÄÄÄÄÄÄÄÄÄÄÄÄÄÄÄÄÄÄÄÄ
Core : 6
ÄÄÄÄÄÄÄÂÄÄÄÄÄÄÄÄÄÄÄÄÄÄÄÄÄÄÄÄÄÄÄÄÄÂÄÄÄÄÄÄÄÄÄÄÂÄÄÄÄÄÄÄÄÄÄÄÄÄÄÄÄÄÄÄÄÄÄÄÄÄÄÄÄÄÄÄÄÄÄ
       ³Widths (mm)              ³ Areas    ³ Densities (kg/m3)
       ³                         ³ (cmý)    ³
Ring   ³Outer Ring Erly Late   % ³Incr Total³Ring E/Wd L/Wd Unif  Min  Max  Rng
 # Year³ Rad.      Wood Wood  LW ³          ³mean mean mean
ÄÄÄÄÄÄÄÁÄÄÄÄÄÄÄÄÄÄÄÄÄÄÄÄÄÄÄÄÄÄÄÄÄÁÄÄÄÄÄÄÄÄÄÄÁÄÄÄÄÄÄÄÄÄÄÄÄÄÄÄÄÄÄÄÄÄÄÄÄÄÄÄÄÄÄÄÄÄÄ

 3 1991  20.5 20.5 10.5  0.0   0  13.2   13.2 383  383    0    0  338  496  158
 4 1992  33.4 12.9 12.6  0.3   2  21.8   35.0 361  358  513  155  305  513  208
 5 1993  48.4 15.0 14.4  0.6   4  38.5   73.6 362  356  503  147  290  504  214
 6 1994  65.2 16.8 16.8  0.0   0  60.0  133.6 362  362    0    0  303  474  171
 7 1995  74.5  9.3  9.0  0.3   3  40.8  174.4 382  377  535  158  321  535  214
 8 1996  86.8 12.3 12.0  0.3   2  62.3  236.7 367  363  535  172  282  535  253
 9 1997 101.2 14.4 13.5  0.9   6  85.0  321.7 356  344  538  194  285  559  274
10 1998 113.2 12.0 10.8  1.2  10  80.8  402.6 393  374  559  185  335  586  251
11 1999 122.8  9.6  9.0  0.6   6  71.2  473.7 386  378  506  128  327  511  184
12 2000 130.6  7.8  7.2  0.6   7  62.1  535.8 358  344  521  177  303  529  226
13 2001 137.2  6.6  6.3  0.3   4  55.5  591.4 359  350  547  197  303  547  244
14 2002 144.1  6.9  6.9  0.0   0  61.0  652.3 358  358    0    0  287  492  205
15 2003 150.4  6.3  5.1  1.2  19  58.3  710.6 384  352  518  166  314  537  223
16 2004 154.0  3.6  3.3  0.3   8  34.4  745.1 419  412  500   88  348  500  152
17 2005 161.2  7.2  7.2  0.0   0  71.3  816.4 345  345    0    0  287  481  194
18 2006 165.7  4.5  3.6  0.9  20  46.2  862.6 432  400  557  157  346  575  229
19 2007 170.5  4.8  4.5  0.3   6  50.7  913.3 391  381  532  151  317  532  215
20 2008 175.0  4.5  3.6  0.9  20  48.8  962.1 397  366  523  157  307  541  234
21 2009 178.3  3.3  3.0  0.3   9  36.6  998.7 393  382  504  122  314  504  190
22 2010 181.3  3.0  2.7  0.3  10  33.9 1032.6 420  409  512  103  350  512  162
23 2011 185.8  4.5  4.5  0.0   0  51.9 1084.5 370  370    0    0  292  493  201
24 2012 189.7  3.9  3.6  0.3   7  46.0 1130.5 430  424  506   82  336  506  170
25 2013 193.0  3.3  2.7  0.6  18  39.7 1170.2 405  376  536  160  329  556  227
26 2014 196.3  3.3  3.3  0.0   0  40.4 1210.6 414  414    0    0  345  482  137
27 2015 198.1  1.8  1.5  0.3  16  22.3 1232.9 405  386  502  116  337  502  165

Core Length:  188.1 mm
Core Density: 385 kg/m3
Cross-sectional Density:  381 kg/m3
Early/Latewood Threshold: 500 kg/m3
Attenuation Constant: 3.16

ÄÄÄÄÄÄÄÄÄÄÄÄÄÄÄÄÄÄÄÄÄÄÄÄÄÄÄÄÄÄÄÄÄÄÄÄÄÄÄÄÄÄÄÄÄÄÄÄÄÄÄÄÄÄÄÄÄÄÄÄÄÄÄÄÄÄÄÄÄÄÄÄÄÄÄÄÄÄÄ
Core : 10
ÄÄÄÄÄÄÄÂÄÄÄÄÄÄÄÄÄÄÄÄÄÄÄÄÄÄÄÄÄÄÄÄÄÂÄÄÄÄÄÄÄÄÄÄÂÄÄÄÄÄÄÄÄÄÄÄÄÄÄÄÄÄÄÄÄÄÄÄÄÄÄÄÄÄÄÄÄÄÄ
       ³Widths (mm)              ³ Areas    ³ Densities (kg/m3)
       ³                         ³ (cmý)    ³
Ring   ³Outer Ring Erly Late   % ³Incr Total³Ring E/Wd L/Wd Unif  Min  Max  Rng
 # Year³ Rad.      Wood Wood  LW ³          ³mean mean mean
ÄÄÄÄÄÄÄÁÄÄÄÄÄÄÄÄÄÄÄÄÄÄÄÄÄÄÄÄÄÄÄÄÄÁÄÄÄÄÄÄÄÄÄÄÁÄÄÄÄÄÄÄÄÄÄÄÄÄÄÄÄÄÄÄÄÄÄÄÄÄÄÄÄÄÄÄÄÄÄ

 1 1990   4.2  4.2  4.2  0.0   0   0.6    0.6 300  300    0    0  196  383  187
 2 1991  19.8 15.6 15.6  0.0   0  11.8   12.3 278  278    0    0  221  395  174
 3 1992  36.3 16.5 16.5  0.0   0  29.1   41.4 289  289    0    0  236  443  207
 4 1993  54.0 17.7 17.7  0.0   0  50.2   91.6 302  302    0    0  248  405  157
 5 1994  74.4 20.4 20.4  0.0   0  82.3  173.9 300  300    0    0  234  459  225
 6 1995  89.1 14.7 14.4  0.3   2  75.5  249.4 326  322  506  184  261  506  245
 7 1996 102.9 13.8 13.8  0.0   0  83.2  332.6 298  298    0    0  240  456  216
 8 1997 115.5 12.6 12.6  0.0   0  86.5  419.1 291  291    0    0  238  465  227
 9 1998 125.4  9.9  9.6  0.3   3  74.9  494.0 321  315  517  202  285  517  232
10 1999 134.4  9.0  9.0  0.0   0  73.5  567.5 324  324    0    0  262  458  196
11 2000 144.9 10.5 10.2  0.3   2  92.1  659.6 300  294  516  222  247  516  269
12 2001 152.1  7.2  6.9  0.3   4  67.2  726.8 326  317  532  215  268  532  264
13 2002 160.8  8.7  8.7  0.0   0  85.5  812.3 295  295    0    0  244  460  216
14 2003 166.5  5.7  5.7  0.0   0  58.6  870.9 340  340    0    0  273  497  224
15 2004 170.7  4.2  4.2  0.0   0  44.5  915.4 365  365    0    0  274  438  164
16 2005 179.1  8.4  8.4  0.0   0  92.3 1007.7 297  297    0    0  257  451  194
17 2006 183.3  4.2  3.9  0.3   7  47.8 1055.5 374  362  529  167  306  529  223
18 2007 191.7  8.4  8.4  0.0   0  99.0 1154.5 329  329    0    0  278  484  206
19 2008 199.5  7.8  7.8  0.0   0  95.9 1250.4 316  316    0    0  257  456  199
20 2009 205.8  6.3  6.3  0.0   0  80.2 1330.6 325  325    0    0  272  420  148
21 2010 211.2  5.4  5.1  0.3   5  70.7 1401.3 372  364  509  145  306  509  203
22 2011 220.5  9.3  9.3  0.0   0 126.1 1527.5 304  304    0    0  258  442  184
23 2012 228.9  8.4  8.4  0.0   0 118.6 1646.0 367  367    0    0  301  476  175
24 2013 234.9  6.0  5.1  0.9  15  87.4 1733.5 412  386  557  171  330  580  250
25 2014 242.4  7.5  7.5  0.0   0 112.5 1845.9 346  346    0    0  310  435  125
26 2015 248.1  5.7  5.1  0.6  10  87.8 1933.8 391  375  530  155  321  544  223
27 2016 254.1  6.0  6.0  0.0   0  94.7 2028.4 363  363    0    0  301  493  192

Core Length:  254.1 mm
Core Density: 327 kg/m3
Cross-sectional Density:  330 kg/m3
Early/Latewood Threshold: 500 kg/m3
Attenuation Constant: 3.16

ÄÄÄÄÄÄÄÄÄÄÄÄÄÄÄÄÄÄÄÄÄÄÄÄÄÄÄÄÄÄÄÄÄÄÄÄÄÄÄÄÄÄÄÄÄÄÄÄÄÄÄÄÄÄÄÄÄÄÄÄÄÄÄÄÄÄÄÄÄÄÄÄÄÄÄÄÄÄÄ
Core : 29
ÄÄÄÄÄÄÄÂÄÄÄÄÄÄÄÄÄÄÄÄÄÄÄÄÄÄÄÄÄÄÄÄÄÂÄÄÄÄÄÄÄÄÄÄÂÄÄÄÄÄÄÄÄÄÄÄÄÄÄÄÄÄÄÄÄÄÄÄÄÄÄÄÄÄÄÄÄÄÄ
       ³Widths (mm)              ³ Areas    ³ Densities (kg/m3)
       ³                         ³ (cmý)    ³
Ring   ³Outer Ring Erly Late   % ³Incr Total³Ring E/Wd L/Wd Unif  Min  Max  Rng
 # Year³ Rad.      Wood Wood  LW ³          ³mean mean mean
ÄÄÄÄÄÄÄÁÄÄÄÄÄÄÄÄÄÄÄÄÄÄÄÄÄÄÄÄÄÄÄÄÄÁÄÄÄÄÄÄÄÄÄÄÁÄÄÄÄÄÄÄÄÄÄÄÄÄÄÄÄÄÄÄÄÄÄÄÄÄÄÄÄÄÄÄÄÄÄ

 1 1991   7.9  7.9  6.9  0.0   0   2.0    2.0 344  344    0    0  170  492  322
 2 1992  14.8  6.9  6.6  0.3   4   4.9    6.9 375  368  524  156  308  524  216
 3 1993  27.1 12.3 11.7  0.6   4  16.2   23.1 378  369  560  191  324  565  241
 4 1994  43.3 16.2 15.6  0.6   3  35.8   58.9 336  329  510  181  264  515  251
 5 1995  55.0 11.7 10.8  0.9   7  36.1   95.0 365  349  556  207  274  625  351
 6 1996  67.9 12.9 12.3  0.6   4  49.8  144.8 354  344  566  222  267  567  300
 7 1997  83.2 15.3 14.4  0.9   5  72.6  217.5 341  329  534  205  277  554  277
 8 1998  95.5 12.3 11.4  0.9   7  69.1  286.5 344  328  540  212  290  578  288
 9 1999 107.2 11.7 10.5  1.2  10  74.5  361.0 355  333  548  215  266  598  332
10 2000 120.1 12.9 12.3  0.6   4  92.1  453.1 315  305  518  213  259  528  269
11 2001 128.5  8.4  7.8  0.6   7  65.6  518.7 335  321  517  196  265  532  267
12 2002 136.0  7.5  6.9  0.6   8  62.3  581.1 335  317  543  226  263  562  299
13 2003 142.9  6.9  6.0  0.9  13  60.5  641.5 354  323  562  239  257  598  341
14 2004 146.2  3.3  3.0  0.3   9  30.0  671.5 447  436  557  121  339  557  218
15 2005 154.3  8.1  7.8  0.3   3  76.5  748.0 336  328  545  217  267  545  278
16 2006 157.9  3.6  3.0  0.6  16  35.3  783.3 431  400  587  187  333  620  287
17 2007 162.7  4.8  4.5  0.3   6  48.3  831.6 378  365  566  201  310  566  256
18 2008 167.2  4.5  3.9  0.6  13  46.6  878.3 379  354  541  187  279  542  263
19 2009 171.7  4.5  4.2  0.3   6  47.9  926.2 376  366  512  146  286  512  226
20 2010 175.3  3.6  3.3  0.3   8  39.2  965.4 414  400  567  167  330  567  237
21 2011 181.9  6.6  6.6  0.0   0  74.1 1039.5 336  336    0    0  273  492  219
22 2012 187.3  5.4  5.1  0.3   5  62.6 1102.1 378  368  534  166  306  534  228
23 2013 190.9  3.6  3.3  0.3   8  42.8 1144.9 379  361  571  210  295  571  276
24 2014 194.2  3.3  3.0  0.3   9  39.9 1184.8 375  363  504  141  323  504  181
25 2015 196.6  2.4  1.8  0.6  25  29.5 1214.3 409  361  554  193  309  560  251
26 2016 199.0  2.4  2.4  0.0   0  29.8 1244.1 344  344    0    0  282  411  129

Core Length:  198.0 mm
Core Density: 365 kg/m3
Cross-sectional Density:  358 kg/m3
Early/Latewood Threshold: 500 kg/m3
Attenuation Constant: 3.16

ÄÄÄÄÄÄÄÄÄÄÄÄÄÄÄÄÄÄÄÄÄÄÄÄÄÄÄÄÄÄÄÄÄÄÄÄÄÄÄÄÄÄÄÄÄÄÄÄÄÄÄÄÄÄÄÄÄÄÄÄÄÄÄÄÄÄÄÄÄÄÄÄÄÄÄÄÄÄÄ
Core : 46
ÄÄÄÄÄÄÄÂÄÄÄÄÄÄÄÄÄÄÄÄÄÄÄÄÄÄÄÄÄÄÄÄÄÂÄÄÄÄÄÄÄÄÄÄÂÄÄÄÄÄÄÄÄÄÄÄÄÄÄÄÄÄÄÄÄÄÄÄÄÄÄÄÄÄÄÄÄÄÄ
       ³Widths (mm)              ³ Areas    ³ Densities (kg/m3)
       ³                         ³ (cmý)    ³
Ring   ³Outer Ring Erly Late   % ³Incr Total³Ring E/Wd L/Wd Unif  Min  Max  Rng
 # Year³ Rad.      Wood Wood  LW ³          ³mean mean mean
ÄÄÄÄÄÄÄÁÄÄÄÄÄÄÄÄÄÄÄÄÄÄÄÄÄÄÄÄÄÄÄÄÄÁÄÄÄÄÄÄÄÄÄÄÁÄÄÄÄÄÄÄÄÄÄÄÄÄÄÄÄÄÄÄÄÄÄÄÄÄÄÄÄÄÄÄÄÄÄ

 1 1991   7.8  7.8  6.9  0.9  11   1.9    1.9 350  329  516  187  258  540  282
 2 1992  16.2  8.4  8.4  0.0   0   6.3    8.2 351  351    0    0  293  486  193
 3 1993  30.3 14.1 13.8  0.3   2  20.6   28.8 327  323  528  205  272  528  256
 4 1994  45.0 14.7 14.7  0.0   0  34.8   63.6 333  333    0    0  284  481  197
 5 1995  54.9  9.9  9.0  0.9   9  31.1   94.7 377  363  517  154  297  530  233
 6 1996  64.8  9.9  6.9  3.0  30  37.2  131.9 396  327  554  227  280  609  329
 7 1997  77.4 12.6 11.1  1.5  11  56.3  188.2 394  375  536  161  309  570  261
 8 1998  86.7  9.3  7.5  1.8  19  47.9  236.2 444  414  566  152  373  614  241
 9 1999  95.4  8.7  6.3  2.4  27  49.8  285.9 443  404  546  142  353  618  265
10 2000 106.8 11.4 10.5  0.9   7  72.4  358.3 381  366  554  188  315  607  292
11 2001 114.0  7.2  6.6  0.6   8  49.9  408.3 380  364  550  186  299  589  290
12 2002 120.3  6.3  6.0  0.3   4  46.4  454.7 363  354  541  187  293  541  248
13 2003 126.9  6.6  5.1  1.5  22  51.3  505.9 430  381  599  218  336  684  348
14 2004 131.1  4.2  2.4  1.8  42  34.0  540.0 491  460  533   73  385  593  208
15 2005 136.8  5.7  5.4  0.3   5  48.0  587.9 367  359  517  158  297  517  220
16 2006 139.5  2.7  2.4  0.3  11  23.4  611.4 459  436  642  206  394  642  248
17 2007 143.4  3.9  3.3  0.6  15  34.7  646.0 436  406  598  192  332  622  290
18 2008 147.6  4.2  3.0  1.2  28  38.4  684.4 425  368  568  200  328  612  284
19 2009 150.3  2.7  1.8  0.9  33  25.3  709.7 435  390  523  133  359  546  187
20 2010 153.0  2.7  1.8  0.9  33  25.7  735.4 465  424  548  124  353  615  262
21 2011 156.6  3.6  3.3  0.3   8  35.0  770.4 392  380  529  149  313  529  216
22 2012 160.5  3.9  3.0  0.9  23  38.9  809.3 453  428  537  109  356  579  223
23 2013 162.6  2.1  1.8  0.3  14  21.3  830.6 419  395  567  172  349  567  218
24 2014 165.0  2.4  2.1  0.3  12  24.7  855.3 432  410  586  176  365  586  221
25 2015 166.8  1.8  1.2  0.6  33  18.8  874.1 477  396  640  244  358  665  307
26 2016 168.9  2.1  1.2  0.9  42  22.1  896.2 469  394  569  175  347  653  306

Core Length:  168.9 mm
Core Density: 411 kg/m3
Cross-sectional Density:  410 kg/m3
Early/Latewood Threshold: 500 kg/m3
Attenuation Constant: 3.16

ÄÄÄÄÄÄÄÄÄÄÄÄÄÄÄÄÄÄÄÄÄÄÄÄÄÄÄÄÄÄÄÄÄÄÄÄÄÄÄÄÄÄÄÄÄÄÄÄÄÄÄÄÄÄÄÄÄÄÄÄÄÄÄÄÄÄÄÄÄÄÄÄÄÄÄÄÄÄÄ
Core : 49
ÄÄÄÄÄÄÄÂÄÄÄÄÄÄÄÄÄÄÄÄÄÄÄÄÄÄÄÄÄÄÄÄÄÂÄÄÄÄÄÄÄÄÄÄÂÄÄÄÄÄÄÄÄÄÄÄÄÄÄÄÄÄÄÄÄÄÄÄÄÄÄÄÄÄÄÄÄÄÄ
       ³Widths (mm)              ³ Areas    ³ Densities (kg/m3)
       ³                         ³ (cmý)    ³
Ring   ³Outer Ring Erly Late   % ³Incr Total³Ring E/Wd L/Wd Unif  Min  Max  Rng
 # Year³ Rad.      Wood Wood  LW ³          ³mean mean mean
ÄÄÄÄÄÄÄÁÄÄÄÄÄÄÄÄÄÄÄÄÄÄÄÄÄÄÄÄÄÄÄÄÄÁÄÄÄÄÄÄÄÄÄÄÁÄÄÄÄÄÄÄÄÄÄÄÄÄÄÄÄÄÄÄÄÄÄÄÄÄÄÄÄÄÄÄÄÄÄ

 1 1990   1.8  1.8  1.8  0.0   0   0.1    0.1 308  308    0    0  296  323   27
 2 1991   5.7  3.9  3.9  0.0   0   0.9    1.0 298  298    0    0  247  381  134
 3 1992  12.3  6.6  6.6  0.0   0   3.7    4.8 351  351    0    0  280  453  173
 4 1993  27.0 14.7 14.4  0.3   2  18.1   22.9 361  358  503  145  282  503  221
 5 1994  42.9 15.9 15.0  0.9   5  34.9   57.8 368  357  548  191  291  581  290
 6 1995  57.3 14.4 13.8  0.6   4  45.3  103.1 370  363  537  174  289  544  255
 7 1996  67.5 10.2  9.3  0.9   8  40.0  143.1 343  327  506  179  247  508  261
 8 1997  80.7 13.2 13.2  0.0   0  61.5  204.6 327  327    0    0  263  490  227
 9 1998  86.7  6.0  5.7  0.3   5  31.6  236.2 378  366  621  255  288  621  333
10 1999  93.3  6.6  5.4  1.2  18  37.3  273.5 390  352  562  210  271  635  364
11 2000 102.3  9.0  8.7  0.3   3  55.3  328.8 328  320  570  250  247  570  323
12 2001 107.7  5.4  4.8  0.6  11  35.6  364.4 350  327  538  211  285  555  270
13 2002 113.7  6.0  5.7  0.3   5  41.7  406.1 328  319  503  184  264  503  239
14 2003 117.3  3.6  3.3  0.3   8  26.1  432.3 368  342  648  306  285  648  363
15 2004 119.1  1.8  0.9  0.9  49  13.4  445.6 466  378  554  176  341  617  276
16 2005 123.6  4.5  4.2  0.3   6  34.3  479.9 342  328  546  218  259  546  287
17 2006 125.1  1.5  1.2  0.3  20  11.7  491.7 436  402  574  172  335  574  239
18 2007 127.2  2.1  1.5  0.6  28  16.6  508.3 439  392  559  167  296  586  290
19 2008 129.0  1.8  1.5  0.3  16  14.5  522.8 409  365  629  264  302  629  327
20 2009 130.5  1.5  1.2  0.3  20  12.2  535.0 408  371  555  184  307  555  248
21 2010 131.4  0.9  0.6  0.3  33   7.4  542.4 444  392  547  155  392  547  155
22 2011 133.5  2.1  1.8  0.3  14  17.5  559.9 389  367  527  160  300  527  227
23 2012 134.7  1.2  0.6  0.6  49  10.1  570.0 457  375  539  164  360  544  184
24 2013 135.6  0.9  0.6  0.3  33   7.6  577.7 466  406  585  179  403  585  182
25 2014 136.5  0.9  0.9  0.0   0   7.7  585.3 435  435    0    0  362  489  127
26 2015 137.4  0.9  0.9  0.0   0   7.7  593.1 425  425    0    0  375  490  115
27 2016 138.0  0.6  0.6  0.0   0   5.2  598.3 394  394    0    0  354  435   81

Core Length:  138.0 mm
Core Density: 384 kg/m3
Cross-sectional Density:  368 kg/m3
Early/Latewood Threshold: 500 kg/m3
Attenuation Constant: 3.16

ÄÄÄÄÄÄÄÄÄÄÄÄÄÄÄÄÄÄÄÄÄÄÄÄÄÄÄÄÄÄÄÄÄÄÄÄÄÄÄÄÄÄÄÄÄÄÄÄÄÄÄÄÄÄÄÄÄÄÄÄÄÄÄÄÄÄÄÄÄÄÄÄÄÄÄÄÄÄÄ
Core : 50
ÄÄÄÄÄÄÄÂÄÄÄÄÄÄÄÄÄÄÄÄÄÄÄÄÄÄÄÄÄÄÄÄÄÂÄÄÄÄÄÄÄÄÄÄÂÄÄÄÄÄÄÄÄÄÄÄÄÄÄÄÄÄÄÄÄÄÄÄÄÄÄÄÄÄÄÄÄÄÄ
       ³Widths (mm)              ³ Areas    ³ Densities (kg/m3)
       ³                         ³ (cmý)    ³
Ring   ³Outer Ring Erly Late   % ³Incr Total³Ring E/Wd L/Wd Unif  Min  Max  Rng
 # Year³ Rad.      Wood Wood  LW ³          ³mean mean mean
ÄÄÄÄÄÄÄÁÄÄÄÄÄÄÄÄÄÄÄÄÄÄÄÄÄÄÄÄÄÄÄÄÄÁÄÄÄÄÄÄÄÄÄÄÁÄÄÄÄÄÄÄÄÄÄÄÄÄÄÄÄÄÄÄÄÄÄÄÄÄÄÄÄÄÄÄÄÄÄ

 2 1991  15.4 15.4  8.4  0.0   0   7.5    7.5 348  348    0    0  305  431  126
 3 1992  26.8 11.4  9.3  2.1  18  15.1   22.6 423  402  517  115  294  531  237
 4 1993  39.1 12.3 11.1  1.2   9  25.5   48.0 357  335  565  230  277  625  348
 5 1994  55.6 16.5 15.9  0.6   3  49.1   97.1 350  341  575  234  270  583  313
 6 1995  72.1 16.5 15.6  0.9   5  66.2  163.3 358  345  581  236  275  620  345
 7 1996  86.2 14.1 12.0  2.1  14  70.1  233.4 374  339  576  237  284  621  337
 8 1997 101.8 15.6 14.4  1.2   7  92.1  325.6 376  360  562  202  285  581  296
 9 1998 113.5 11.7 10.5  1.2  10  79.1  404.7 398  378  577  199  306  658  352
10 1999 122.5  9.0  6.3  2.7  30  66.7  471.4 430  373  562  189  305  656  351
11 2000 136.0 13.5 12.9  0.6   4 109.6  581.1 357  348  562  214  279  584  305
12 2001 142.9  6.9  6.3  0.6   8  60.5  641.5 382  361  607  246  312  627  315
13 2002 151.9  9.0  8.1  0.9  10  83.4  724.9 368  347  556  209  290  608  318
14 2003 157.9  6.0  4.8  1.2  20  58.4  783.3 406  355  612  257  288  675  387
15 2004 162.1  4.2  1.8  2.4  57  42.2  825.5 487  404  549  145  325  618  293
16 2005 172.3 10.2  9.6  0.6   5 107.2  932.7 365  354  541  187  276  564  288
17 2006 176.5  4.2  3.3  0.9  21  46.0  978.7 460  423  596  173  359  630  271
18 2007 181.6  5.1  4.2  0.9  17  57.4 1036.1 434  406  565  159  324  610  286
19 2008 187.9  6.3  4.5  1.8  28  73.1 1109.2 405  342  561  219  286  625  339
20 2009 193.9  6.0  4.8  1.2  20  72.0 1181.2 414  381  546  165  297  564  267
21 2010 197.8  3.9  2.4  1.5  38  48.0 1229.1 454  379  574  195  335  614  279
22 2011 205.3  7.5  6.6  0.9  12  95.0 1324.1 399  381  533  152  287  546  259
23 2012 211.0  5.7  3.9  1.8  31  74.5 1398.7 442  390  553  163  328  595  267
24 2013 215.2  4.2  3.0  1.2  28  56.2 1454.9 439  373  603  230  321  632  311
25 2014 221.5  6.3  3.9  2.4  38  86.4 1541.3 459  411  537  126  315  604  289
26 2015 224.8  3.3  2.4  0.9  27  46.3 1587.6 418  357  580  223  309  657  348
27 2016 228.7  3.9  3.0  0.9  23  55.6 1643.2 404  357  561  204  294  572  278

Core Length:  221.7 mm
Core Density: 404 kg/m3
Cross-sectional Density:  402 kg/m3
Early/Latewood Threshold: 500 kg/m3
Attenuation Constant: 3.16

ÄÄÄÄÄÄÄÄÄÄÄÄÄÄÄÄÄÄÄÄÄÄÄÄÄÄÄÄÄÄÄÄÄÄÄÄÄÄÄÄÄÄÄÄÄÄÄÄÄÄÄÄÄÄÄÄÄÄÄÄÄÄÄÄÄÄÄÄÄÄÄÄÄÄÄÄÄÄÄ
Core : 58
ÄÄÄÄÄÄÄÂÄÄÄÄÄÄÄÄÄÄÄÄÄÄÄÄÄÄÄÄÄÄÄÄÄÂÄÄÄÄÄÄÄÄÄÄÂÄÄÄÄÄÄÄÄÄÄÄÄÄÄÄÄÄÄÄÄÄÄÄÄÄÄÄÄÄÄÄÄÄÄ
       ³Widths (mm)              ³ Areas    ³ Densities (kg/m3)
       ³                         ³ (cmý)    ³
Ring   ³Outer Ring Erly Late   % ³Incr Total³Ring E/Wd L/Wd Unif  Min  Max  Rng
 # Year³ Rad.      Wood Wood  LW ³          ³mean mean mean
ÄÄÄÄÄÄÄÁÄÄÄÄÄÄÄÄÄÄÄÄÄÄÄÄÄÄÄÄÄÄÄÄÄÁÄÄÄÄÄÄÄÄÄÄÁÄÄÄÄÄÄÄÄÄÄÄÄÄÄÄÄÄÄÄÄÄÄÄÄÄÄÄÄÄÄÄÄÄÄ

 1 1989   3.6  3.6  3.3  0.3   8   0.4    0.4 409  400  505  105  292  505  213
 2 1990  10.2  6.6  6.6  0.0   0   2.9    3.3 372  372    0    0  309  457  148
 3 1991  17.4  7.2  6.9  0.3   4   6.2    9.5 381  374  529  155  327  529  202
 4 1992  31.8 14.4 13.5  0.9   6  22.3   31.8 390  381  530  149  334  552  218
 5 1993  45.9 14.1 13.5  0.6   4  34.4   66.2 382  374  559  185  314  585  271
 6 1994  58.5 12.6 12.3  0.3   2  41.3  107.5 392  388  536  148  338  536  198
 7 1995  70.8 12.3 10.8  1.5  12  50.0  157.5 418  400  549  149  338  642  304
 8 1996  83.7 12.9 10.2  2.7  20  62.6  220.1 418  381  555  174  334  594  260
 9 1997  95.7 12.0 11.4  0.6   5  67.6  287.7 371  361  547  186  321  577  256
10 1998 105.0  9.3  8.4  0.9   9  58.6  346.4 380  363  540  177  322  611  289
11 1999 111.3  6.3  5.7  0.6   9  42.8  389.2 396  379  555  176  299  595  296
12 2000 119.4  8.1  7.5  0.6   7  58.7  447.9 344  328  538  210  290  548  258
13 2001 125.7  6.3  5.1  1.2  19  48.5  496.4 404  367  560  193  307  610  303
14 2002 132.9  7.2  6.6  0.6   8  58.5  554.9 357  338  557  219  293  583  290
15 2003 137.4  4.5  3.3  1.2  26  38.2  593.1 442  390  586  196  365  638  273
16 2004 140.4  3.0  1.8  1.2  40  26.2  619.3 468  415  547  132  351  604  253
17 2005 145.8  5.4  5.1  0.3   5  48.6  667.8 367  358  519  161  309  519  210
18 2006 148.2  2.4  1.8  0.6  24  22.2  690.0 455  411  586  175  331  638  307
19 2007 151.8  3.6  3.3  0.3   8  33.9  723.9 396  378  596  218  343  596  253
20 2008 155.1  3.3  2.7  0.6  18  31.8  755.7 393  359  546  187  305  565  260
21 2009 157.5  2.4  2.1  0.3  12  23.6  779.3 412  394  538  144  335  538  203
22 2010 159.3  1.8  1.2  0.6  33  17.9  797.2 446  405  528  123  288  535  247
23 2011 162.6  3.3  3.3  0.0   0  33.4  830.6 359  359    0    0  276  468  192
24 2012 165.9  3.3  3.0  0.3   9  34.1  864.7 407  391  574  183  300  574  274
25 2013 168.3  2.4  1.8  0.6  25  25.2  889.9 392  350  519  169  312  521  209
26 2014 171.3  3.0  2.7  0.3  10  32.0  921.9 419  402  569  167  345  569  224
27 2015 173.4  2.1  1.5  0.6  28  22.7  944.6 439  375  602  227  305  628  323
28 2016 174.9  1.5  1.5  0.0   0  16.4  961.0 370  370    0    0  302  480  178

Core Length:  174.9 mm
Core Density: 399 kg/m3
Cross-sectional Density:  394 kg/m3
Early/Latewood Threshold: 500 kg/m3
Attenuation Constant: 3.16

ÄÄÄÄÄÄÄÄÄÄÄÄÄÄÄÄÄÄÄÄÄÄÄÄÄÄÄÄÄÄÄÄÄÄÄÄÄÄÄÄÄÄÄÄÄÄÄÄÄÄÄÄÄÄÄÄÄÄÄÄÄÄÄÄÄÄÄÄÄÄÄÄÄÄÄÄÄÄÄ
Core : 60
ÄÄÄÄÄÄÄÂÄÄÄÄÄÄÄÄÄÄÄÄÄÄÄÄÄÄÄÄÄÄÄÄÄÂÄÄÄÄÄÄÄÄÄÄÂÄÄÄÄÄÄÄÄÄÄÄÄÄÄÄÄÄÄÄÄÄÄÄÄÄÄÄÄÄÄÄÄÄÄ
       ³Widths (mm)              ³ Areas    ³ Densities (kg/m3)
       ³                         ³ (cmý)    ³
Ring   ³Outer Ring Erly Late   % ³Incr Total³Ring E/Wd L/Wd Unif  Min  Max  Rng
 # Year³ Rad.      Wood Wood  LW ³          ³mean mean mean
ÄÄÄÄÄÄÄÁÄÄÄÄÄÄÄÄÄÄÄÄÄÄÄÄÄÄÄÄÄÄÄÄÄÁÄÄÄÄÄÄÄÄÄÄÁÄÄÄÄÄÄÄÄÄÄÄÄÄÄÄÄÄÄÄÄÄÄÄÄÄÄÄÄÄÄÄÄÄÄ

 2 1991  14.3 14.3 11.4  0.9   6   6.4    6.4 386  373  541  168  311  570  259
 3 1992  28.7 14.4 13.2  1.2   8  19.5   25.9 388  376  517  141  320  524  204
 4 1993  42.2 13.5 11.7  1.8  13  30.1   55.9 380  358  523  165  323  560  237
 5 1994  57.5 15.3 15.0  0.3   1  47.9  103.9 381  379  513  134  323  513  190
 6 1995  66.2  8.7  7.2  1.5  17  33.8  137.7 403  374  543  169  320  620  300
 7 1996  78.5 12.3  9.6  2.7  21  55.9  193.6 400  355  560  205  308  613  305
 8 1997  92.6 14.1 12.6  1.5  10  75.8  269.4 385  365  557  192  313  593  280
 9 1998 102.2  9.6  8.4  1.2  12  58.8  328.1 435  415  569  154  365  630  265
10 1999 110.0  7.8  6.0  1.8  23  52.0  380.1 431  394  556  162  334  589  255
11 2000 120.2 10.2  9.6  0.6   5  73.8  453.9 362  350  557  207  305  580  275
12 2001 126.2  6.0  5.4  0.6  10  46.4  500.3 404  386  565  179  343  575  232
13 2002 133.7  7.5  6.0  1.5  19  61.2  561.6 430  392  580  188  325  660  335
14 2003 138.2  4.5  3.6  0.9  20  38.4  600.0 477  437  637  200  408  707  299
15 2004 140.6  2.4  0.9  1.5  62  21.0  621.0 551  460  606  146  410  661  251
16 2005 146.6  6.0  5.1  0.9  15  54.1  675.2 430  406  567  161  358  596  238
17 2006 148.4  1.8  0.6  1.2  66  16.7  691.9 525  439  568  129  407  659  252
18 2007 151.4  3.0  1.8  1.2  40  28.3  720.1 466  426  527  101  364  554  190
19 2008 154.7  3.3  2.4  0.9  27  31.7  751.8 421  370  558  188  348  611  263
20 2009 156.8  2.1  1.2  0.9  42  20.6  772.4 477  413  562  149  376  592  216
21 2010 158.9  2.1  1.2  0.9  42  20.8  793.2 493  419  592  173  348  629  281
22 2011 163.1  4.2  2.4  1.8  42  42.5  835.7 457  372  570  198  329  630  301
23 2012 167.0  3.9  2.4  1.5  38  40.4  876.2 491  428  592  164  398  656  258
24 2013 170.3  3.3  2.1  1.2  36  35.0  911.1 466  397  589  192  367  644  277
25 2014 173.3  3.0  1.5  1.5  50  32.4  943.5 497  424  571  147  385  611  226
26 2015 176.0  2.7  1.8  0.9  33  29.6  973.1 482  433  581  148  388  641  253
27 2016 178.1  2.1  1.2  0.9  42  23.4  996.5 469  399  563  164  358  624  266

Core Length:  176.1 mm
Core Density: 441 kg/m3
Cross-sectional Density:  431 kg/m3
Early/Latewood Threshold: 500 kg/m3
Attenuation Constant: 3.16

ÄÄÄÄÄÄÄÄÄÄÄÄÄÄÄÄÄÄÄÄÄÄÄÄÄÄÄÄÄÄÄÄÄÄÄÄÄÄÄÄÄÄÄÄÄÄÄÄÄÄÄÄÄÄÄÄÄÄÄÄÄÄÄÄÄÄÄÄÄÄÄÄÄÄÄÄÄÄÄ
Core : 71
ÄÄÄÄÄÄÄÂÄÄÄÄÄÄÄÄÄÄÄÄÄÄÄÄÄÄÄÄÄÄÄÄÄÂÄÄÄÄÄÄÄÄÄÄÂÄÄÄÄÄÄÄÄÄÄÄÄÄÄÄÄÄÄÄÄÄÄÄÄÄÄÄÄÄÄÄÄÄÄ
       ³Widths (mm)              ³ Areas    ³ Densities (kg/m3)
       ³                         ³ (cmý)    ³
Ring   ³Outer Ring Erly Late   % ³Incr Total³Ring E/Wd L/Wd Unif  Min  Max  Rng
 # Year³ Rad.      Wood Wood  LW ³          ³mean mean mean
ÄÄÄÄÄÄÄÁÄÄÄÄÄÄÄÄÄÄÄÄÄÄÄÄÄÄÄÄÄÄÄÄÄÁÄÄÄÄÄÄÄÄÄÄÁÄÄÄÄÄÄÄÄÄÄÄÄÄÄÄÄÄÄÄÄÄÄÄÄÄÄÄÄÄÄÄÄÄÄ

 1 1990   4.2  4.2  4.2  0.0   0   0.6    0.6 311  311    0    0  241  354  113
 2 1991  12.3  8.1  8.1  0.0   0   4.2    4.8 337  337    0    0  281  417  136
 3 1992  27.6 15.3 15.3  0.0   0  19.2   23.9 354  354    0    0  293  494  201
 4 1993  45.0 17.4 17.4  0.0   0  39.7   63.6 345  345    0    0  261  497  236
 5 1994  62.4 17.4 15.9  1.5   8  58.7  122.3 394  379  552  173  304  602  298
 6 1995  76.2 13.8 12.6  1.2   8  60.1  182.4 400  387  534  147  299  587  288
 7 1996  88.8 12.6 11.4  1.2   9  65.3  247.7 367  352  515  163  282  532  250
 8 1997 102.3 13.5 11.1  2.4  17  81.0  328.8 393  362  538  176  302  570  268
 9 1998 111.6  9.3  7.8  1.5  16  62.5  391.3 464  446  557  111  373  623  250
10 1999 118.8  7.2  6.3  0.9  12  52.1  443.4 436  419  553  134  355  576  221
11 2000 126.0  7.2  6.3  0.9  12  55.4  498.8 386  365  539  174  318  576  258
12 2001 129.3  3.3  2.7  0.6  18  26.5  525.2 406  379  531  152  332  549  217
13 2002 133.8  4.5  3.3  1.2  26  37.2  562.4 425  377  557  180  333  588  255
14 2003 137.1  3.3  2.1  1.2  36  28.1  590.5 506  448  606  158  416  654  238
15 2004 138.9  1.8  0.9  0.9  49  15.6  606.1 497  444  549  105  350  605  255
16 2005 142.8  3.9  2.7  1.2  30  34.5  640.6 443  403  532  129  348  573  225
17 2006 143.7  0.9  0.6  0.3  33   8.1  648.7 473  434  552  118  392  552  160
18 2007 145.5  1.8  1.5  0.3  16  16.4  665.1 458  441  546  105  418  546  128
19 2008 147.3  1.8  1.2  0.6  33  16.6  681.6 463  401  587  186  344  596  252
20 2009 148.5  1.2  0.9  0.3  25  11.2  692.8 455  429  535  106  393  535  142
21 2010 149.7  1.2  0.9  0.3  24  11.2  704.0 442  418  513   95  347  513  166
22 2011 151.2  1.5  1.2  0.3  20  14.2  718.2 431  413  505   92  371  505  134
23 2012 152.4  1.2  0.6  0.6  50  11.4  729.7 484  416  553  137  416  561  145
24 2013 153.3  0.9  0.6  0.3  33   8.6  738.3 491  444  585  141  417  585  168
25 2014 154.5  1.2  0.9  0.3  25  11.6  749.9 481  458  550   92  429  550  121
26 2015 155.1  0.6  0.3  0.3  49   5.8  755.7 505  451  559  108  451  559  108
27 2016 155.4  0.3  0.3  0.0   0   2.9  758.7 444  444    0    0  444  444    0

Core Length:  155.4 mm
Core Density: 429 kg/m3
Cross-sectional Density:  417 kg/m3
Early/Latewood Threshold: 500 kg/m3
Attenuation Constant: 3.16

ÄÄÄÄÄÄÄÄÄÄÄÄÄÄÄÄÄÄÄÄÄÄÄÄÄÄÄÄÄÄÄÄÄÄÄÄÄÄÄÄÄÄÄÄÄÄÄÄÄÄÄÄÄÄÄÄÄÄÄÄÄÄÄÄÄÄÄÄÄÄÄÄÄÄÄÄÄÄÄ
Core : 73
ÄÄÄÄÄÄÄÂÄÄÄÄÄÄÄÄÄÄÄÄÄÄÄÄÄÄÄÄÄÄÄÄÄÂÄÄÄÄÄÄÄÄÄÄÂÄÄÄÄÄÄÄÄÄÄÄÄÄÄÄÄÄÄÄÄÄÄÄÄÄÄÄÄÄÄÄÄÄÄ
       ³Widths (mm)              ³ Areas    ³ Densities (kg/m3)
       ³                         ³ (cmý)    ³
Ring   ³Outer Ring Erly Late   % ³Incr Total³Ring E/Wd L/Wd Unif  Min  Max  Rng
 # Year³ Rad.      Wood Wood  LW ³          ³mean mean mean
ÄÄÄÄÄÄÄÁÄÄÄÄÄÄÄÄÄÄÄÄÄÄÄÄÄÄÄÄÄÄÄÄÄÁÄÄÄÄÄÄÄÄÄÄÁÄÄÄÄÄÄÄÄÄÄÄÄÄÄÄÄÄÄÄÄÄÄÄÄÄÄÄÄÄÄÄÄÄÄ

 1 1990   3.3  3.3  3.0  0.3   9   0.3    0.3 432  424  509   85  378  509  131
 2 1991   9.3  6.0  6.0  0.0   0   2.4    2.7 373  373    0    0  317  479  162
 3 1992  23.4 14.1 13.8  0.3   2  14.5   17.2 353  349  534  185  285  534  249
 4 1993  38.7 15.3 15.3  0.0   0  29.8   47.1 335  335    0    0  264  496  232
 5 1994  56.7 18.0 16.8  1.2   6  53.9  101.0 373  361  531  170  279  554  275
 6 1995  73.2 16.5 12.9  3.6  21  67.3  168.3 407  370  539  169  300  622  322
 7 1996  85.8 12.6 10.8  1.8  14  62.9  231.3 399  377  534  157  292  560  268
 8 1997  99.6 13.8 12.0  1.8  13  80.4  311.7 378  355  533  178  310  582  272
 9 1998 110.7 11.1  9.9  1.2  10  73.3  385.0 420  402  564  162  356  582  226
10 1999 118.8  8.1  5.7  2.4  29  58.4  443.4 457  417  551  134  383  625  242
11 2000 128.4  9.6  7.8  1.8  18  74.6  517.9 426  394  568  174  355  610  255
12 2001 134.4  6.0  4.2  1.8  30  49.5  567.5 442  390  563  173  366  637  271
13 2002 141.3  6.9  6.0  0.9  13  59.8  627.2 409  383  585  202  335  620  285
14 2003 147.6  6.3  4.8  1.5  23  57.2  684.4 453  408  601  193  376  659  283
15 2004 151.8  4.2  2.1  2.1  50  39.5  723.9 514  437  591  154  412  643  231
16 2005 159.0  7.2  6.0  1.2  16  70.3  794.2 422  401  532  131  351  567  216
17 2006 162.9  3.9  3.0  0.9  23  39.4  833.7 490  456  603  147  377  689  312
18 2007 166.8  3.9  3.3  0.6  15  40.4  874.1 468  440  619  179  369  675  306
19 2008 170.7  3.9  2.4  1.5  38  41.4  915.4 450  380  563  183  341  599  258
20 2009 174.0  3.3  1.8  1.5  45  35.7  951.1 486  424  560  136  365  666  301
21 2010 177.6  3.6  2.7  0.9  24  39.8  990.9 467  436  557  121  340  558  218
22 2011 182.1  4.5  3.6  0.9  20  50.9 1041.8 423  394  536  142  336  563  227
23 2012 186.3  4.2  2.7  1.5  35  48.6 1090.4 456  401  555  154  353  599  246
24 2013 189.6  3.3  2.4  0.9  27  39.0 1129.3 437  381  588  207  314  600  286
25 2014 193.5  3.9  2.4  1.5  38  46.9 1176.3 470  430  535  105  387  590  203
26 2015 196.8  3.3  2.1  1.2  36  40.5 1216.7 496  432  608  176  387  650  263
27 2016 200.1  3.3  2.4  0.9  27  41.1 1257.9 450  396  593  197  299  623  324

Core Length:  200.1 mm
Core Density: 432 kg/m3
Cross-sectional Density:  433 kg/m3
Early/Latewood Threshold: 500 kg/m3
Attenuation Constant: 3.16

ÄÄÄÄÄÄÄÄÄÄÄÄÄÄÄÄÄÄÄÄÄÄÄÄÄÄÄÄÄÄÄÄÄÄÄÄÄÄÄÄÄÄÄÄÄÄÄÄÄÄÄÄÄÄÄÄÄÄÄÄÄÄÄÄÄÄÄÄÄÄÄÄÄÄÄÄÄÄÄ
Core : 75
ÄÄÄÄÄÄÄÂÄÄÄÄÄÄÄÄÄÄÄÄÄÄÄÄÄÄÄÄÄÄÄÄÄÂÄÄÄÄÄÄÄÄÄÄÂÄÄÄÄÄÄÄÄÄÄÄÄÄÄÄÄÄÄÄÄÄÄÄÄÄÄÄÄÄÄÄÄÄÄ
       ³Widths (mm)              ³ Areas    ³ Densities (kg/m3)
       ³                         ³ (cmý)    ³
Ring   ³Outer Ring Erly Late   % ³Incr Total³Ring E/Wd L/Wd Unif  Min  Max  Rng
 # Year³ Rad.      Wood Wood  LW ³          ³mean mean mean
ÄÄÄÄÄÄÄÁÄÄÄÄÄÄÄÄÄÄÄÄÄÄÄÄÄÄÄÄÄÄÄÄÄÁÄÄÄÄÄÄÄÄÄÄÁÄÄÄÄÄÄÄÄÄÄÄÄÄÄÄÄÄÄÄÄÄÄÄÄÄÄÄÄÄÄÄÄÄÄ

 2 1991   8.5  8.5  7.5  0.0   0   2.3    2.3 349  349    0    0  300  460  160
 3 1992  19.6 11.1 10.8  0.3   2   9.8   12.1 369  365  519  154  307  519  212
 4 1993  32.8 13.2 13.2  0.0   0  21.7   33.8 362  362    0    0  283  485  202
 5 1994  46.6 13.8 12.0  1.8  13  34.4   68.2 392  371  534  163  302  559  257
 6 1995  67.0 20.4 18.3  2.1  10  72.8  141.0 400  381  565  184  297  602  305
 7 1996  83.2 16.2 13.5  2.7  16  76.4  217.5 403  373  550  177  312  602  290
 8 1997  98.2 15.0 13.2  1.8  12  85.5  303.0 374  353  532  179  303  553  250
 9 1998 109.0 10.8  9.3  1.5  13  70.3  373.3 429  401  603  202  339  660  321
10 1999 119.2 10.2  9.3  0.9   8  73.1  446.4 423  410  550  140  325  601  276
11 2000 132.1 12.9 11.1  1.8  13 101.8  548.2 382  357  538  181  315  608  293
12 2001 140.8  8.7  7.5  1.2  13  74.6  622.8 414  387  583  196  334  623  289
13 2002 150.4  9.6  8.7  0.9   9  87.8  710.6 400  380  600  220  328  622  294
14 2003 157.0  6.6  5.1  1.5  22  63.7  774.4 468  434  582  148  372  654  282
15 2004 161.8  4.8  3.0  1.8  37  48.1  822.4 488  447  557  110  383  649  266
16 2005 169.0  7.2  6.3  0.9  12  74.8  897.3 402  383  533  150  331  555  224
17 2006 173.2  4.2  3.3  0.9  21  45.2  942.4 484  445  630  185  411  658  247
18 2007 178.3  5.1  4.5  0.6  11  56.3  998.7 427  405  590  185  349  664  315
19 2008 184.0  5.7  4.8  0.9  15  64.9 1063.6 420  387  595  208  325  617  292
20 2009 188.5  4.5  3.3  1.2  26  52.7 1116.3 444  407  547  140  348  575  227
21 2010 192.4  3.9  2.7  1.2  30  46.7 1162.9 466  424  562  138  320  625  305
22 2011 198.7  6.3  6.0  0.3   4  77.4 1240.4 396  387  570  183  321  570  249
23 2012 202.9  4.2  2.7  1.5  35  53.0 1293.3 450  402  536  134  354  619  265
24 2013 207.1  4.2  3.3  0.9  21  54.1 1347.4 427  392  557  165  337  597  260
25 2014 211.0  3.9  3.3  0.6  15  51.2 1398.7 455  441  531   90  353  554  201
26 2015 214.0  3.0  1.8  1.2  40  40.1 1438.7 485  426  573  147  369  614  245
27 2016 217.3  3.3  2.4  0.9  27  44.7 1483.4 428  395  516  121  341  532  191

Core Length:  216.3 mm
Core Density: 420 kg/m3
Cross-sectional Density:  421 kg/m3
Early/Latewood Threshold: 500 kg/m3
Attenuation Constant: 3.16
