Repository: StevenDovey/Densiometry

# Densiometry

R reimplementation of the **EDITOR** data-processing pipeline for the
FRI Direct-Scanning X-Ray Densitometer (Cown & Clement 1983; system software
upgraded in the 1990s), maintained at BSI (formerly Forest Research Institute),
Rotorua, NZ.

---

## Background

The FRI densitometer uses a Fe-55 radioisotopic source and a scintillation
detector to measure wood density at 0.3 mm spatial resolution along machined
increment cores (2 mm thick, 5 mm increment).  Raw count data are written to
`.SCN` files by the SCANNA acquisition program.

The original **EDITOR** program reads `.SCN` files, lets the operator check and

File: trials completed/FR12_OtagoCoast_Sept_finished/Densitometry/Densitometer files/OCST27.DAT
File : C:\DENSITOM\OTAGOC~1\OCST27.DAT
Cores :
8
11
17
20
21
26
30
31
36
41
42
47

ÄÄÄÄÄÄÄÄÄÄÄÄÄÄÄÄÄÄÄÄÄÄÄÄÄÄÄÄÄÄÄÄÄÄÄÄÄÄÄÄÄÄÄÄÄÄÄÄÄÄÄÄÄÄÄÄÄÄÄÄÄÄÄÄÄÄÄÄÄÄÄÄÄÄÄÄÄÄÄ
Core : 8
ÄÄÄÄÄÄÄÂÄÄÄÄÄÄÄÄÄÄÄÄÄÄÄÄÄÄÄÄÄÄÄÄÄÂÄÄÄÄÄÄÄÄÄÄÂÄÄÄÄÄÄÄÄÄÄÄÄÄÄÄÄÄÄÄÄÄÄÄÄÄÄÄÄÄÄÄÄÄÄ
       ³Widths (mm)              ³ Areas    ³ Densities (kg/m3)
       ³                         ³ (cmý)    ³
Ring   ³Outer Ring Erly Late   % ³Incr Total³Ring E/Wd L/Wd Unif  Min  Max  Rng
 # Year³ Rad.      Wood Wood  LW ³          ³mean mean mean
ÄÄÄÄÄÄÄÁÄÄÄÄÄÄÄÄÄÄÄÄÄÄÄÄÄÄÄÄÄÄÄÄÄÁÄÄÄÄÄÄÄÄÄÄÁÄÄÄÄÄÄÄÄÄÄÄÄÄÄÄÄÄÄÄÄÄÄÄÄÄÄÄÄÄÄÄÄÄÄ

 1 1990  19.8 19.8 19.8  0.0   0  12.3   12.3 350  350    0    0  304  492  188
 2 1991  37.5 17.7 17.1  0.6   3  31.9   44.2 344  339  512  173  276  518  242
 3 1992  56.4 18.9 18.0  0.9   4  55.8   99.9 357  348  524  176  302  554  252
 4 1993  76.8 20.4 20.4  0.0   0  85.4  185.3 362  362    0    0  306  498  192
 5 1994 100.2 23.4 22.2  1.2   5 130.1  315.4 388  380  527  147  320  561  241
 6 1995 116.7 16.5 14.7  1.8  10 112.4  427.9 422  407  548  141  344  565  221
 7 1996 134.1 17.4 16.2  1.2   6 137.1  564.9 366  355  524  169  305  539  234
 8 1997 152.1 18.0 16.5  1.5   8 161.8  726.8 383  370  524  154  316  550  234
 9 1998 165.9 13.8 11.7  2.1  15 137.9  864.7 441  418  570  152  375  612  237
10 1999 176.1 10.2  9.0  1.2  11 109.6  974.2 447  437  526   89  370  545  175
11 2000 189.3 13.2 12.0  1.2   9 151.5 1125.8 390  374  548  174  308  596  288
12 2001 200.4 11.1  9.6  1.5  13 135.9 1261.7 421  398  572  174  334  629  295
13 2002 209.7  9.3  8.4  0.9   9 119.8 1381.5 398  381  555  174  318  582  264
14 2003 218.7  9.0  7.5  1.5  16 121.1 1502.6 413  381  572  191  337  658  321
15 2004 224.7  6.0  3.9  2.1  35  83.6 1586.2 460  419  538  119  385  586  201
16 2005 235.5 10.8  9.3  1.5  13 156.1 1742.3 400  376  546  170  316  596  280
17 2006 241.2  5.7  4.2  1.5  26  85.4 1827.7 448  406  564  158  344  604  260
18 2007 247.2  6.0  5.1  0.9  15  92.1 1919.8 418  395  547  152  334  611  277
19 2008 253.2  6.0  4.8  1.2  20  94.3 2014.1 422  390  548  158  307  598  291
20 2009 260.1  6.9  6.3  0.6   8 111.3 2125.4 428  414  572  158  322  576  254
21 2010 264.9  4.8  4.5  0.3   6  79.2 2204.5 437  429  564  135  325  564  239
22 2011 270.9  6.0  5.4  0.6  10 101.0 2305.5 400  385  540  155  324  559  235
23 2012 276.3  5.4  4.5  0.9  16  92.8 2398.3 459  439  560  121  347  592  245
24 2013 281.1  4.8  4.2  0.6  12  84.1 2482.4 422  398  585  187  342  609  267
25 2014 285.6  4.5  3.6  0.9  20  80.1 2562.5 457  426  585  159  354  606  252
26 2015 288.9  3.3  0.9  2.4  72  59.6 2622.1 516  426  550  124  384  634  250
27 2016 292.8  3.9  2.7  1.2  30  71.3 2693.3 445  406  531  125  344  600  256

Core Length:  292.8 mm
Core Density: 414 kg/m3
Cross-sectional Density:  414 kg/m3
Early/Latewood Threshold: 500 kg/m3
Attenuation Constant: 3.16

ÄÄÄÄÄÄÄÄÄÄÄÄÄÄÄÄÄÄÄÄÄÄÄÄÄÄÄÄÄÄÄÄÄÄÄÄÄÄÄÄÄÄÄÄÄÄÄÄÄÄÄÄÄÄÄÄÄÄÄÄÄÄÄÄÄÄÄÄÄÄÄÄÄÄÄÄÄÄÄ
Core : 11
ÄÄÄÄÄÄÄÂÄÄÄÄÄÄÄÄÄÄÄÄÄÄÄÄÄÄÄÄÄÄÄÄÄÂÄÄÄÄÄÄÄÄÄÄÂÄÄÄÄÄÄÄÄÄÄÄÄÄÄÄÄÄÄÄÄÄÄÄÄÄÄÄÄÄÄÄÄÄÄ
       ³Widths (mm)              ³ Areas    ³ Densities (kg/m3)
       ³                         ³ (cmý)    ³
Ring   ³Outer Ring Erly Late   % ³Incr Total³Ring E/Wd L/Wd Unif  Min  Max  Rng
 # Year³ Rad.      Wood Wood  LW ³          ³mean mean mean
ÄÄÄÄÄÄÄÁÄÄÄÄÄÄÄÄÄÄÄÄÄÄÄÄÄÄÄÄÄÄÄÄÄÁÄÄÄÄÄÄÄÄÄÄÁÄÄÄÄÄÄÄÄÄÄÄÄÄÄÄÄÄÄÄÄÄÄÄÄÄÄÄÄÄÄÄÄÄÄ

 1 1990  10.0 10.0  9.0  0.0   0   3.1    3.1 336  336    0    0  238  454  216
 2 1991  25.3 15.3 15.3  0.0   0  17.0   20.1 311  311    0    0  254  444  190
 3 1992  43.9 18.6 18.6  0.0   0  40.4   60.5 306  306    0    0  254  479  225
 4 1993  58.6 14.7 14.7  0.0   0  47.3  107.9 308  308    0    0  263  450  187
 5 1994  74.5 15.9 15.6  0.3   1  66.5  174.4 320  317  517  200  244  517  273
 6 1995  87.7 13.2 12.9  0.3   2  67.3  241.6 323  319  501  182  269  501  232
 7 1996  99.4 11.7 11.7  0.0   0  68.8  310.4 299  299    0    0  233  468  235
 8 1997 112.9 13.5 12.6  0.9   6  90.0  400.4 324  310  520  210  242  549  307
 9 1998 125.8 12.9 11.7  1.2   9  96.7  497.2 360  341  551  210  281  598  317
10 1999 133.0  7.2  6.9  0.3   4  58.5  555.7 381  374  551  177  322  551  229
11 2000 141.4  8.4  8.1  0.3   3  72.4  628.1 336  330  512  182  273  512  239
12 2001 148.0  6.6  6.6  0.0   0  60.0  688.1 322  322    0    0  228  495  267
13 2002 152.5  4.5  4.5  0.0   0  42.5  730.6 328  328    0    0  262  431  169
14 2003 156.4  3.9  3.6  0.3   7  37.8  768.5 342  322  587  265  258  587  329
15 2004 158.2  1.8  1.2  0.6  33  17.8  786.3 392  331  514  183  316  516  200
16 2005 159.7  1.5  1.5  0.0   0  15.0  801.2 357  357    0    0  318  442  124
17 2006 160.6  0.9  0.6  0.3  33   9.1  810.3 438  405  504   99  395  504  109
18 2007 162.4  1.8  1.8  0.0   0  18.3  828.6 393  393    0    0  366  484  118
19 2008 164.2  1.8  1.8  0.0   0  18.5  847.0 397  397    0    0  311  499  188
20 2009 166.0  1.8  1.8  0.0   0  18.7  865.7 362  362    0    0  321  459  138
21 2010 167.8  1.8  1.5  0.3  16  18.9  884.6 419  389  570  181  326  570  244
22 2011 171.1  3.3  2.7  0.6  18  35.1  919.7 390  357  539  182  286  558  272
23 2012 173.8  2.7  2.4  0.3  11  29.3  949.0 403  388  526  138  331  526  195
24 2013 176.2  2.4  2.1  0.3  12  26.4  975.4 400  379  544  165  325  544  219
25 2014 177.7  1.5  1.2  0.3  20  16.7  992.0 429  404  529  125  339  529  190
26 2015 178.6  0.9  0.9  0.0   0  10.1 1002.1 439  439    0    0  347  496  149
27 2016 179.5  0.9  0.9  0.0   0  10.1 1012.2 411  411    0    0  377  433   56

Core Length:  178.5 mm
Core Density: 363 kg/m3
Cross-sectional Density:  346 kg/m3
Early/Latewood Threshold: 500 kg/m3
Attenuation Constant: 3.16

ÄÄÄÄÄÄÄÄÄÄÄÄÄÄÄÄÄÄÄÄÄÄÄÄÄÄÄÄÄÄÄÄÄÄÄÄÄÄÄÄÄÄÄÄÄÄÄÄÄÄÄÄÄÄÄÄÄÄÄÄÄÄÄÄÄÄÄÄÄÄÄÄÄÄÄÄÄÄÄ
Core : 17
ÄÄÄÄÄÄÄÂÄÄÄÄÄÄÄÄÄÄÄÄÄÄÄÄÄÄÄÄÄÄÄÄÄÂÄÄÄÄÄÄÄÄÄÄÂÄÄÄÄÄÄÄÄÄÄÄÄÄÄÄÄÄÄÄÄÄÄÄÄÄÄÄÄÄÄÄÄÄÄ
       ³Widths (mm)              ³ Areas    ³ Densities (kg/m3)
       ³                         ³ (cmý)    ³
Ring   ³Outer Ring Erly Late   % ³Incr Total³Ring E/Wd L/Wd Unif  Min  Max  Rng
 # Year³ Rad.      Wood Wood  LW ³          ³mean mean mean
ÄÄÄÄÄÄÄÁÄÄÄÄÄÄÄÄÄÄÄÄÄÄÄÄÄÄÄÄÄÄÄÄÄÁÄÄÄÄÄÄÄÄÄÄÁÄÄÄÄÄÄÄÄÄÄÄÄÄÄÄÄÄÄÄÄÄÄÄÄÄÄÄÄÄÄÄÄÄÄ

 1 1990  17.2 17.2 15.6  0.6   3   9.3    9.3 357  351  529  178  274  539  265
 2 1991  35.5 18.3 17.7  0.6   3  30.3   39.6 324  317  524  207  251  548  297
 3 1992  50.8 15.3 14.4  0.9   5  41.5   81.1 331  318  533  215  270  570  300
 4 1993  69.1 18.3 18.3  0.0   0  68.9  150.0 331  331    0    0  270  466  196
 5 1994  88.9 19.8 19.2  0.6   3  98.3  248.3 339  333  529  196  251  548  297
 6 1995 103.3 14.4 13.5  0.9   6  86.9  335.2 378  365  562  197  297  579  282
 7 1996 117.7 14.4 12.9  1.5  10 100.0  435.2 354  330  559  229  258  587  329
 8 1997 134.2 16.5 16.2  0.3   1 130.6  565.8 332  328  547  219  271  547  276
 9 1998 148.9 14.7 13.5  1.2   8 130.7  696.5 385  368  572  204  320  628  308
10 1999 157.9  9.0  8.4  0.6   6  86.7  783.3 414  406  522  116  337  531  194
11 2000 168.1 10.2  9.9  0.3   2 104.5  887.7 348  342  538  196  299  538  239
12 2001 177.4  9.3  8.7  0.6   6 100.9  988.7 375  359  597  238  289  599  310
13 2002 185.8  8.4  7.8  0.6   7  95.8 1084.5 364  353  518  165  310  529  219
14 2003 193.0  7.2  5.7  1.5  20  85.7 1170.2 415  376  563  187  327  621  294
15 2004 197.5  4.5  3.0  1.5  33  55.2 1225.4 456  418  532  114  371  585  214
16 2005 205.6  8.1  6.9  1.2  14 102.6 1328.0 383  359  518  159  298  535  237
17 2006 209.8  4.2  3.3  0.9  21  54.8 1382.8 450  419  566  147  360  583  223
18 2007 214.9  5.1  4.8  0.3   5  68.0 1450.9 401  390  570  180  345  570  225
19 2008 219.4  4.5  3.3  1.2  26  61.4 1512.2 438  394  557  163  329  586  257
20 2009 224.2  4.8  2.7  2.1  43  66.9 1579.1 458  389  547  158  350  593  243
21 2010 228.1  3.9  2.4  1.5  38  55.4 1634.6 491  449  558  109  371  609  238
22 2011 234.7  6.6  4.8  1.8  27  96.0 1730.5 456  418  558  140  333  623  290
23 2012 239.5  4.8  2.7  2.1  43  71.5 1802.0 487  428  564  136  396  613  217
24 2013 242.5  3.0  2.1  0.9  30  45.4 1847.5 444  394  560  166  357  626  269
25 2014 246.7  4.2  2.4  1.8  42  64.5 1912.0 472  424  536  112  364  578  214
26 2015 249.4  2.7  1.2  1.5  55  42.1 1954.1 524  449  583  134  414  618  204
27 2016 251.8  2.4  1.5  0.9  37  37.8 1991.9 444  385  542  157  343  571  228

Core Length:  250.8 mm
Core Density: 405 kg/m3
Cross-sectional Density:  398 kg/m3
Early/Latewood Threshold: 500 kg/m3
Attenuation Constant: 3.16

ÄÄÄÄÄÄÄÄÄÄÄÄÄÄÄÄÄÄÄÄÄÄÄÄÄÄÄÄÄÄÄÄÄÄÄÄÄÄÄÄÄÄÄÄÄÄÄÄÄÄÄÄÄÄÄÄÄÄÄÄÄÄÄÄÄÄÄÄÄÄÄÄÄÄÄÄÄÄÄ
Core : 20
ÄÄÄÄÄÄÄÂÄÄÄÄÄÄÄÄÄÄÄÄÄÄÄÄÄÄÄÄÄÄÄÄÄÂÄÄÄÄÄÄÄÄÄÄÂÄÄÄÄÄÄÄÄÄÄÄÄÄÄÄÄÄÄÄÄÄÄÄÄÄÄÄÄÄÄÄÄÄÄ
       ³Widths (mm)              ³ Areas    ³ Densities (kg/m3)
       ³                         ³ (cmý)    ³
Ring   ³Outer Ring Erly Late   % ³Incr Total³Ring E/Wd L/Wd Unif  Min  Max  Rng
 # Year³ Rad.      Wood Wood  LW ³          ³mean mean mean
ÄÄÄÄÄÄÄÁÄÄÄÄÄÄÄÄÄÄÄÄÄÄÄÄÄÄÄÄÄÄÄÄÄÁÄÄÄÄÄÄÄÄÄÄÁÄÄÄÄÄÄÄÄÄÄÄÄÄÄÄÄÄÄÄÄÄÄÄÄÄÄÄÄÄÄÄÄÄÄ

 2 1991  16.3 16.3 12.3  0.0   0   8.3    8.3 329  329    0    0  285  481  196
 3 1992  30.4 14.1 14.1  0.0   0  20.7   29.0 325  325    0    0  255  477  222
 4 1993  44.5 14.1 14.1  0.0   0  33.2   62.2 333  333    0    0  284  425  141
 5 1994  62.2 17.7 17.4  0.3   1  59.3  121.5 333  330  514  184  265  514  249
 6 1995  75.7 13.5 12.9  0.6   4  58.5  180.0 376  369  531  162  321  536  215
 7 1996  89.5 13.8 13.2  0.6   4  71.6  251.6 320  311  510  199  249  513  264
 8 1997 103.9 14.4 14.1  0.3   2  87.5  339.1 326  323  505  182  274  505  231
 9 1998 115.6 11.7 10.8  0.9   7  80.7  419.8 374  360  537  177  302  577  275
10 1999 127.0 11.4 11.1  0.3   2  86.9  506.7 390  386  539  153  308  539  231
11 2000 139.9 12.9 12.3  0.6   4 108.2  614.9 348  339  532  193  280  547  267
12 2001 149.5  9.6  9.0  0.6   6  87.3  702.2 361  347  574  227  290  596  306
13 2002 159.4  9.9  9.3  0.6   6  96.1  798.2 350  338  528  190  277  537  260
14 2003 168.1  8.7  7.2  1.5  17  89.5  887.7 407  367  597  230  306  665  359
15 2004 175.0  6.9  5.7  1.2  17  74.4  962.1 441  421  537  116  319  604  285
16 2005 185.2 10.2  9.9  0.3   2 115.4 1077.5 378  373  569  196  306  569  263
17 2006 192.7  7.5  6.0  1.5  20  89.0 1166.6 422  395  531  136  329  568  239
18 2007 199.9  7.2  6.6  0.6   8  88.8 1255.4 392  379  542  163  334  583  249
19 2008 205.9  6.0  5.7  0.3   5  76.5 1331.9 391  385  513  128  309  513  204
20 2009 212.2  6.3  6.3  0.0   0  82.8 1414.6 370  370    0    0  290  462  172
21 2010 217.9  5.7  5.4  0.3   5  77.0 1491.6 381  374  508  134  323  508  185
22 2011 227.2  9.3  8.4  0.9   9 130.0 1621.7 365  347  534  187  286  558  272
23 2012 233.2  6.0  5.4  0.6  10  86.8 1708.5 400  383  560  177  344  600  256
24 2013 238.9  5.7  5.1  0.6  10  84.5 1793.0 376  355  560  205  304  562  258
25 2014 245.2  6.3  5.4  0.9  14  95.8 1888.8 399  379  524  145  299  551  252
26 2015 249.4  4.2  3.6  0.6  14  65.3 1954.1 412  393  527  134  297  546  249
27 2016 253.9  4.5  3.9  0.6  13  71.2 2025.2 397  379  515  136  301  523  222

Core Length:  250.2 mm
Core Density: 372 kg/m3
Cross-sectional Density:  376 kg/m3
Early/Latewood Threshold: 500 kg/m3
Attenuation Constant: 3.16

ÄÄÄÄÄÄÄÄÄÄÄÄÄÄÄÄÄÄÄÄÄÄÄÄÄÄÄÄÄÄÄÄÄÄÄÄÄÄÄÄÄÄÄÄÄÄÄÄÄÄÄÄÄÄÄÄÄÄÄÄÄÄÄÄÄÄÄÄÄÄÄÄÄÄÄÄÄÄÄ
Core : 21
ÄÄÄÄÄÄÄÂÄÄÄÄÄÄÄÄÄÄÄÄÄÄÄÄÄÄÄÄÄÄÄÄÄÂÄÄÄÄÄÄÄÄÄÄÂÄÄÄÄÄÄÄÄÄÄÄÄÄÄÄÄÄÄÄÄÄÄÄÄÄÄÄÄÄÄÄÄÄÄ
       ³Widths (mm)              ³ Areas    ³ Densities (kg/m3)
       ³                         ³ (cmý)    ³
Ring   ³Outer Ring Erly Late   % ³Incr Total³Ring E/Wd L/Wd Unif  Min  Max  Rng
 # Year³ Rad.      Wood Wood  LW ³          ³mean mean mean
ÄÄÄÄÄÄÄÁÄÄÄÄÄÄÄÄÄÄÄÄÄÄÄÄÄÄÄÄÄÄÄÄÄÁÄÄÄÄÄÄÄÄÄÄÁÄÄÄÄÄÄÄÄÄÄÄÄÄÄÄÄÄÄÄÄÄÄÄÄÄÄÄÄÄÄÄÄÄÄ

 1 1989   2.1  2.1  2.1  0.0   0   0.1    0.1 367  367    0    0  274  448  174
 2 1990   7.5  5.4  5.4  0.0   0   1.6    1.8 357  357    0    0  312  397   85
 3 1991  19.8 12.3 12.3  0.0   0  10.5   12.3 306  306    0    0  260  417  157
 4 1992  34.8 15.0 14.7  0.3   1  25.7   38.0 332  328  514  186  249  514  265
 5 1993  50.1 15.3 15.3  0.0   0  40.8   78.9 380  380    0    0  303  481  178
 6 1994  66.3 16.2 15.6  0.6   3  59.2  138.1 362  356  521  165  292  522  230
 7 1995  77.7 11.4 11.4  0.0   0  51.6  189.7 375  375    0    0  327  483  156
 8 1996  88.8 11.1 11.1  0.0   0  58.1  247.7 334  334    0    0  264  462  198
 9 1997 100.2 11.4 11.1  0.3   2  67.7  315.4 349  345  510  165  275  510  235
10 1998 108.0  7.8  6.9  0.9  11  51.0  366.4 406  390  526  136  333  535  202
11 1999 114.9  6.9  6.9  0.0   0  48.3  414.8 375  375    0    0  327  435  108
12 2000 123.0  8.1  7.5  0.6   7  60.5  475.3 335  320  525  205  261  542  281
13 2001 129.6  6.6  5.7  0.9  13  52.4  527.7 389  365  541  176  305  550  245
14 2002 137.4  7.8  7.8  0.0   0  65.4  593.1 353  353    0    0  278  490  212
15 2003 143.4  6.0  5.1  0.9  15  52.9  646.0 395  368  553  185  303  572  269
16 2004 147.0  3.6  3.6  0.0   0  32.8  678.9 397  397    0    0  364  463   99
17 2005 151.5  4.5  4.5  0.0   0  42.2  721.1 332  332    0    0  279  491  212
18 2006 154.2  2.7  2.7  0.0   0  25.9  747.0 387  387    0    0  322  498  176
19 2007 156.6  2.4  2.4  0.0   0  23.4  770.4 354  354    0    0  309  437  128
20 2008 159.3  2.7  2.7  0.0   0  26.8  797.2 363  363    0    0  294  466  172
21 2009 161.4  2.1  2.1  0.0   0  21.2  818.4 405  405    0    0  328  481  153
22 2010 163.5  2.1  1.8  0.3  14  21.4  839.8 417  395  551  156  331  551  220
23 2011 166.8  3.3  3.0  0.3   9  34.2  874.1 379  361  562  201  284  562  278
24 2012 170.1  3.3  2.7  0.6  18  34.9  909.0 439  414  552  138  348  582  234
25 2013 173.1  3.0  2.1  0.9  30  32.3  941.3 459  410  571  161  352  658  306
26 2014 177.9  4.8  3.3  1.5  31  52.9  994.3 465  422  559  137  342  587  245
27 2015 182.1  4.2  1.2  3.0  71  47.5 1041.8 523  428  561  133  359  633  274
28 2016 186.3  4.2  2.1  2.1  50  48.6 1090.4 474  408  541  133  347  601  254

Core Length:  186.3 mm
Core Density: 386 kg/m3
Cross-sectional Density:  388 kg/m3
Early/Latewood Threshold: 500 kg/m3
Attenuation Constant: 3.16

ÄÄÄÄÄÄÄÄÄÄÄÄÄÄÄÄÄÄÄÄÄÄÄÄÄÄÄÄÄÄÄÄÄÄÄÄÄÄÄÄÄÄÄÄÄÄÄÄÄÄÄÄÄÄÄÄÄÄÄÄÄÄÄÄÄÄÄÄÄÄÄÄÄÄÄÄÄÄÄ
Core : 26
ÄÄÄÄÄÄÄÂÄÄÄÄÄÄÄÄÄÄÄÄÄÄÄÄÄÄÄÄÄÄÄÄÄÂÄÄÄÄÄÄÄÄÄÄÂÄÄÄÄÄÄÄÄÄÄÄÄÄÄÄÄÄÄÄÄÄÄÄÄÄÄÄÄÄÄÄÄÄÄ
       ³Widths (mm)              ³ Areas    ³ Densities (kg/m3)
       ³                         ³ (cmý)    ³
Ring   ³Outer Ring Erly Late   % ³Incr Total³Ring E/Wd L/Wd Unif  Min  Max  Rng
 # Year³ Rad.      Wood Wood  LW ³          ³mean mean mean
ÄÄÄÄÄÄÄÁÄÄÄÄÄÄÄÄÄÄÄÄÄÄÄÄÄÄÄÄÄÄÄÄÄÁÄÄÄÄÄÄÄÄÄÄÁÄÄÄÄÄÄÄÄÄÄÄÄÄÄÄÄÄÄÄÄÄÄÄÄÄÄÄÄÄÄÄÄÄÄ

 1 1989   3.0  3.0  3.0  0.0   0   0.3    0.3 348  348    0    0  198  451  253
 2 1990   7.8  4.8  4.8  0.0   0   1.6    1.9 340  340    0    0  289  410  121
 3 1991  23.7 15.9 15.9  0.0   0  15.7   17.6 289  289    0    0  215  467  252
 4 1992  42.6 18.9 18.9  0.0   0  39.4   57.0 314  314    0    0  241  482  241
 5 1993  59.1 16.5 16.5  0.0   0  52.7  109.7 316  316    0    0  248  479  231
 6 1994  75.0 15.9 15.6  0.3   1  67.0  176.7 339  336  500  164  284  500  216
 7 1995  87.9 12.9 11.7  1.2   9  66.0  242.7 404  392  522  130  331  537  206
 8 1996 102.0 14.1 14.1  0.0   0  84.1  326.9 331  331    0    0  273  480  207
 9 1997 114.0 12.0 12.0  0.0   0  81.4  408.3 313  313    0    0  268  455  187
10 1998 127.2 13.2 12.0  1.2   9 100.0  508.3 349  332  525  193  283  557  274
11 1999 136.2  9.0  8.1  0.9   9  74.5  582.8 398  381  544  163  316  569  253
12 2000 147.9 11.7 11.4  0.3   2 104.4  687.2 331  326  519  193  283  519  236
13 2001 155.1  7.2  6.9  0.3   4  68.5  755.7 335  326  542  216  270  542  272
14 2002 162.9  7.8  7.8  0.0   0  77.9  833.7 352  352    0    0  287  487  200
15 2003 168.9  6.0  5.1  0.9  15  62.5  896.2 369  338  546  208  294  565  271
16 2004 172.8  3.9  3.6  0.3   7  41.9  938.1 409  400  526  126  297  526  229
17 2005 178.2  5.4  5.1  0.3   5  59.5  997.6 345  335  516  181  284  516  232
18 2006 180.9  2.7  2.4  0.3  11  30.5 1028.1 392  378  506  128  331  506  175
19 2007 184.8  3.9  3.6  0.3   7  44.8 1072.9 371  356  553  197  302  553  251
20 2008 189.0  4.2  3.9  0.3   7  49.3 1122.2 384  368  589  221  289  589  300
21 2009 192.6  3.6  3.6  0.0   0  43.2 1165.4 364  364    0    0  297  482  185
22 2010 195.3  2.7  2.4  0.3  11  32.9 1198.3 377  355  559  204  312  559  247
23 2011 198.9  3.6  3.3  0.3   8  44.6 1242.9 366  352  524  172  286  524  238
24 2012 201.3  2.4  2.1  0.3  12  30.2 1273.0 425  405  563  158  320  563  243
25 2013 204.0  2.7  2.4  0.3  11  34.4 1307.4 390  364  602  238  306  602  296
26 2014 207.0  3.0  2.7  0.3  10  38.7 1346.1 414  396  576  180  314  576  262
27 2015 208.5  1.5  0.9  0.6  40  19.6 1365.7 439  383  524  141  334  540  206
28 2016 210.6  2.1  1.8  0.3  14  27.6 1393.4 383  353  565  212  293  565  272

Core Length:  210.6 mm
Core Density: 363 kg/m3
Cross-sectional Density:  359 kg/m3
Early/Latewood Threshold: 500 kg/m3
Attenuation Constant: 3.16

ÄÄÄÄÄÄÄÄÄÄÄÄÄÄÄÄÄÄÄÄÄÄÄÄÄÄÄÄÄÄÄÄÄÄÄÄÄÄÄÄÄÄÄÄÄÄÄÄÄÄÄÄÄÄÄÄÄÄÄÄÄÄÄÄÄÄÄÄÄÄÄÄÄÄÄÄÄÄÄ
Core : 30
ÄÄÄÄÄÄÄÂÄÄÄÄÄÄÄÄÄÄÄÄÄÄÄÄÄÄÄÄÄÄÄÄÄÂÄÄÄÄÄÄÄÄÄÄÂÄÄÄÄÄÄÄÄÄÄÄÄÄÄÄÄÄÄÄÄÄÄÄÄÄÄÄÄÄÄÄÄÄÄ
       ³Widths (mm)              ³ Areas    ³ Densities (kg/m3)
       ³                         ³ (cmý)    ³
Ring   ³Outer Ring Erly Late   % ³Incr Total³Ring E/Wd L/Wd Unif  Min  Max  Rng
 # Year³ Rad.      Wood Wood  LW ³          ³mean mean mean
ÄÄÄÄÄÄÄÁÄÄÄÄÄÄÄÄÄÄÄÄÄÄÄÄÄÄÄÄÄÄÄÄÄÁÄÄÄÄÄÄÄÄÄÄÁÄÄÄÄÄÄÄÄÄÄÄÄÄÄÄÄÄÄÄÄÄÄÄÄÄÄÄÄÄÄÄÄÄÄ

 3 1991  16.4 16.4 14.4  0.0   0   8.4    8.4 334  334    0    0  266  494  228
 4 1992  33.5 17.1 16.8  0.3   1  26.8   35.3 331  328  503  175  284  503  219
 5 1993  49.1 15.6 15.0  0.6   3  40.5   75.7 357  350  527  177  302  549  247
 6 1994  67.1 18.0 16.8  1.2   6  65.7  141.4 368  355  547  192  309  585  276
 7 1995  81.8 14.7 14.1  0.6   4  68.8  210.2 418  413  541  128  365  574  209
 8 1996  97.4 15.6 14.7  0.9   5  87.8  298.0 383  374  526  152  310  550  240
 9 1997 115.7 18.3 16.5  1.8   9 122.5  420.5 384  368  527  159  325  553  228
10 1998 129.8 14.1 13.5  0.6   4 108.7  529.3 402  397  515  118  325  521  196
11 1999 138.2  8.4  8.1  0.3   3  70.7  600.0 411  407  515  108  348  515  167
12 2000 146.6  8.4  8.4  0.0   0  75.2  675.2 345  345    0    0  309  380   71
13 2001 151.1  4.5  4.2  0.3   6  42.1  717.3 386  375  542  167  305  542  237
14 2002 160.7  9.6  9.3  0.3   3  94.0  811.3 380  375  525  150  319  525  206
15 2003 170.0  9.3  7.2  2.1  22  96.6  907.9 429  393  555  162  344  599  255
16 2004 174.8  4.8  3.9  0.9  18  52.0  959.9 469  456  524   68  413  528  115
17 2005 182.6  7.8  6.3  1.5  19  87.6 1047.5 409  379  535  156  330  578  248
18 2006 185.9  3.3  3.0  0.3   9  38.2 1085.7 432  420  544  124  367  544  177
19 2007 189.8  3.9  3.6  0.3   7  46.0 1131.7 394  385  503  118  320  503  183
20 2008 195.2  5.4  4.5  0.9  16  65.3 1197.0 431  410  535  125  341  559  218
21 2009 202.1  6.9  6.3  0.6   8  86.1 1283.2 435  425  546  121  349  557  208
22 2010 206.6  4.5  3.0  1.5  33  57.8 1340.9 497  453  586  133  383  634  251
23 2011 212.9  6.3  5.4  0.9  14  83.0 1424.0 421  398  561  163  328  583  255
24 2012 217.4  4.5  3.3  1.2  26  60.8 1484.8 462  436  534   98  388  558  170
25 2013 220.1  2.7  1.8  0.9  33  37.1 1521.9 476  412  603  191  384  658  274
26 2014 223.4  3.3  2.4  0.9  27  46.0 1567.9 489  454  581  127  390  627  237
27 2015 225.2  1.8  0.6  1.2  66  25.4 1593.3 536  467  571  104  449  608  159
28 2016 227.0  1.8  0.9  0.9  49  25.6 1618.8 472  405  540  135  380  578  198

Core Length:  225.0 mm
Core Density: 417 kg/m3
Cross-sectional Density:  413 kg/m3
Early/Latewood Threshold: 500 kg/m3
Attenuation Constant: 3.16

ÄÄÄÄÄÄÄÄÄÄÄÄÄÄÄÄÄÄÄÄÄÄÄÄÄÄÄÄÄÄÄÄÄÄÄÄÄÄÄÄÄÄÄÄÄÄÄÄÄÄÄÄÄÄÄÄÄÄÄÄÄÄÄÄÄÄÄÄÄÄÄÄÄÄÄÄÄÄÄ
Core : 31
ÄÄÄÄÄÄÄÂÄÄÄÄÄÄÄÄÄÄÄÄÄÄÄÄÄÄÄÄÄÄÄÄÄÂÄÄÄÄÄÄÄÄÄÄÂÄÄÄÄÄÄÄÄÄÄÄÄÄÄÄÄÄÄÄÄÄÄÄÄÄÄÄÄÄÄÄÄÄÄ
       ³Widths (mm)              ³ Areas    ³ Densities (kg/m3)
       ³                         ³ (cmý)    ³
Ring   ³Outer Ring Erly Late   % ³Incr Total³Ring E/Wd L/Wd Unif  Min  Max  Rng
 # Year³ Rad.      Wood Wood  LW ³          ³mean mean mean
ÄÄÄÄÄÄÄÁÄÄÄÄÄÄÄÄÄÄÄÄÄÄÄÄÄÄÄÄÄÄÄÄÄÁÄÄÄÄÄÄÄÄÄÄÁÄÄÄÄÄÄÄÄÄÄÄÄÄÄÄÄÄÄÄÄÄÄÄÄÄÄÄÄÄÄÄÄÄÄ

 3 1991  28.5 28.5 25.5  0.0   0  25.5   25.5 336  336    0    0  253  442  189
 4 1992  47.7 19.2 19.2  0.0   0  46.0   71.5 301  301    0    0  261  440  179
 5 1993  64.8 17.1 17.1  0.0   0  60.4  131.9 301  301    0    0  235  407  172
 6 1994  87.6 22.8 21.6  1.2   5 109.2  241.1 321  310  512  202  236  528  292
 7 1995 102.3 14.7 14.4  0.3   2  87.7  328.8 368  364  529  165  278  529  251
 8 1996 116.7 14.4 14.1  0.3   2  99.1  427.9 373  370  520  150  299  520  221
 9 1997 128.1 11.4 11.4  0.0   0  87.7  515.5 323  323    0    0  261  498  237
10 1998 137.1  9.0  9.0  0.0   0  75.0  590.5 352  352    0    0  284  483  199
11 1999 142.8  5.7  5.7  0.0   0  50.1  640.6 362  362    0    0  320  441  121
12 2000 153.9 11.1 10.8  0.3   2 103.5  744.1 329  323  513  190  234  513  279
13 2001 162.6  8.7  8.4  0.3   3  86.5  830.6 346  338  563  225  279  563  284
14 2002 171.9  9.3  8.4  0.9   9  97.7  928.3 369  353  518  165  292  554  262
15 2003 179.4  7.5  5.7  1.8  24  82.8 1011.1 436  388  590  202  349  648  299
16 2004 184.5  5.1  3.0  2.1  41  58.3 1069.4 477  442  526   84  347  569  222
17 2005 192.3  7.8  6.9  0.9  11  92.3 1161.7 418  401  550  149  337  583  246
18 2006 195.9  3.6  2.7  0.9  24  43.9 1205.6 462  430  557  127  351  617  266
19 2007 199.8  3.9  3.3  0.6  15  48.5 1254.1 436  413  566  153  360  623  263
20 2008 203.7  3.9  3.3  0.6  15  49.4 1303.6 445  430  529   99  369  542  173
21 2009 208.2  4.5  3.6  0.9  20  58.2 1361.8 445  424  528  104  367  539  172
22 2010 212.7  4.5  3.9  0.6  13  59.5 1421.3 449  434  543  109  357  557  200
23 2011 219.0  6.3  5.4  0.9  14  85.4 1506.7 416  391  566  175  332  605  273
24 2012 223.2  4.2  2.7  1.5  35  58.3 1565.1 478  439  549  110  392  621  229
25 2013 228.3  5.1  3.9  1.2  23  72.3 1637.4 455  417  579  162  378  591  213
26 2014 233.4  5.1  3.9  1.2  23  74.0 1711.4 462  427  578  151  374  629  255
27 2015 237.0  3.6  0.9  2.7  74  53.2 1764.6 516  428  546  118  352  635  283
28 2016 242.4  5.4  5.1  0.3   5  81.3 1845.9 417  411  513  102  341  513  172

Core Length:  239.7 mm
Core Density: 399 kg/m3
Cross-sectional Density:  394 kg/m3
Early/Latewood Threshold: 500 kg/m3
Attenuation Constant: 3.16

ÄÄÄÄÄÄÄÄÄÄÄÄÄÄÄÄÄÄÄÄÄÄÄÄÄÄÄÄÄÄÄÄÄÄÄÄÄÄÄÄÄÄÄÄÄÄÄÄÄÄÄÄÄÄÄÄÄÄÄÄÄÄÄÄÄÄÄÄÄÄÄÄÄÄÄÄÄÄÄ
Core : 36
ÄÄÄÄÄÄÄÂÄÄÄÄÄÄÄÄÄÄÄÄÄÄÄÄÄÄÄÄÄÄÄÄÄÂÄÄÄÄÄÄÄÄÄÄÂÄÄÄÄÄÄÄÄÄÄÄÄÄÄÄÄÄÄÄÄÄÄÄÄÄÄÄÄÄÄÄÄÄÄ
       ³Widths (mm)              ³ Areas    ³ Densities (kg/m3)
       ³                         ³ (cmý)    ³
Ring   ³Outer Ring Erly Late   % ³Incr Total³Ring E/Wd L/Wd Unif  Min  Max  Rng
 # Year³ Rad.      Wood Wood  LW ³          ³mean mean mean
ÄÄÄÄÄÄÄÁÄÄÄÄÄÄÄÄÄÄÄÄÄÄÄÄÄÄÄÄÄÄÄÄÄÁÄÄÄÄÄÄÄÄÄÄÁÄÄÄÄÄÄÄÄÄÄÄÄÄÄÄÄÄÄÄÄÄÄÄÄÄÄÄÄÄÄÄÄÄÄ

 3 1991  14.4 14.4 11.4  0.0   0   6.5    6.5 331  331    0    0  260  455  195
 4 1992  29.7 15.3 15.0  0.3   1  21.2   27.7 319  315  511  196  267  511  244
 5 1993  45.0 15.3 15.3  0.0   0  35.9   63.6 332  332    0    0  273  466  193
 6 1994  66.0 21.0 20.1  0.9   4  73.2  136.8 347  338  534  196  284  559  275
 7 1995  80.1 14.1 12.9  1.2   8  64.7  201.6 388  374  534  160  276  545  269
 8 1996  94.8 14.7 14.7  0.0   0  80.8  282.3 337  337    0    0  271  497  226
 9 1997 108.3 13.5 13.2  0.3   2  86.1  368.5 333  329  511  182  266  511  245
10 1998 116.1  7.8  7.2  0.6   7  55.0  423.5 381  364  588  224  308  611  303
11 1999 122.7  6.6  5.7  0.9  13  49.5  473.0 423  404  541  137  345  575  230
12 2000 132.3  9.6  9.3  0.3   3  76.9  549.9 331  326  513  187  266  513  247
13 2001 138.9  6.6  5.4  1.2  18  56.2  606.1 386  349  550  201  303  609  306
14 2002 146.1  7.2  6.6  0.6   8  64.5  670.6 365  349  538  189  307  550  243
15 2003 151.2  5.1  4.2  0.9  17  47.6  718.2 412  374  591  217  331  636  305
16 2004 154.8  3.6  3.3  0.3   8  34.6  752.8 442  434  528   94  322  528  206
17 2005 160.8  6.0  5.7  0.3   5  59.5  812.3 349  341  506  165  288  506  218
18 2006 164.1  3.3  2.7  0.6  18  33.7  846.0 467  437  601  164  406  621  215
19 2007 168.9  4.8  4.2  0.6  12  50.2  896.2 406  390  521  131  311  533  222
20 2008 173.7  4.8  3.9  0.9  18  51.7  947.9 404  373  538  165  307  570  263
21 2009 178.5  4.8  4.8  0.0   0  53.1 1001.0 381  381    0    0  316  492  176
22 2010 181.8  3.3  2.7  0.6  18  37.4 1038.3 421  394  546  152  302  566  264
23 2011 188.4  6.6  6.0  0.6   9  76.8 1115.1 391  375  557  182  306  583  277
24 2012 193.8  5.4  4.2  1.2  22  64.8 1179.9 443  416  540  124  366  578  212
25 2013 198.6  4.8  3.9  0.9  18  59.2 1239.1 420  386  568  182  325  626  301
26 2014 204.0  5.4  4.8  0.6  11  68.3 1307.4 411  392  569  177  325  580  255
27 2015 207.0  3.0  2.1  0.9  30  38.7 1346.1 459  411  571  160  337  626  289
28 2016 210.3  3.3  2.4  0.9  27  43.3 1389.4 428  385  544  159  322  590  268

Core Length:  207.3 mm
Core Density: 388 kg/m3
Cross-sectional Density:  386 kg/m3
Early/Latewood Threshold: 500 kg/m3
Attenuation Constant: 3.16

ÄÄÄÄÄÄÄÄÄÄÄÄÄÄÄÄÄÄÄÄÄÄÄÄÄÄÄÄÄÄÄÄÄÄÄÄÄÄÄÄÄÄÄÄÄÄÄÄÄÄÄÄÄÄÄÄÄÄÄÄÄÄÄÄÄÄÄÄÄÄÄÄÄÄÄÄÄÄÄ
Core : 41
ÄÄÄÄÄÄÄÂÄÄÄÄÄÄÄÄÄÄÄÄÄÄÄÄÄÄÄÄÄÄÄÄÄÂÄÄÄÄÄÄÄÄÄÄÂÄÄÄÄÄÄÄÄÄÄÄÄÄÄÄÄÄÄÄÄÄÄÄÄÄÄÄÄÄÄÄÄÄÄ
       ³Widths (mm)              ³ Areas    ³ Densities (kg/m3)
       ³                         ³ (cmý)    ³
Ring   ³Outer Ring Erly Late   % ³Incr Total³Ring E/Wd L/Wd Unif  Min  Max  Rng
 # Year³ Rad.      Wood Wood  LW ³          ³mean mean mean
ÄÄÄÄÄÄÄÁÄÄÄÄÄÄÄÄÄÄÄÄÄÄÄÄÄÄÄÄÄÄÄÄÄÁÄÄÄÄÄÄÄÄÄÄÁÄÄÄÄÄÄÄÄÄÄÄÄÄÄÄÄÄÄÄÄÄÄÄÄÄÄÄÄÄÄÄÄÄÄ

 1 1990   7.8  7.8  7.8  0.0   0   1.9    1.9 380  380    0    0  335  460  125
 2 1991  22.2 14.4 14.4  0.0   0  13.6   15.5 348  348    0    0  297  486  189
 3 1992  37.5 15.3 15.0  0.3   1  28.7   44.2 340  337  530  193  294  530  236
 4 1993  52.5 15.0 15.0  0.0   0  42.4   86.6 331  331    0    0  283  440  157
 5 1994  69.6 17.1 16.5  0.6   3  65.6  152.2 340  333  523  190  266  530  264
 6 1995  81.6 12.0 12.0  0.0   0  57.0  209.2 363  363    0    0  292  489  197
 7 1996  95.4 13.8 13.8  0.0   0  76.7  285.9 318  318    0    0  259  482  223
 8 1997 108.3 12.9 12.3  0.6   4  82.6  368.5 343  334  527  193  293  534  241
 9 1998 118.8 10.5  9.9  0.6   5  74.9  443.4 389  378  569  191  322  585  263
10 1999 127.2  8.4  7.8  0.6   7  64.9  508.3 415  404  558  154  316  594  278
11 2000 137.7 10.5  9.9  0.6   5  87.4  595.7 370  358  572  214  299  582  283
12 2001 145.8  8.1  7.2  0.9  11  72.1  667.8 392  369  575  206  309  610  301
13 2002 152.7  6.9  5.7  1.2  17  64.7  732.5 401  373  536  163  320  572  252
14 2003 159.3  6.6  5.1  1.5  22  64.7  797.2 419  371  583  212  330  627  297
15 2004 162.9  3.6  3.0  0.6  16  36.4  833.7 437  421  515   94  361  524  163
16 2005 167.7  4.8  4.2  0.6  12  49.9  883.5 383  358  562  204  313  609  296
17 2006 170.1  2.4  2.1  0.3  12  25.5  909.0 438  425  528  103  390  528  138
18 2007 173.1  3.0  2.4  0.6  20  32.3  941.3 436  412  532  120  316  562  246
19 2008 176.7  3.6  2.4  1.2  33  39.6  980.9 413  352  536  184  300  546  246
20 2009 180.0  3.3  2.7  0.6  18  37.0 1017.9 383  352  522  170  305  534  229
21 2010 182.4  2.4  1.8  0.6  24  27.3 1045.2 431  383  576  193  317  612  295
22 2011 186.3  3.9  3.6  0.3   7  45.2 1090.4 371  357  543  186  291  543  252
23 2012 189.3  3.0  2.4  0.6  20  35.4 1125.8 434  406  550  144  332  575  243
24 2013 192.6  3.3  2.7  0.6  18  39.6 1165.4 400  366  555  189  309  559  250
25 2014 195.9  3.3  2.4  0.9  27  40.3 1205.6 445  407  546  139  346  572  226
26 2015 198.0  2.1  1.2  0.9  42  26.0 1231.6 500  435  586  151  406  609  203
27 2016 200.7  2.7  2.1  0.6  22  33.8 1265.4 406  369  534  165  316  539  223

Core Length:  200.7 mm
Core Density: 393 kg/m3
Cross-sectional Density:  387 kg/m3
Early/Latewood Threshold: 500 kg/m3
Attenuation Constant: 3.16

ÄÄÄÄÄÄÄÄÄÄÄÄÄÄÄÄÄÄÄÄÄÄÄÄÄÄÄÄÄÄÄÄÄÄÄÄÄÄÄÄÄÄÄÄÄÄÄÄÄÄÄÄÄÄÄÄÄÄÄÄÄÄÄÄÄÄÄÄÄÄÄÄÄÄÄÄÄÄÄ
Core : 42
ÄÄÄÄÄÄÄÂÄÄÄÄÄÄÄÄÄÄÄÄÄÄÄÄÄÄÄÄÄÄÄÄÄÂÄÄÄÄÄÄÄÄÄÄÂÄÄÄÄÄÄÄÄÄÄÄÄÄÄÄÄÄÄÄÄÄÄÄÄÄÄÄÄÄÄÄÄÄÄ
       ³Widths (mm)              ³ Areas    ³ Densities (kg/m3)
       ³                         ³ (cmý)    ³
Ring   ³Outer Ring Erly Late   % ³Incr Total³Ring E/Wd L/Wd Unif  Min  Max  Rng
 # Year³ Rad.      Wood Wood  LW ³          ³mean mean mean
ÄÄÄÄÄÄÄÁÄÄÄÄÄÄÄÄÄÄÄÄÄÄÄÄÄÄÄÄÄÄÄÄÄÁÄÄÄÄÄÄÄÄÄÄÁÄÄÄÄÄÄÄÄÄÄÄÄÄÄÄÄÄÄÄÄÄÄÄÄÄÄÄÄÄÄÄÄÄÄ

 1 1989   4.8  4.8  4.8  0.0   0   0.7    0.7 382  382    0    0  331  426   95
 2 1990  12.9  8.1  8.1  0.0   0   4.5    5.2 363  363    0    0  280  450  170
 3 1991  25.8 12.9 12.9  0.0   0  15.7   20.9 307  307    0    0  248  469  221
 4 1992  42.6 16.8 16.5  0.3   1  36.1   57.0 335  332  505  173  265  505  240
 5 1993  60.0 17.4 17.4  0.0   0  56.1  113.1 344  344    0    0  286  469  183
 6 1994  84.3 24.3 23.1  1.2   4 110.2  223.3 354  345  527  182  269  543  274
 7 1995 103.8 19.5 17.7  1.8   9 115.2  338.5 406  391  546  155  334  558  224
 8 1996 121.2 17.4 16.8  0.6   3 123.0  461.5 344  338  514  176  267  520  253
 9 1997 137.4 16.2 16.2  0.0   0 131.6  593.1 332  332    0    0  262  470  208
10 1998 153.6 16.2 14.7  1.5   9 148.1  741.2 377  361  537  176  304  563  259
11 1999 162.3  8.7  7.5  1.2  13  86.3  827.5 423  405  538  133  336  567  231
12 2000 171.0  8.7  8.4  0.3   3  91.1  918.6 359  354  503  149  298  503  205
13 2001 177.3  6.3  5.7  0.6   9  68.9  987.6 368  348  562  214  304  595  291
14 2002 185.1  7.8  6.9  0.9  11  88.8 1076.4 389  371  523  152  329  539  210
15 2003 193.5  8.4  6.9  1.5  17  99.9 1176.3 412  382  551  169  348  608  260
16 2004 198.3  4.8  3.6  1.2  25  59.1 1235.4 476  449  557  108  411  567  156
17 2005 206.7  8.4  6.9  1.5  17 106.9 1342.2 416  391  532  141  354  579  225
18 2006 210.9  4.2  2.7  1.5  35  55.1 1397.3 497  445  591  146  405  653  248
19 2007 215.4  4.5  3.6  0.9  20  60.3 1457.6 472  449  565  116  386  597  211
20 2008 220.2  4.8  3.0  1.8  37  65.7 1523.3 474  417  569  152  382  627  245
21 2009 227.7  7.5  5.4  2.1  28 105.5 1628.8 441  408  525  117  345  574  229
22 2010 233.4  5.7  4.2  1.5  26  82.6 1711.4 458  426  549  123  358  599  241
23 2011 241.5  8.1  6.6  1.5  18 120.8 1832.2 429  398  568  170  347  611  264
24 2012 249.6  8.1  4.2  3.9  48 125.0 1957.2 506  466  549   83  397  638  241
25 2013 257.7  8.1  5.4  2.7  33 129.1 2086.3 476  425  578  153  379  652  273
26 2014 266.4  8.7  5.7  3.0  34 143.2 2229.6 465  423  545  122  370  594  224
27 2015 271.5  5.1  1.5  3.6  70  86.2 2315.7 537  469  566   97  416  683  267
28 2016 278.7  7.2  5.4  1.8  24 124.5 2440.2 453  412  576  164  308  664  356

Core Length:  279.0 mm
Core Density: 414 kg/m3
Cross-sectional Density:  420 kg/m3
Early/Latewood Threshold: 500 kg/m3
Attenuation Constant: 3.16

ÄÄÄÄÄÄÄÄÄÄÄÄÄÄÄÄÄÄÄÄÄÄÄÄÄÄÄÄÄÄÄÄÄÄÄÄÄÄÄÄÄÄÄÄÄÄÄÄÄÄÄÄÄÄÄÄÄÄÄÄÄÄÄÄÄÄÄÄÄÄÄÄÄÄÄÄÄÄÄ
Core : 47
ÄÄÄÄÄÄÄÂÄÄÄÄÄÄÄÄÄÄÄÄÄÄÄÄÄÄÄÄÄÄÄÄÄÂÄÄÄÄÄÄÄÄÄÄÂÄÄÄÄÄÄÄÄÄÄÄÄÄÄÄÄÄÄÄÄÄÄÄÄÄÄÄÄÄÄÄÄÄÄ
       ³Widths (mm)              ³ Areas    ³ Densities (kg/m3)
       ³                         ³ (cmý)    ³
Ring   ³Outer Ring Erly Late   % ³Incr Total³Ring E/Wd L/Wd Unif  Min  Max  Rng
 # Year³ Rad.      Wood Wood  LW ³          ³mean mean mean
ÄÄÄÄÄÄÄÁÄÄÄÄÄÄÄÄÄÄÄÄÄÄÄÄÄÄÄÄÄÄÄÄÄÁÄÄÄÄÄÄÄÄÄÄÁÄÄÄÄÄÄÄÄÄÄÄÄÄÄÄÄÄÄÄÄÄÄÄÄÄÄÄÄÄÄÄÄÄÄ

 1 1990  11.5 11.5 10.5  0.0   0   4.2    4.2 347  347    0    0  305  464  159
 2 1991  26.8 15.3 15.3  0.0   0  18.4   22.6 313  313    0    0  260  450  190
 3 1992  42.7 15.9 15.9  0.0   0  34.7   57.3 325  325    0    0  253  467  214
 4 1993  58.0 15.3 15.3  0.0   0  48.4  105.7 325  325    0    0  260  462  202
 5 1994  75.1 17.1 16.2  0.9   5  71.5  177.2 336  326  522  196  255  547  292
 6 1995  89.8 14.7 13.8  0.9   6  76.2  253.3 375  366  509  143  306  518  212
 7 1996 105.4 15.6 15.6  0.0   0  95.7  349.0 311  311    0    0  237  485  248
 8 1997 119.8 14.4 14.4  0.0   0 101.9  450.9 294  294    0    0  243  485  242
 9 1998 127.9  8.1  7.5  0.6   7  63.0  513.9 336  321  523  202  261  540  279
10 1999 135.4  7.5  7.2  0.3   3  62.0  576.0 351  344  505  161  270  505  235
11 2000 142.9  7.5  7.5  0.0   0  65.6  641.5 295  295    0    0  250  481  231
12 2001 150.4  7.5  6.9  0.6   8  69.1  710.6 324  303  564  261  239  565  326
13 2002 159.1  8.7  8.7  0.0   0  84.6  795.2 326  326    0    0  259  488  229
14 2003 166.3  7.2  6.0  1.2  16  73.6  868.8 375  334  579  245  286  620  334
15 2004 171.1  4.8  3.3  1.5  31  50.9  919.7 454  417  533  116  324  579  255
16 2005 180.7  9.6  8.7  0.9   9 106.1 1025.8 361  343  537  194  280  574  294
17 2006 184.9  4.2  2.7  1.5  35  48.2 1074.0 459  403  560  157  357  583  226
18 2007 190.3  5.4  4.8  0.6  11  63.7 1137.7 411  393  559  166  347  597  250
19 2008 195.1  4.8  3.6  1.2  24  58.1 1195.8 403  363  521  158  306  564  258
20 2009 199.9  4.8  3.9  0.9  18  59.6 1255.4 416  387  540  153  315  550  235
21 2010 204.1  4.2  3.0  1.2  28  53.3 1308.7 454  414  554  140  321  594  273
22 2011 210.4  6.3  5.7  0.6   9  82.0 1390.7 385  367  557  190  279  569  290
23 2012 216.1  5.7  3.9  1.8  31  76.4 1467.1 465  427  547  120  339  589  250
24 2013 220.9  4.8  3.3  1.5  31  65.9 1533.0 447  401  548  147  315  596  281
25 2014 226.9  6.0  4.8  1.2  20  84.4 1617.4 444  417  553  136  325  591  266
26 2015 231.4  4.5  1.8  2.7  60  64.8 1682.2 521  424  587  163  324  636  312
27 2016 235.0  3.6  2.7  0.9  24  52.7 1734.9 433  400  532  132  341  572  231

Core Length:  234.0 mm
Core Density: 380 kg/m3
Cross-sectional Density:  379 kg/m3
Early/Latewood Threshold: 500 kg/m3
Attenuation Constant: 3.16

File: trials completed/FR12_OtagoCoast_Sept_finished/Densitometry/Densitometer files/OCST29.DAT
File : C:\DENSITOM\OTAGOC~1\OCST29.DAT
Cores :
4
8
15
17
21
28
37
41
45
49
55
57
74

ÄÄÄÄÄÄÄÄÄÄÄÄÄÄÄÄÄÄÄÄÄÄÄÄÄÄÄÄÄÄÄÄÄÄÄÄÄÄÄÄÄÄÄÄÄÄÄÄÄÄÄÄÄÄÄÄÄÄÄÄÄÄÄÄÄÄÄÄÄÄÄÄÄÄÄÄÄÄÄ
Core : 4
ÄÄÄÄÄÄÄÂÄÄÄÄÄÄÄÄÄÄÄÄÄÄÄÄÄÄÄÄÄÄÄÄÄÂÄÄÄÄÄÄÄÄÄÄÂÄÄÄÄÄÄÄÄÄÄÄÄÄÄÄÄÄÄÄÄÄÄÄÄÄÄÄÄÄÄÄÄÄÄ
       ³Widths (mm)              ³ Areas    ³ Densities (kg/m3)
       ³                         ³ (cmý)    ³
Ring   ³Outer Ring Erly Late   % ³Incr Total³Ring E/Wd L/Wd Unif  Min  Max  Rng
 # Year³ Rad.      Wood Wood  LW ³          ³mean mean mean
ÄÄÄÄÄÄÄÁÄÄÄÄÄÄÄÄÄÄÄÄÄÄÄÄÄÄÄÄÄÄÄÄÄÁÄÄÄÄÄÄÄÄÄÄÁÄÄÄÄÄÄÄÄÄÄÄÄÄÄÄÄÄÄÄÄÄÄÄÄÄÄÄÄÄÄÄÄÄÄ

 1 1989   7.8  7.8  7.2  0.6   7   1.9    1.9 404  395  512  117  327  517  190
 2 1990  19.5 11.7 11.7  0.0   0  10.0   11.9 359  359    0    0  260  468  208
 3 1991  29.7 10.2 10.2  0.0   0  15.8   27.7 329  329    0    0  239  481  242
 4 1992  49.8 20.1 20.1  0.0   0  50.2   77.9 357  357    0    0  274  497  223
 5 1993  69.3 19.5 19.5  0.0   0  73.0  150.9 320  320    0    0  246  490  244
 6 1994  83.7 14.4 14.4  0.0   0  69.2  220.1 348  348    0    0  260  492  232
 7 1995 105.0 21.3 19.8  1.5   7 126.3  346.4 330  316  519  203  262  563  301
 8 1996 123.9 18.9 17.1  1.8   9 135.9  482.3 363  344  537  193  279  588  309
 9 1997 140.4 16.5 15.9  0.6   3 137.0  619.3 334  326  545  219  263  571  308
10 1998 151.2 10.8  9.3  1.5  13  98.9  718.2 413  388  571  183  333  607  274
11 1999 157.5  6.3  5.1  1.2  19  61.1  779.3 428  406  523  117  339  545  206
12 2000 166.2  8.7  8.4  0.3   3  88.5  867.8 367  359  564  205  296  564  268
13 2001 173.1  6.9  6.3  0.6   8  73.5  941.3 370  353  553  200  296  570  274
14 2002 180.0  6.9  6.0  0.9  13  76.5 1017.9 374  350  532  182  304  553  249
15 2003 187.5  7.5  5.7  1.8  24  86.6 1104.5 415  372  550  178  334  604  270
16 2004 192.0  4.5  2.4  2.1  46  53.7 1158.1 479  431  533  102  358  588  230
17 2005 200.7  8.7  7.8  0.9  10 107.3 1265.4 405  388  556  168  305  583  278
18 2006 203.7  3.0  2.1  0.9  30  38.1 1303.6 455  417  543  126  386  593  207
19 2007 207.9  4.2  3.6  0.6  14  54.3 1357.9 415  387  586  199  352  630  278
20 2008 211.5  3.6  2.7  0.9  24  47.4 1405.3 451  419  548  129  356  566  210
21 2009 216.0  4.5  4.2  0.3   6  60.4 1465.7 387  378  505  127  301  505  204
22 2010 219.3  3.3  3.0  0.3   9  45.1 1510.9 421  405  574  169  356  574  218
23 2011 225.9  6.6  6.0  0.6   9  92.3 1603.2 377  361  537  176  292  556  264
24 2012 231.3  5.4  3.9  1.5  27  77.6 1680.7 474  449  540   91  413  592  179
25 2013 234.3  3.0  2.4  0.6  20  43.9 1724.6 450  418  579  161  364  584  220
26 2014 239.7  5.4  4.2  1.2  22  80.4 1805.0 445  415  551  136  336  575  239
27 2015 243.0  3.3  0.9  2.4  72  50.0 1855.1 516  437  546  109  378  583  205
28 2016 246.3  3.3  2.7  0.6  18  50.7 1905.8 452  436  528   92  380  529  149

Core Length:  246.3 mm
Core Density: 401 kg/m3
Cross-sectional Density:  394 kg/m3
Early/Latewood Threshold: 500 kg/m3
Attenuation Constant: 3.16

ÄÄÄÄÄÄÄÄÄÄÄÄÄÄÄÄÄÄÄÄÄÄÄÄÄÄÄÄÄÄÄÄÄÄÄÄÄÄÄÄÄÄÄÄÄÄÄÄÄÄÄÄÄÄÄÄÄÄÄÄÄÄÄÄÄÄÄÄÄÄÄÄÄÄÄÄÄÄÄ
Core : 8
ÄÄÄÄÄÄÄÂÄÄÄÄÄÄÄÄÄÄÄÄÄÄÄÄÄÄÄÄÄÄÄÄÄÂÄÄÄÄÄÄÄÄÄÄÂÄÄÄÄÄÄÄÄÄÄÄÄÄÄÄÄÄÄÄÄÄÄÄÄÄÄÄÄÄÄÄÄÄÄ
       ³Widths (mm)              ³ Areas    ³ Densities (kg/m3)
       ³                         ³ (cmý)    ³
Ring   ³Outer Ring Erly Late   % ³Incr Total³Ring E/Wd L/Wd Unif  Min  Max  Rng
 # Year³ Rad.      Wood Wood  LW ³          ³mean mean mean
ÄÄÄÄÄÄÄÁÄÄÄÄÄÄÄÄÄÄÄÄÄÄÄÄÄÄÄÄÄÄÄÄÄÁÄÄÄÄÄÄÄÄÄÄÁÄÄÄÄÄÄÄÄÄÄÄÄÄÄÄÄÄÄÄÄÄÄÄÄÄÄÄÄÄÄÄÄÄÄ

 1 1989   7.4  7.4  5.4  0.0   0   1.7    1.7 370  370    0    0  336  419   83
 2 1990  19.4 12.0 12.0  0.0   0  10.1   11.8 346  346    0    0  307  483  176
 3 1991  33.8 14.4 14.4  0.0   0  24.1   35.9 309  309    0    0  255  450  195
 4 1992  50.0 16.2 16.2  0.0   0  42.6   78.5 321  321    0    0  238  495  257
 5 1993  59.6  9.6  9.0  0.6   6  33.1  111.6 346  335  510  175  270  512  242
 6 1994  67.4  7.8  7.2  0.6   7  31.1  142.7 353  338  537  199  253  571  318
 7 1995  77.0  9.6  9.3  0.3   3  43.6  186.3 321  314  554  240  264  554  290
 8 1996  86.6  9.6  8.1  1.5  15  49.3  235.6 377  342  568  226  276  638  362
 9 1997  96.2  9.6  9.0  0.6   6  55.1  290.7 369  354  594  240  295  622  327
10 1998 101.9  5.7  5.4  0.3   5  35.5  326.2 417  406  610  204  367  610  243
11 1999 104.9  3.0  2.4  0.6  20  19.5  345.7 422  399  517  118  370  518  148
12 2000 108.8  3.9  3.3  0.6  15  26.2  371.9 401  380  516  136  322  528  206
13 2001 112.1  3.3  2.1  1.2  36  22.9  394.8 449  379  572  193  338  600  262
14 2002 115.4  3.3  2.4  0.9  27  23.6  418.4 432  389  547  158  356  588  232
15 2003 119.3  3.9  2.4  1.5  38  28.8  447.1 475  399  597  198  348  696  348
16 2004 121.7  2.4  1.2  1.2  49  18.2  465.3 534  456  611  155  436  660  224
17 2005 123.8  2.1  1.2  0.9  42  16.2  481.5 505  447  582  135  425  645  220
18 2006 125.0  1.2  0.3  0.9  74   9.4  490.9 525  494  536   42  494  552   58
19 2007 125.9  0.9  0.3  0.6  66   7.1  498.0 501  413  545  132  413  586  173
20 2008 127.4  1.5  0.6  0.9  60  11.9  509.9 525  428  590  162  417  635  218
21 2009 128.6  1.2  0.6  0.6  49   9.7  519.6 487  424  549  125  423  589  166
22 2010 130.4  1.8  0.6  1.2  66  14.6  534.2 518  420  566  146  399  623  224
23 2011 132.8  2.4  1.5  0.9  37  19.8  554.0 464  417  542  125  354  577  223
24 2012 133.7  0.9  0.0  0.9  99   7.5  561.6 552    0  552  552  514  604   90
25 2013 134.6  0.9  0.0  0.9 100   7.6  569.2 518    0  518  518  501  546   45
26 2014 135.5  0.9  0.3  0.6  66   7.6  576.8 521  496  533   37  496  534   38
27 2015 136.1  0.6  0.0  0.6  99   5.1  581.9 564    0  564  564  547  582   35
28 2016 136.7  0.6  0.3  0.3  49   5.1  587.1 477  449  506   57  449  506   57

Core Length:  134.7 mm
Core Density: 442 kg/m3
Cross-sectional Density:  408 kg/m3
Early/Latewood Threshold: 500 kg/m3
Attenuation Constant: 3.16

ÄÄÄÄÄÄÄÄÄÄÄÄÄÄÄÄÄÄÄÄÄÄÄÄÄÄÄÄÄÄÄÄÄÄÄÄÄÄÄÄÄÄÄÄÄÄÄÄÄÄÄÄÄÄÄÄÄÄÄÄÄÄÄÄÄÄÄÄÄÄÄÄÄÄÄÄÄÄÄ
Core : 15
ÄÄÄÄÄÄÄÂÄÄÄÄÄÄÄÄÄÄÄÄÄÄÄÄÄÄÄÄÄÄÄÄÄÂÄÄÄÄÄÄÄÄÄÄÂÄÄÄÄÄÄÄÄÄÄÄÄÄÄÄÄÄÄÄÄÄÄÄÄÄÄÄÄÄÄÄÄÄÄ
       ³Widths (mm)              ³ Areas    ³ Densities (kg/m3)
       ³                         ³ (cmý)    ³
Ring   ³Outer Ring Erly Late   % ³Incr Total³Ring E/Wd L/Wd Unif  Min  Max  Rng
 # Year³ Rad.      Wood Wood  LW ³          ³mean mean mean
ÄÄÄÄÄÄÄÁÄÄÄÄÄÄÄÄÄÄÄÄÄÄÄÄÄÄÄÄÄÄÄÄÄÁÄÄÄÄÄÄÄÄÄÄÁÄÄÄÄÄÄÄÄÄÄÄÄÄÄÄÄÄÄÄÄÄÄÄÄÄÄÄÄÄÄÄÄÄÄ

 1 1989   6.6  6.6  6.6  0.0   0   1.4    1.4 375  375    0    0  317  433  116
 2 1990  12.9  6.3  6.3  0.0   0   3.9    5.2 334  334    0    0  296  424  128
 3 1991  28.5 15.6 15.6  0.0   0  20.3   25.5 306  306    0    0  240  478  238
 4 1992  43.5 15.0 15.0  0.0   0  33.9   59.4 320  320    0    0  262  470  208
 5 1993  54.9 11.4 11.1  0.3   2  35.2   94.7 316  310  512  202  254  512  258
 6 1994  65.7 10.8 10.2  0.6   5  40.9  135.6 354  344  522  178  286  541  255
 7 1995  77.4 11.7 11.1  0.6   5  52.6  188.2 338  325  572  247  278  596  318
 8 1996  88.2 10.8  9.6  1.2  11  56.2  244.4 360  336  555  219  273  595  322
 9 1997 100.2 12.0 11.1  0.9   7  71.0  315.4 351  332  588  256  278  602  324
10 1998 108.6  8.4  7.5  0.9  10  55.1  370.5 414  389  620  231  340  654  314
11 1999 113.4  4.8  4.5  0.3   6  33.5  404.0 425  413  610  197  333  610  277
12 2000 119.4  6.0  5.4  0.6  10  43.9  447.9 363  345  532  187  292  564  272
13 2001 123.0  3.6  3.3  0.3   8  27.4  475.3 388  372  559  187  318  559  241
14 2002 125.1  2.1  1.5  0.6  28  16.4  491.7 444  383  594  211  340  641  301
15 2003 128.1  3.0  2.4  0.6  20  23.9  515.5 456  415  617  202  368  635  267
16 2004 129.3  1.2  0.9  0.3  25   9.7  525.2 485  445  607  162  430  607  177
17 2005 131.4  2.1  1.5  0.6  28  17.2  542.4 473  417  613  196  356  642  286
18 2006 132.9  1.5  0.9  0.6  40  12.5  554.9 498  444  578  134  420  636  216
19 2007 135.0  2.1  1.8  0.3  14  17.7  572.6 460  424  675  251  374  675  301
20 2008 136.5  1.5  1.2  0.3  20  12.8  585.3 445  401  620  219  334  620  286
21 2009 137.7  1.2  0.9  0.3  24  10.3  595.7 463  421  590  169  403  590  187
22 2010 139.2  1.5  1.2  0.3  20  13.0  608.7 457  417  617  200  356  617  261
23 2011 140.4  1.2  0.9  0.3  25  10.5  619.3 492  451  617  166  386  617  231
24 2012 141.9  1.5  0.6  0.9  60  13.3  632.6 511  424  569  145  389  606  217
25 2013 142.5  0.6  0.3  0.3  50   5.4  637.9 513  453  573  120  453  573  120
26 2014 143.4  0.9  0.3  0.6  66   8.1  646.0 504  410  551  141  410  586  176
27 2015 144.0  0.6  0.0  0.6 100   5.4  651.4 581    0  581  581  507  656  149
28 2016 144.3  0.3  0.3  0.0   0   2.7  654.2 476  476    0    0  476  476    0

Core Length:  144.6 mm
Core Density: 425 kg/m3
Cross-sectional Density:  391 kg/m3
Early/Latewood Threshold: 500 kg/m3
Attenuation Constant: 3.16

ÄÄÄÄÄÄÄÄÄÄÄÄÄÄÄÄÄÄÄÄÄÄÄÄÄÄÄÄÄÄÄÄÄÄÄÄÄÄÄÄÄÄÄÄÄÄÄÄÄÄÄÄÄÄÄÄÄÄÄÄÄÄÄÄÄÄÄÄÄÄÄÄÄÄÄÄÄÄÄ
Core : 17
ÄÄÄÄÄÄÄÂÄÄÄÄÄÄÄÄÄÄÄÄÄÄÄÄÄÄÄÄÄÄÄÄÄÂÄÄÄÄÄÄÄÄÄÄÂÄÄÄÄÄÄÄÄÄÄÄÄÄÄÄÄÄÄÄÄÄÄÄÄÄÄÄÄÄÄÄÄÄÄ
       ³Widths (mm)              ³ Areas    ³ Densities (kg/m3)
       ³                         ³ (cmý)    ³
Ring   ³Outer Ring Erly Late   % ³Incr Total³Ring E/Wd L/Wd Unif  Min  Max  Rng
 # Year³ Rad.      Wood Wood  LW ³          ³mean mean mean
ÄÄÄÄÄÄÄÁÄÄÄÄÄÄÄÄÄÄÄÄÄÄÄÄÄÄÄÄÄÄÄÄÄÁÄÄÄÄÄÄÄÄÄÄÁÄÄÄÄÄÄÄÄÄÄÄÄÄÄÄÄÄÄÄÄÄÄÄÄÄÄÄÄÄÄÄÄÄÄ

 1 1989   4.2  4.2  4.2  0.0   0   0.6    0.6 338  338    0    0  277  399  122
 2 1990   9.3  5.1  5.1  0.0   0   2.2    2.7 325  325    0    0  293  392   99
 3 1991  24.0 14.7 14.7  0.0   0  15.4   18.1 299  299    0    0  232  463  231
 4 1992  38.1 14.1 13.8  0.3   2  27.5   45.6 311  307  508  201  253  508  255
 5 1993  51.6 13.5 13.2  0.3   2  38.0   83.6 337  333  505  172  270  505  235
 6 1994  60.6  9.0  8.4  0.6   6  31.7  115.4 349  338  513  175  268  520  252
 7 1995  70.2  9.6  9.0  0.6   6  39.4  154.8 325  310  554  244  258  572  314
 8 1996  78.6  8.4  7.2  1.2  14  39.3  194.1 353  315  579  264  265  612  347
 9 1997  90.6 12.0 10.8  1.2  10  63.8  257.9 355  333  551  218  283  599  316
10 1998  99.3  8.7  8.1  0.6   6  51.9  309.8 386  374  549  175  319  593  274
11 1999 104.4  5.1  4.8  0.3   5  32.6  342.4 392  383  530  147  283  530  247
12 2000 107.7  3.3  3.0  0.3   9  22.0  364.4 361  341  554  213  279  554  275
13 2001 112.2  4.5  3.9  0.6  13  31.1  395.5 380  352  560  208  284  602  318
14 2002 115.8  3.6  3.3  0.3   8  25.8  421.3 375  362  520  158  309  520  211
15 2003 120.0  4.2  3.3  0.9  21  31.1  452.4 401  349  592  243  295  634  339
16 2004 122.7  2.7  1.8  0.9  33  20.6  473.0 451  404  545  141  357  574  217
17 2005 126.6  3.9  3.3  0.6  15  30.5  503.5 410  378  586  208  314  629  315
18 2006 129.0  2.4  1.8  0.6  25  19.3  522.8 464  423  588  165  387  641  254
19 2007 130.8  1.8  1.8  0.0   0  14.7  537.5 414  414    0    0  382  497  115
20 2008 132.3  1.5  0.9  0.6  40  12.4  549.9 461  395  560  165  353  573  220
21 2009 134.4  2.1  1.2  0.9  42  17.6  567.5 430  346  543  197  310  606  296
22 2010 135.9  1.5  0.9  0.6  40  12.7  580.2 469  409  559  150  368  602  234
23 2011 138.6  2.7  2.1  0.6  22  23.3  603.5 410  371  548  177  295  556  261
24 2012 140.7  2.1  1.2  0.9  42  18.4  621.9 479  403  582  179  372  593  221
25 2013 142.2  1.5  1.2  0.3  20  13.3  635.3 434  404  554  150  359  554  195
26 2014 144.0  1.8  1.5  0.3  16  16.2  651.4 443  419  563  144  358  563  205
27 2015 145.2  1.2  0.9  0.3  24  10.9  662.3 472  426  612  186  371  612  241
28 2016 145.8  0.6  0.6  0.0   0   5.5  667.8 426  426    0    0  371  482  111

Core Length:  145.8 mm
Core Density: 394 kg/m3
Cross-sectional Density:  384 kg/m3
Early/Latewood Threshold: 500 kg/m3
Attenuation Constant: 3.16

ÄÄÄÄÄÄÄÄÄÄÄÄÄÄÄÄÄÄÄÄÄÄÄÄÄÄÄÄÄÄÄÄÄÄÄÄÄÄÄÄÄÄÄÄÄÄÄÄÄÄÄÄÄÄÄÄÄÄÄÄÄÄÄÄÄÄÄÄÄÄÄÄÄÄÄÄÄÄÄ
Core : 21
ÄÄÄÄÄÄÄÂÄÄÄÄÄÄÄÄÄÄÄÄÄÄÄÄÄÄÄÄÄÄÄÄÄÂÄÄÄÄÄÄÄÄÄÄÂÄÄÄÄÄÄÄÄÄÄÄÄÄÄÄÄÄÄÄÄÄÄÄÄÄÄÄÄÄÄÄÄÄÄ
       ³Widths (mm)              ³ Areas    ³ Densities (kg/m3)
       ³                         ³ (cmý)    ³
Ring   ³Outer Ring Erly Late   % ³Incr Total³Ring E/Wd L/Wd Unif  Min  Max  Rng
 # Year³ Rad.      Wood Wood  LW ³          ³mean mean mean
ÄÄÄÄÄÄÄÁÄÄÄÄÄÄÄÄÄÄÄÄÄÄÄÄÄÄÄÄÄÄÄÄÄÁÄÄÄÄÄÄÄÄÄÄÁÄÄÄÄÄÄÄÄÄÄÄÄÄÄÄÄÄÄÄÄÄÄÄÄÄÄÄÄÄÄÄÄÄÄ

 1 1989   2.4  2.4  2.4  0.0   0   0.2    0.2 376  376    0    0  268  416  148
 2 1990  14.1 11.7 11.7  0.0   0   6.1    6.2 341  341    0    0  286  422  136
 3 1991  31.8 17.7 17.7  0.0   0  25.5   31.8 315  315    0    0  251  439  188
 4 1992  49.8 18.0 17.1  0.9   4  46.1   77.9 362  354  504  150  296  506  210
 5 1993  67.8 18.0 18.0  0.0   0  66.5  144.4 359  359    0    0  282  494  212
 6 1994  80.7 12.9 12.9  0.0   0  60.2  204.6 359  359    0    0  299  456  157
 7 1995  94.2 13.5 12.9  0.6   4  74.2  278.8 334  325  524  199  273  528  255
 8 1996 107.7 13.5 12.3  1.2   8  85.6  364.4 350  333  522  189  270  540  270
 9 1997 124.5 16.8 15.3  1.5   8 122.6  487.0 339  320  536  216  247  556  309
10 1998 134.1  9.6  9.0  0.6   6  78.0  564.9 399  389  555  166  331  591  260
11 1999 139.8  5.7  5.7  0.0   0  49.0  614.0 403  403    0    0  341  479  138
12 2000 145.2  5.4  5.1  0.3   5  48.3  662.3 358  350  506  156  272  506  234
13 2001 151.2  6.0  5.4  0.6  10  55.9  718.2 382  363  549  186  302  586  284
14 2002 156.6  5.4  5.4  0.0   0  52.2  770.4 353  353    0    0  311  470  159
15 2003 163.2  6.6  4.8  1.8  27  66.3  836.7 443  389  589  200  357  633  276
16 2004 167.7  4.5  3.3  1.2  26  46.8  883.5 463  434  543  109  394  575  181
17 2005 176.1  8.4  7.2  1.2  14  90.7  974.2 406  383  543  160  320  569  249
18 2006 179.1  3.0  2.4  0.6  20  33.5 1007.7 441  417  537  120  352  560  208
19 2007 181.8  2.7  2.4  0.3  11  30.6 1038.3 422  410  512  102  371  512  141
20 2008 184.8  3.0  2.7  0.3  10  34.6 1072.9 442  434  511   77  375  511  136
21 2009 188.4  3.6  3.0  0.6  16  42.2 1115.1 429  410  522  112  351  542  191
22 2010 192.0  3.6  3.0  0.6  16  43.0 1158.1 433  417  515   98  343  521  178
23 2011 198.0  6.0  5.1  0.9  14  73.5 1231.6 429  404  567  163  334  587  253
24 2012 202.2  4.2  2.4  1.8  42  52.8 1284.4 479  437  536   99  377  561  184
25 2013 204.9  2.7  2.4  0.3  11  34.5 1319.0 422  410  513  103  330  513  183
26 2014 209.7  4.8  3.9  0.9  18  62.5 1381.5 461  439  554  115  387  584  197
27 2015 212.4  2.7  1.5  1.2  44  35.8 1417.3 494  462  535   73  405  566  161
28 2016 214.5  2.1  1.8  0.3  14  28.2 1445.5 443  433  503   70  399  503  104

Core Length:  215.1 mm
Core Density: 401 kg/m3
Cross-sectional Density:  397 kg/m3
Early/Latewood Threshold: 500 kg/m3
Attenuation Constant: 3.16

ÄÄÄÄÄÄÄÄÄÄÄÄÄÄÄÄÄÄÄÄÄÄÄÄÄÄÄÄÄÄÄÄÄÄÄÄÄÄÄÄÄÄÄÄÄÄÄÄÄÄÄÄÄÄÄÄÄÄÄÄÄÄÄÄÄÄÄÄÄÄÄÄÄÄÄÄÄÄÄ
Core : 28
ÄÄÄÄÄÄÄÂÄÄÄÄÄÄÄÄÄÄÄÄÄÄÄÄÄÄÄÄÄÄÄÄÄÂÄÄÄÄÄÄÄÄÄÄÂÄÄÄÄÄÄÄÄÄÄÄÄÄÄÄÄÄÄÄÄÄÄÄÄÄÄÄÄÄÄÄÄÄÄ
       ³Widths (mm)              ³ Areas    ³ Densities (kg/m3)
       ³                         ³ (cmý)    ³
Ring   ³Outer Ring Erly Late   % ³Incr Total³Ring E/Wd L/Wd Unif  Min  Max  Rng
 # Year³ Rad.      Wood Wood  LW ³          ³mean mean mean
ÄÄÄÄÄÄÄÁÄÄÄÄÄÄÄÄÄÄÄÄÄÄÄÄÄÄÄÄÄÄÄÄÄÁÄÄÄÄÄÄÄÄÄÄÁÄÄÄÄÄÄÄÄÄÄÄÄÄÄÄÄÄÄÄÄÄÄÄÄÄÄÄÄÄÄÄÄÄÄ

 2 1991  12.3 12.3 12.3  0.0   0   4.8    4.8 287  287    0    0  235  418  183
 3 1992  27.6 15.3 15.3  0.0   0  19.2   23.9 301  301    0    0  233  478  245
 4 1993  42.3 14.7 14.7  0.0   0  32.3   56.2 309  309    0    0  241  499  258
 5 1994  53.4 11.1 10.8  0.3   2  33.4   89.6 333  328  506  178  251  506  255
 6 1995  69.0 15.6 15.0  0.6   3  60.0  149.6 297  289  513  224  240  526  286
 7 1996  81.3 12.3 12.0  0.3   2  58.1  207.6 295  289  546  257  215  546  331
 8 1997  93.6 12.3 11.7  0.6   4  67.6  275.2 295  284  508  224  238  512  274
 9 1998 102.9  9.3  8.7  0.6   6  57.4  332.6 345  331  555  224  286  582  296
10 1999 109.8  6.9  6.9  0.0   0  46.1  378.8 355  355    0    0  285  485  200
11 2000 116.7  6.9  6.3  0.6   8  49.1  427.9 331  312  529  217  268  538  270
12 2001 123.0  6.3  5.7  0.6   9  47.4  475.3 349  326  568  242  275  605  330
13 2002 128.7  5.7  5.1  0.6  10  45.1  520.4 365  345  538  193  287  548  261
14 2003 134.1  5.4  4.5  0.9  16  44.6  564.9 383  346  567  221  302  593  291
15 2004 137.4  3.3  2.7  0.6  18  28.1  593.1 436  409  558  149  345  593  248
16 2005 142.5  5.1  4.5  0.6  11  44.8  637.9 383  357  582  225  287  590  303
17 2006 145.2  2.7  1.8  0.9  33  24.4  662.3 453  402  557  155  373  599  226
18 2007 147.9  2.7  2.4  0.3  11  24.9  687.2 418  399  576  177  345  576  231
19 2008 151.5  3.6  2.7  0.9  25  33.9  721.1 421  383  536  153  331  550  219
20 2009 155.1  3.6  2.7  0.9  24  34.7  755.7 412  368  544  176  329  584  255
21 2010 158.1  3.0  2.7  0.3  10  29.5  785.3 405  385  588  203  344  588  244
22 2011 162.3  4.2  3.9  0.3   7  42.3  827.5 380  364  588  224  299  588  289
23 2012 165.9  3.6  1.8  1.8  49  37.1  864.7 463  379  547  168  356  619  263
24 2013 168.6  2.7  2.1  0.6  22  28.4  893.0 434  397  564  167  330  598  268
25 2014 171.9  3.3  2.7  0.6  18  35.3  928.3 428  404  534  130  342  550  208
26 2015 174.3  2.4  1.5  0.9  37  26.1  954.4 482  429  571  142  356  606  250
27 2016 176.4  2.1  2.1  0.0   0  23.1  977.6 409  409    0    0  353  499  146

Core Length:  176.4 mm
Core Density: 375 kg/m3
Cross-sectional Density:  367 kg/m3
Early/Latewood Threshold: 500 kg/m3
Attenuation Constant: 3.16

ÄÄÄÄÄÄÄÄÄÄÄÄÄÄÄÄÄÄÄÄÄÄÄÄÄÄÄÄÄÄÄÄÄÄÄÄÄÄÄÄÄÄÄÄÄÄÄÄÄÄÄÄÄÄÄÄÄÄÄÄÄÄÄÄÄÄÄÄÄÄÄÄÄÄÄÄÄÄÄ
Core : 37
ÄÄÄÄÄÄÄÂÄÄÄÄÄÄÄÄÄÄÄÄÄÄÄÄÄÄÄÄÄÄÄÄÄÂÄÄÄÄÄÄÄÄÄÄÂÄÄÄÄÄÄÄÄÄÄÄÄÄÄÄÄÄÄÄÄÄÄÄÄÄÄÄÄÄÄÄÄÄÄ
       ³Widths (mm)              ³ Areas    ³ Densities (kg/m3)
       ³                         ³ (cmý)    ³
Ring   ³Outer Ring Erly Late   % ³Incr Total³Ring E/Wd L/Wd Unif  Min  Max  Rng
 # Year³ Rad.      Wood Wood  LW ³          ³mean mean mean
ÄÄÄÄÄÄÄÁÄÄÄÄÄÄÄÄÄÄÄÄÄÄÄÄÄÄÄÄÄÄÄÄÄÁÄÄÄÄÄÄÄÄÄÄÁÄÄÄÄÄÄÄÄÄÄÄÄÄÄÄÄÄÄÄÄÄÄÄÄÄÄÄÄÄÄÄÄÄÄ

 2 1990  17.8 17.8 13.5  0.3   1  10.0   10.0 350  347  500  153  290  500  210
 3 1991  34.9 17.1 16.8  0.3   1  28.3   38.3 339  336  500  164  266  500  234
 4 1992  51.1 16.2 15.6  0.6   3  43.8   82.0 364  358  516  158  313  523  210
 5 1993  67.9 16.8 16.2  0.6   3  62.8  144.8 346  340  519  179  280  519  239
 6 1994  83.5 15.6 15.6  0.0   0  74.2  219.0 363  363    0    0  293  459  166
 7 1995  86.8  3.3  3.3  0.0   0  17.7  236.7 321  321    0    0  284  382   98
 8 1996  96.1  9.3  8.4  0.9   9  53.4  290.1 337  315  537  222  262  571  309
 9 1997 105.4  9.3  9.0  0.3   3  58.9  349.0 332  326  517  191  279  517  238
10 1998 113.5  8.1  7.5  0.6   7  55.7  404.7 379  363  586  223  319  596  277
11 1999 121.0  7.5  6.6  0.9  12  55.3  460.0 420  402  559  157  321  581  260
12 2000 129.7  8.7  7.5  1.2  13  68.5  528.5 385  358  558  200  300  607  307
13 2001 136.9  7.2  6.6  0.6   8  60.3  588.8 384  368  562  194  320  588  268
14 2002 143.2  6.3  5.1  1.2  19  55.4  644.2 393  356  550  194  309  590  281
15 2003 149.2  6.0  4.2  1.8  30  55.1  699.3 459  399  600  201  365  647  282
16 2004 153.1  3.9  2.4  1.5  38  37.0  736.4 457  415  524  109  382  552  170
17 2005 159.7  6.6  5.1  1.5  22  64.9  801.2 426  385  567  182  340  630  290
18 2006 163.3  3.6  2.4  1.2  33  36.5  837.8 495  444  596  152  411  655  244
19 2007 167.2  3.9  3.3  0.6  15  40.5  878.3 432  405  579  174  363  580  217
20 2008 171.1  3.9  3.0  0.9  23  41.4  919.7 432  396  554  158  323  569  246
21 2009 175.9  4.8  3.9  0.9  18  52.3  972.0 428  402  538  136  338  553  215
22 2010 180.4  4.5  3.6  0.9  20  50.4 1022.4 438  407  559  152  344  593  249
23 2011 186.4  6.0  4.8  1.2  20  69.1 1091.5 437  397  597  200  323  634  311
24 2012 192.4  6.0  3.9  2.1  35  71.4 1162.9 478  444  542   98  405  603  198
25 2013 196.6  4.2  3.6  0.6  14  51.3 1214.3 431  404  590  186  365  596  231
26 2014 201.4  4.8  3.6  1.2  24  60.0 1274.3 463  434  548  114  368  610  242
27 2015 205.0  3.6  2.1  1.5  41  46.0 1320.3 502  458  565  107  434  590  156
28 2016 207.7  2.7  2.7  0.0   0  35.0 1355.3 437  437    0    0  353  497  144

Core Length:  203.7 mm
Core Density: 408 kg/m3
Cross-sectional Density:  410 kg/m3
Early/Latewood Threshold: 500 kg/m3
Attenuation Constant: 3.16

ÄÄÄÄÄÄÄÄÄÄÄÄÄÄÄÄÄÄÄÄÄÄÄÄÄÄÄÄÄÄÄÄÄÄÄÄÄÄÄÄÄÄÄÄÄÄÄÄÄÄÄÄÄÄÄÄÄÄÄÄÄÄÄÄÄÄÄÄÄÄÄÄÄÄÄÄÄÄÄ
Core : 41
ÄÄÄÄÄÄÄÂÄÄÄÄÄÄÄÄÄÄÄÄÄÄÄÄÄÄÄÄÄÄÄÄÄÂÄÄÄÄÄÄÄÄÄÄÂÄÄÄÄÄÄÄÄÄÄÄÄÄÄÄÄÄÄÄÄÄÄÄÄÄÄÄÄÄÄÄÄÄÄ
       ³Widths (mm)              ³ Areas    ³ Densities (kg/m3)
       ³                         ³ (cmý)    ³
Ring   ³Outer Ring Erly Late   % ³Incr Total³Ring E/Wd L/Wd Unif  Min  Max  Rng
 # Year³ Rad.      Wood Wood  LW ³          ³mean mean mean
ÄÄÄÄÄÄÄÁÄÄÄÄÄÄÄÄÄÄÄÄÄÄÄÄÄÄÄÄÄÄÄÄÄÁÄÄÄÄÄÄÄÄÄÄÁÄÄÄÄÄÄÄÄÄÄÄÄÄÄÄÄÄÄÄÄÄÄÄÄÄÄÄÄÄÄÄÄÄÄ

 3 1991  20.6 20.6 15.6  0.0   0  13.3   13.3 300  300    0    0  264  446  182
 4 1992  38.0 17.4 17.4  0.0   0  32.0   45.4 315  315    0    0  256  497  241
 5 1993  52.7 14.7 14.7  0.0   0  41.9   87.3 302  302    0    0  236  463  227
 6 1994  64.4 11.7 11.7  0.0   0  43.0  130.3 357  357    0    0  283  488  205
 7 1995  75.8 11.4 10.8  0.6   5  50.2  180.5 355  344  548  204  263  581  318
 8 1996  87.2 11.4  9.9  1.5  13  58.4  238.9 356  329  528  199  276  561  285
 9 1997  98.9 11.7 10.2  1.5  12  68.4  307.3 364  338  548  210  275  585  310
10 1998 108.5  9.6  8.4  1.2  12  62.6  369.8 412  390  564  174  327  629  302
11 1999 115.1  6.6  5.4  1.2  18  46.4  416.2 425  402  527  125  346  567  221
12 2000 122.6  7.5  6.9  0.6   8  56.0  472.2 357  342  529  187  273  538  265
13 2001 128.3  5.7  5.1  0.6  10  44.9  517.1 352  331  528  197  241  552  311
14 2002 133.4  5.1  4.8  0.3   5  41.9  559.1 368  357  555  198  299  555  256
15 2003 138.8  5.4  4.5  0.9  16  46.2  605.2 380  345  556  211  290  594  304
16 2004 143.9  5.1  3.6  1.5  29  45.3  650.5 432  389  535  146  328  561  233
17 2005 150.8  6.9  5.7  1.2  17  63.9  714.4 382  352  521  169  287  530  243
18 2006 154.1  3.3  2.4  0.9  27  31.6  746.0 431  390  539  149  360  611  251
19 2007 157.7  3.6  3.3  0.3   8  35.3  781.3 414  402  550  148  356  550  194
20 2008 160.7  3.0  1.8  1.2  40  30.0  811.3 443  373  550  177  310  582  272
21 2009 164.3  3.6  3.0  0.6  16  36.8  848.1 413  380  575  195  319  586  267
22 2010 167.6  3.3  2.1  1.2  36  34.4  882.5 452  397  550  153  348  586  238
23 2011 171.8  4.2  3.3  0.9  21  44.8  927.2 422  394  522  128  294  542  248
24 2012 177.2  5.4  2.4  3.0  55  59.2  986.5 498  415  565  150  380  607  227
25 2013 181.7  4.5  3.3  1.2  26  50.7 1037.2 441  387  588  201  334  630  296
26 2014 186.2  4.5  3.6  0.9  20  52.0 1089.2 426  397  542  145  314  557  243
27 2015 190.1  3.9  2.1  1.8  46  46.1 1135.3 484  406  575  169  341  614  273
28 2016 193.7  3.6  2.4  1.2  33  43.4 1178.7 423  376  519  143  333  534  201

Core Length:  188.7 mm
Core Density: 396 kg/m3
Cross-sectional Density:  398 kg/m3
Early/Latewood Threshold: 500 kg/m3
Attenuation Constant: 3.16

ÄÄÄÄÄÄÄÄÄÄÄÄÄÄÄÄÄÄÄÄÄÄÄÄÄÄÄÄÄÄÄÄÄÄÄÄÄÄÄÄÄÄÄÄÄÄÄÄÄÄÄÄÄÄÄÄÄÄÄÄÄÄÄÄÄÄÄÄÄÄÄÄÄÄÄÄÄÄÄ
Core : 45
ÄÄÄÄÄÄÄÂÄÄÄÄÄÄÄÄÄÄÄÄÄÄÄÄÄÄÄÄÄÄÄÄÄÂÄÄÄÄÄÄÄÄÄÄÂÄÄÄÄÄÄÄÄÄÄÄÄÄÄÄÄÄÄÄÄÄÄÄÄÄÄÄÄÄÄÄÄÄÄ
       ³Widths (mm)              ³ Areas    ³ Densities (kg/m3)
       ³                         ³ (cmý)    ³
Ring   ³Outer Ring Erly Late   % ³Incr Total³Ring E/Wd L/Wd Unif  Min  Max  Rng
 # Year³ Rad.      Wood Wood  LW ³          ³mean mean mean
ÄÄÄÄÄÄÄÁÄÄÄÄÄÄÄÄÄÄÄÄÄÄÄÄÄÄÄÄÄÄÄÄÄÁÄÄÄÄÄÄÄÄÄÄÁÄÄÄÄÄÄÄÄÄÄÄÄÄÄÄÄÄÄÄÄÄÄÄÄÄÄÄÄÄÄÄÄÄÄ

 3 1991  10.1 10.1  7.5  0.6   5   3.2    3.2 400  390  529  139  320  540  220
 4 1992  23.0 12.9 12.0  0.9   6  13.4   16.6 374  362  534  172  318  544  226
 5 1993  34.1 11.1  9.0  2.1  18  19.9   36.5 383  350  522  172  290  546  256
 6 1994  44.0  9.9  9.0  0.9   9  24.3   60.8 411  399  532  133  330  545  215
 7 1995  57.5 13.5 12.3  1.2   8  43.0  103.9 380  362  561  199  282  603  321
 8 1996  67.7 10.2  8.7  1.5  14  40.1  144.0 397  361  605  244  312  638  326
 9 1997  80.6 12.9 10.2  2.7  20  60.1  204.1 420  382  563  181  338  606  268
10 1998  89.9  9.3  8.4  0.9   9  49.8  253.9 455  442  579  137  383  630  247
11 1999  95.6  5.7  4.2  1.5  26  33.2  287.1 478  456  540   84  430  579  149
12 2000 103.7  8.1  6.9  1.2  14  50.7  337.8 404  377  557  180  324  582  258
13 2001 110.3  6.6  5.7  0.9  13  44.4  382.2 393  371  536  165  325  560  235
14 2002 117.2  6.9  6.0  0.9  13  49.3  431.5 408  388  541  153  341  545  204
15 2003 124.4  7.2  5.4  1.8  25  54.6  486.2 432  387  568  181  355  634  279
16 2004 129.8  5.4  3.0  2.4  44  43.1  529.3 495  435  571  136  406  641  235
17 2005 137.0  7.2  6.0  1.2  16  60.3  589.6 427  397  577  180  350  623  273
18 2006 141.8  4.8  3.9  0.9  18  42.0  631.7 472  440  609  169  407  663  256
19 2007 146.9  5.1  4.5  0.6  11  46.3  677.9 441  424  573  149  360  612  252
20 2008 152.0  5.1  3.9  1.2  23  47.9  725.8 434  409  516  107  342  521  179
21 2009 158.3  6.3  5.4  0.9  14  61.4  787.2 408  389  521  132  317  533  216
22 2010 163.7  5.4  4.5  0.9  16  54.6  841.9 419  394  540  146  343  560  217
23 2011 172.1  8.4  7.2  1.2  14  88.6  930.5 403  378  551  173  336  597  261
24 2012 178.7  6.6  4.8  1.8  27  72.7 1003.2 465  434  546  112  377  598  221
25 2013 185.0  6.3  5.1  1.2  19  72.0 1075.2 436  404  570  166  345  632  287
26 2014 193.4  8.4  6.9  1.5  17  99.9 1175.1 430  401  565  164  346  630  284
27 2015 198.5  5.1  3.9  1.2  23  62.8 1237.9 462  437  545  108  370  588  218
28 2016 203.0  4.5  3.6  0.9  20  56.8 1294.6 434  415  510   95  343  516  173

Core Length:  201.9 mm
Core Density: 425 kg/m3
Cross-sectional Density:  428 kg/m3
Early/Latewood Threshold: 500 kg/m3
Attenuation Constant: 3.16

ÄÄÄÄÄÄÄÄÄÄÄÄÄÄÄÄÄÄÄÄÄÄÄÄÄÄÄÄÄÄÄÄÄÄÄÄÄÄÄÄÄÄÄÄÄÄÄÄÄÄÄÄÄÄÄÄÄÄÄÄÄÄÄÄÄÄÄÄÄÄÄÄÄÄÄÄÄÄÄ
Core : 49
ÄÄÄÄÄÄÄÂÄÄÄÄÄÄÄÄÄÄÄÄÄÄÄÄÄÄÄÄÄÄÄÄÄÂÄÄÄÄÄÄÄÄÄÄÂÄÄÄÄÄÄÄÄÄÄÄÄÄÄÄÄÄÄÄÄÄÄÄÄÄÄÄÄÄÄÄÄÄÄ
       ³Widths (mm)              ³ Areas    ³ Densities (kg/m3)
       ³                         ³ (cmý)    ³
Ring   ³Outer Ring Erly Late   % ³Incr Total³Ring E/Wd L/Wd Unif  Min  Max  Rng
 # Year³ Rad.      Wood Wood  LW ³          ³mean mean mean
ÄÄÄÄÄÄÄÁÄÄÄÄÄÄÄÄÄÄÄÄÄÄÄÄÄÄÄÄÄÄÄÄÄÁÄÄÄÄÄÄÄÄÄÄÁÄÄÄÄÄÄÄÄÄÄÄÄÄÄÄÄÄÄÄÄÄÄÄÄÄÄÄÄÄÄÄÄÄÄ

 2 1990  24.1 24.1 17.1  0.0   0  18.2   18.2 334  334    0    0  272  471  199
 3 1991  42.7 18.6 18.6  0.0   0  39.0   57.3 319  319    0    0  261  475  214
 4 1992  59.5 16.8 16.8  0.0   0  53.9  111.2 336  336    0    0  284  498  214
 5 1993  74.2 14.7 14.7  0.0   0  61.7  173.0 333  333    0    0  267  487  220
 6 1994  83.8  9.6  9.3  0.3   3  47.7  220.6 369  364  526  162  302  526  224
 7 1995  97.3 13.5 13.2  0.3   2  76.8  297.4 353  349  539  190  299  539  240
 8 1996 109.3 12.0 11.4  0.6   5  77.9  375.3 361  352  539  187  293  558  265
 9 1997 121.3 12.0 12.0  0.0   0  86.9  462.2 353  353    0    0  302  494  192
10 1998 131.2  9.9  9.0  0.9   9  78.5  540.8 404  390  545  155  344  604  260
11 1999 136.9  5.7  5.1  0.6  10  48.0  588.8 422  408  545  137  324  566  242
12 2000 143.5  6.6  6.0  0.6   9  58.1  646.9 379  363  539  176  300  553  253
13 2001 148.6  5.1  4.5  0.6  11  46.8  693.7 391  369  562  193  319  572  253
14 2002 153.7  5.1  4.8  0.3   5  48.4  742.2 377  364  595  231  320  595  275
15 2003 158.5  4.8  3.6  1.2  25  47.1  789.2 428  379  574  195  343  612  269
16 2004 161.2  2.7  1.5  1.2  44  27.1  816.4 474  425  535  110  364  587  223
17 2005 165.7  4.5  3.6  0.9  20  46.2  862.6 429  395  566  171  342  624  282
18 2006 168.4  2.7  1.8  0.9  33  28.3  890.9 464  411  569  158  378  596  218
19 2007 171.4  3.0  2.7  0.3  10  32.0  922.9 411  395  556  161  327  556  229
20 2008 174.7  3.3  2.7  0.6  18  35.9  958.8 426  403  531  128  333  562  229
21 2009 177.4  2.7  2.7  0.0   0  29.9  988.7 393  393    0    0  338  499  161
22 2010 180.4  3.0  2.7  0.3  10  33.7 1022.4 395  380  533  153  316  533  217
23 2011 184.3  3.9  3.9  0.0   0  44.7 1067.1 376  376    0    0  315  479  164
24 2012 188.2  3.9  3.3  0.6  15  45.6 1112.7 413  392  532  140  320  537  217
25 2013 190.9  2.7  2.4  0.3  11  32.2 1144.9 406  387  557  170  334  557  223
26 2014 194.8  3.9  3.9  0.0   0  47.3 1192.1 374  374    0    0  319  454  135
27 2015 197.5  2.7  1.8  0.9  33  33.3 1225.4 455  412  541  129  338  601  263
28 2016 199.6  2.1  1.8  0.3  14  26.2 1251.6 410  387  546  159  343  546  203

Core Length:  192.6 mm
Core Density: 392 kg/m3
Cross-sectional Density:  385 kg/m3
Early/Latewood Threshold: 500 kg/m3
Attenuation Constant: 3.16

ÄÄÄÄÄÄÄÄÄÄÄÄÄÄÄÄÄÄÄÄÄÄÄÄÄÄÄÄÄÄÄÄÄÄÄÄÄÄÄÄÄÄÄÄÄÄÄÄÄÄÄÄÄÄÄÄÄÄÄÄÄÄÄÄÄÄÄÄÄÄÄÄÄÄÄÄÄÄÄ
Core : 55
ÄÄÄÄÄÄÄÂÄÄÄÄÄÄÄÄÄÄÄÄÄÄÄÄÄÄÄÄÄÄÄÄÄÂÄÄÄÄÄÄÄÄÄÄÂÄÄÄÄÄÄÄÄÄÄÄÄÄÄÄÄÄÄÄÄÄÄÄÄÄÄÄÄÄÄÄÄÄÄ
       ³Widths (mm)              ³ Areas    ³ Densities (kg/m3)
       ³                         ³ (cmý)    ³
Ring   ³Outer Ring Erly Late   % ³Incr Total³Ring E/Wd L/Wd Unif  Min  Max  Rng
 # Year³ Rad.      Wood Wood  LW ³          ³mean mean mean
ÄÄÄÄÄÄÄÁÄÄÄÄÄÄÄÄÄÄÄÄÄÄÄÄÄÄÄÄÄÄÄÄÄÁÄÄÄÄÄÄÄÄÄÄÁÄÄÄÄÄÄÄÄÄÄÄÄÄÄÄÄÄÄÄÄÄÄÄÄÄÄÄÄÄÄÄÄÄÄ

 3 1991  20.7 20.7 14.7  0.0   0  13.5   13.5 298  298    0    0  254  484  230
 4 1992  36.9 16.2 16.2  0.0   0  29.3   42.8 330  330    0    0  279  492  213
 5 1993  47.4 10.5 10.2  0.3   2  27.8   70.6 321  316  502  186  260  502  242
 6 1994  56.1  8.7  8.1  0.6   6  28.3   98.9 359  348  504  156  270  506  236
 7 1995  68.4 12.3 11.4  0.9   7  48.1  147.0 354  335  591  256  268  610  342
 8 1996  79.5 11.1  9.3  1.8  16  51.6  198.6 374  336  566  230  280  598  318
 9 1997  91.5 12.0 10.2  1.8  15  64.5  263.0 373  343  543  200  300  584  284
10 1998 100.5  9.0  7.8  1.2  13  54.3  317.3 446  424  586  162  380  680  300
11 1999 105.3  4.8  4.2  0.6  12  31.0  348.3 444  423  588  165  347  591  244
12 2000 111.6  6.3  5.4  0.9  14  42.9  391.3 390  361  562  201  320  625  305
13 2001 116.4  4.8  4.2  0.6  12  34.4  425.7 401  375  581  206  298  632  334
14 2002 120.6  4.2  3.6  0.6  14  31.3  456.9 404  373  595  222  288  619  331
15 2003 124.8  4.2  3.3  0.9  21  32.4  489.3 442  396  610  214  360  651  291
16 2004 127.5  2.7  1.5  1.2  44  21.4  510.7 489  418  577  159  375  621  246
17 2005 132.0  4.5  3.6  0.9  20  36.7  547.4 452  412  611  199  372  629  257
18 2006 134.4  2.4  1.5  0.9  37  20.1  567.5 507  459  586  127  437  650  213
19 2007 137.4  3.0  2.4  0.6  20  25.6  593.1 484  457  589  132  411  620  209
20 2008 140.1  2.7  1.8  0.9  33  23.5  616.6 465  409  577  168  364  616  252
21 2009 142.8  2.7  1.8  0.9  33  24.0  640.6 476  426  576  150  350  588  238
22 2010 145.5  2.7  1.8  0.9  33  24.5  665.1 483  442  565  123  400  620  220
23 2011 149.4  3.9  3.3  0.6  15  36.1  701.2 428  396  602  206  335  627  292
24 2012 153.0  3.6  1.8  1.8  50  34.2  735.4 498  429  567  138  402  651  249
25 2013 154.8  1.8  1.2  0.6  33  17.4  752.8 469  424  560  136  379  619  240
26 2014 157.2  2.4  1.5  0.9  37  23.5  776.3 474  434  540  106  393  597  204
27 2015 158.7  1.5  0.9  0.6  40  14.9  791.2 498  453  566  113  439  617  178
28 2016 159.9  1.2  0.9  0.3  25  12.0  803.2 473  436  587  151  396  587  191

Core Length:  153.9 mm
Core Density: 428 kg/m3
Cross-sectional Density:  419 kg/m3
Early/Latewood Threshold: 500 kg/m3
Attenuation Constant: 3.16

ÄÄÄÄÄÄÄÄÄÄÄÄÄÄÄÄÄÄÄÄÄÄÄÄÄÄÄÄÄÄÄÄÄÄÄÄÄÄÄÄÄÄÄÄÄÄÄÄÄÄÄÄÄÄÄÄÄÄÄÄÄÄÄÄÄÄÄÄÄÄÄÄÄÄÄÄÄÄÄ
Core : 57
ÄÄÄÄÄÄÄÂÄÄÄÄÄÄÄÄÄÄÄÄÄÄÄÄÄÄÄÄÄÄÄÄÄÂÄÄÄÄÄÄÄÄÄÄÂÄÄÄÄÄÄÄÄÄÄÄÄÄÄÄÄÄÄÄÄÄÄÄÄÄÄÄÄÄÄÄÄÄÄ
       ³Widths (mm)              ³ Areas    ³ Densities (kg/m3)
       ³                         ³ (cmý)    ³
Ring   ³Outer Ring Erly Late   % ³Incr Total³Ring E/Wd L/Wd Unif  Min  Max  Rng
 # Year³ Rad.      Wood Wood  LW ³          ³mean mean mean
ÄÄÄÄÄÄÄÁÄÄÄÄÄÄÄÄÄÄÄÄÄÄÄÄÄÄÄÄÄÄÄÄÄÁÄÄÄÄÄÄÄÄÄÄÁÄÄÄÄÄÄÄÄÄÄÄÄÄÄÄÄÄÄÄÄÄÄÄÄÄÄÄÄÄÄÄÄÄÄ

 1 1989   4.8  4.8  4.8  0.0   0   0.7    0.7 391  391    0    0  264  455  191
 2 1990  19.5 14.7 14.7  0.0   0  11.2   11.9 349  349    0    0  296  449  153
 3 1991  38.1 18.6 18.3  0.3   1  33.7   45.6 336  333  515  182  277  515  238
 4 1992  53.7 15.6 15.0  0.6   3  45.0   90.6 357  350  526  176  289  536  247
 5 1993  66.6 12.9 12.6  0.3   2  48.8  139.3 351  348  505  157  267  505  238
 6 1994  77.7 11.1 10.5  0.6   5  50.3  189.7 373  365  506  141  300  510  210
 7 1995  90.0 12.3 12.0  0.3   2  64.8  254.5 349  344  550  206  298  550  252
 8 1996 101.4 11.4 10.2  1.2  10  68.5  323.0 367  347  541  194  283  576  293
 9 1997 114.6 13.2 12.3  0.9   6  89.6  412.6 353  339  538  199  298  553  255
10 1998 122.7  8.1  7.5  0.6   7  60.4  473.0 394  378  594  216  331  631  300
11 1999 127.5  4.8  4.5  0.3   6  37.7  510.7 416  406  567  161  313  567  254
12 2000 132.0  4.5  3.9  0.6  13  36.7  547.4 403  374  586  212  341  610  269
13 2001 137.1  5.1  4.2  0.9  17  43.1  590.5 422  391  565  174  335  622  287
14 2002 142.2  5.1  4.5  0.6  11  44.7  635.3 403  378  584  206  320  604  284
15 2003 146.4  4.2  3.0  1.2  28  38.1  673.3 445  390  583  193  349  653  304
16 2004 149.4  3.0  2.1  0.9  30  27.9  701.2 455  418  542  124  371  570  199
17 2005 152.4  3.0  2.4  0.6  20  28.4  729.7 425  388  575  187  335  631  296
18 2006 154.8  2.4  1.8  0.6  25  23.2  752.8 476  447  564  117  418  624  206
19 2007 156.9  2.1  1.8  0.3  14  20.6  773.4 421  394  585  191  363  585  222
20 2008 159.0  2.1  1.2  0.9  42  20.8  794.2 472  400  568  168  336  608  272
21 2009 161.1  2.1  1.5  0.6  28  21.1  815.3 461  425  551  126  381  581  200
22 2010 163.2  2.1  1.8  0.3  14  21.4  836.7 447  426  573  147  375  573  198
23 2011 166.8  3.6  3.0  0.6  16  37.3  874.1 418  386  580  194  303  581  278
24 2012 171.0  4.2  3.0  1.2  28  44.6  918.6 465  434  544  110  356  600  244
25 2013 173.7  2.7  1.8  0.9  33  29.2  947.9 461  407  570  163  356  644  288
26 2014 177.3  3.6  3.0  0.6  16  39.7  987.6 440  414  569  155  336  593  257
27 2015 180.0  2.7  1.5  1.2  44  30.3 1017.9 495  431  574  143  412  611  199
28 2016 181.8  1.8  0.9  0.9  49  20.5 1038.3 470  410  530  120  367  541  174

Core Length:  181.8 mm
Core Density: 414 kg/m3
Cross-sectional Density:  404 kg/m3
Early/Latewood Threshold: 500 kg/m3
Attenuation Constant: 3.16

ÄÄÄÄÄÄÄÄÄÄÄÄÄÄÄÄÄÄÄÄÄÄÄÄÄÄÄÄÄÄÄÄÄÄÄÄÄÄÄÄÄÄÄÄÄÄÄÄÄÄÄÄÄÄÄÄÄÄÄÄÄÄÄÄÄÄÄÄÄÄÄÄÄÄÄÄÄÄÄ
Core : 74
ÄÄÄÄÄÄÄÂÄÄÄÄÄÄÄÄÄÄÄÄÄÄÄÄÄÄÄÄÄÄÄÄÄÂÄÄÄÄÄÄÄÄÄÄÂÄÄÄÄÄÄÄÄÄÄÄÄÄÄÄÄÄÄÄÄÄÄÄÄÄÄÄÄÄÄÄÄÄÄ
       ³Widths (mm)              ³ Areas    ³ Densities (kg/m3)
       ³                         ³ (cmý)    ³
Ring   ³Outer Ring Erly Late   % ³Incr Total³Ring E/Wd L/Wd Unif  Min  Max  Rng
 # Year³ Rad.      Wood Wood  LW ³          ³mean mean mean
ÄÄÄÄÄÄÄÁÄÄÄÄÄÄÄÄÄÄÄÄÄÄÄÄÄÄÄÄÄÄÄÄÄÁÄÄÄÄÄÄÄÄÄÄÁÄÄÄÄÄÄÄÄÄÄÄÄÄÄÄÄÄÄÄÄÄÄÄÄÄÄÄÄÄÄÄÄÄÄ

 1 1989   5.4  5.4  5.4  0.0   0   0.9    0.9 357  357    0    0  308  417  109
 2 1990  11.4  6.0  6.0  0.0   0   3.2    4.1 322  322    0    0  261  404  143
 3 1991  18.9  7.5  7.5  0.0   0   7.1   11.2 319  319    0    0  268  493  225
 4 1992  34.5 15.6 14.4  1.2   7  26.2   37.4 348  333  522  189  254  542  288
 5 1993  48.0 13.5 12.3  1.2   8  35.0   72.4 353  335  539  204  263  572  309
 6 1994  59.4 11.4 10.5  0.9   7  38.5  110.8 394  379  567  188  295  603  308
 7 1995  75.6 16.2 14.4  1.8  11  68.7  179.6 381  360  547  187  283  612  329
 8 1996  85.8 10.2  8.7  1.5  14  51.7  231.3 360  326  556  230  270  596  326
 9 1997  93.9  8.1  6.9  1.2  14  45.7  277.0 376  341  579  238  295  656  361
10 1998  99.0  5.1  4.2  0.9  17  30.9  307.9 462  434  597  163  404  675  271
11 1999 102.6  3.6  2.7  0.9  25  22.8  330.7 455  431  528   97  348  533  185
12 2000 107.7  5.1  4.2  0.9  17  33.7  364.4 448  419  584  165  374  605  231
13 2001 112.5  4.8  3.9  0.9  18  33.2  397.6 436  395  611  216  344  652  308
14 2002 116.7  4.2  3.3  0.9  21  30.2  427.9 442  406  576  170  347  657  310
15 2003 120.9  4.2  3.0  1.2  28  31.4  459.2 466  412  604  192  353  657  304
16 2004 123.9  3.0  1.8  1.2  40  23.1  482.3 506  437  609  172  352  672  320
17 2005 128.7  4.8  3.0  1.8  37  38.1  520.4 484  432  570  138  387  687  300
18 2006 130.2  1.5  0.9  0.6  40  12.2  532.6 495  441  576  135  432  637  205
19 2007 132.9  2.7  1.8  0.9  33  22.3  554.9 463  426  539  113  349  575  226
20 2008 135.3  2.4  1.5  0.9  37  20.2  575.1 459  388  578  190  320  618  298
21 2009 138.3  3.0  1.5  1.5  50  25.8  600.9 464  379  549  170  337  589  252
22 2010 141.3  3.0  2.1  0.9  30  26.4  627.2 476  435  571  136  377  649  272
23 2011 146.1  4.8  3.6  1.2  24  43.3  670.6 437  389  581  192  320  651  331
24 2012 150.3  4.2  2.1  2.1  50  39.1  709.7 488  421  556  135  360  631  271
25 2013 152.7  2.4  1.2  1.2  49  22.8  732.5 493  417  570  153  388  650  262
26 2014 156.3  3.6  1.8  1.8  50  34.9  767.5 482  420  545  125  357  573  216
27 2015 158.7  2.4  0.9  1.5  62  23.8  791.2 544  449  600  151  389  642  253
28 2016 160.8  2.1  1.2  0.9  42  21.1  812.3 475  411  560  149  378  596  218

Core Length:  160.8 mm
Core Density: 435 kg/m3
Cross-sectional Density:  435 kg/m3
Early/Latewood Threshold: 500 kg/m3
Attenuation Constant: 3.16
