Repository: StevenDovey/Densiometry

# Densiometry

R reimplementation of the **EDITOR** data-processing pipeline for the
FRI Direct-Scanning X-Ray Densitometer (Cown & Clement 1983; system software
upgraded in the 1990s), maintained at BSI (formerly Forest Research Institute),
Rotorua, NZ.

---

## Background

The FRI densitometer uses a Fe-55 radioisotopic source and a scintillation
detector to measure wood density at 0.3 mm spatial resolution along machined
increment cores (2 mm thick, 5 mm increment).  Raw count data are written to
`.SCN` files by the SCANNA acquisition program.

The original **EDITOR** program reads `.SCN` files, lets the operator check and

File: trials completed/FR12_OtagoCoast_Sept_finished/Densitometry/Densitometer files/OCST34.DAT
File : C:\DENSITOM\OTAGOC~1\OCST34.DAT
Cores :
10
11
16
21
23
26
27
30
34
46
47

ÄÄÄÄÄÄÄÄÄÄÄÄÄÄÄÄÄÄÄÄÄÄÄÄÄÄÄÄÄÄÄÄÄÄÄÄÄÄÄÄÄÄÄÄÄÄÄÄÄÄÄÄÄÄÄÄÄÄÄÄÄÄÄÄÄÄÄÄÄÄÄÄÄÄÄÄÄÄÄ
Core : 10
ÄÄÄÄÄÄÄÂÄÄÄÄÄÄÄÄÄÄÄÄÄÄÄÄÄÄÄÄÄÄÄÄÄÂÄÄÄÄÄÄÄÄÄÄÂÄÄÄÄÄÄÄÄÄÄÄÄÄÄÄÄÄÄÄÄÄÄÄÄÄÄÄÄÄÄÄÄÄÄ
       ³Widths (mm)              ³ Areas    ³ Densities (kg/m3)
       ³                         ³ (cmý)    ³
Ring   ³Outer Ring Erly Late   % ³Incr Total³Ring E/Wd L/Wd Unif  Min  Max  Rng
 # Year³ Rad.      Wood Wood  LW ³          ³mean mean mean
ÄÄÄÄÄÄÄÁÄÄÄÄÄÄÄÄÄÄÄÄÄÄÄÄÄÄÄÄÄÄÄÄÄÁÄÄÄÄÄÄÄÄÄÄÁÄÄÄÄÄÄÄÄÄÄÄÄÄÄÄÄÄÄÄÄÄÄÄÄÄÄÄÄÄÄÄÄÄÄ

 1 1990   3.3  3.3  3.3  0.0   0   0.3    0.3 307  307    0    0  231  362  131
 2 1991   7.2  3.9  3.9  0.0   0   1.3    1.6 310  310    0    0  256  379  123
 3 1992  16.2  9.0  9.0  0.0   0   6.6    8.2 312  312    0    0  275  416  141
 4 1993  29.1 12.9 12.9  0.0   0  18.4   26.6 300  300    0    0  247  409  162
 5 1994  45.0 15.9 15.6  0.3   1  37.0   63.6 320  316  527  211  265  527  262
 6 1995  61.5 16.5 15.9  0.6   3  55.2  118.8 348  342  512  170  278  513  235
 7 1996  76.8 15.3 15.3  0.0   0  66.5  185.3 330  330    0    0  250  474  224
 8 1997  92.4 15.6 15.6  0.0   0  82.9  268.2 331  331    0    0  276  460  184
 9 1998 101.1  8.7  8.1  0.6   6  52.9  321.1 396  385  541  156  346  544  198
10 1999 107.7  6.6  6.3  0.3   4  43.3  364.4 436  433  502   69  343  502  159
11 2000 117.3  9.6  9.0  0.6   6  67.9  432.3 376  364  550  186  300  551  251
12 2001 126.3  9.0  7.8  1.2  13  68.9  501.1 386  365  521  156  312  539  227
13 2002 135.9  9.6  9.6  0.0   0  79.1  580.2 367  367    0    0  299  476  177
14 2003 144.6  8.7  7.8  0.9  10  76.7  656.9 388  370  547  177  303  571  268
15 2004 151.2  6.6  6.3  0.3   4  61.3  718.2 413  409  500   91  328  500  172
16 2005 157.8  6.6  6.0  0.6   9  64.1  782.3 373  358  527  169  292  527  235
17 2006 161.1  3.3  2.7  0.6  18  33.1  815.3 422  399  526  127  331  529  198
18 2007 167.1  6.0  5.7  0.3   5  61.9  877.2 393  386  537  151  328  537  209
19 2008 171.0  3.9  3.9  0.0   0  41.4  918.6 384  384    0    0  316  496  180
20 2009 174.0  3.0  3.0  0.0   0  32.5  951.1 375  375    0    0  313  478  165
21 2010 176.4  2.4  2.4  0.0   0  26.4  977.6 411  411    0    0  345  484  139
22 2011 181.5  5.1  4.8  0.3   5  57.3 1034.9 380  372  522  150  294  522  228
23 2012 184.5  3.0  2.7  0.3  10  34.5 1069.4 440  431  521   90  392  521  129
24 2013 187.2  2.7  2.1  0.6  22  31.5 1100.9 440  407  555  148  355  572  217
25 2014 190.8  3.6  3.0  0.6  16  42.8 1143.7 439  425  506   81  351  512  161
26 2015 192.0  1.2  0.6  0.6  50  14.4 1158.1 493  451  535   84  440  557  117
27 2016 193.2  1.2  1.2  0.0   0  14.5 1172.6 390  390    0    0  356  423   67

Core Length:  193.2 mm
Core Density: 380 kg/m3
Cross-sectional Density:  382 kg/m3
Early/Latewood Threshold: 500 kg/m3
Attenuation Constant: 3.16

ÄÄÄÄÄÄÄÄÄÄÄÄÄÄÄÄÄÄÄÄÄÄÄÄÄÄÄÄÄÄÄÄÄÄÄÄÄÄÄÄÄÄÄÄÄÄÄÄÄÄÄÄÄÄÄÄÄÄÄÄÄÄÄÄÄÄÄÄÄÄÄÄÄÄÄÄÄÄÄ
Core : 11
ÄÄÄÄÄÄÄÂÄÄÄÄÄÄÄÄÄÄÄÄÄÄÄÄÄÄÄÄÄÄÄÄÄÂÄÄÄÄÄÄÄÄÄÄÂÄÄÄÄÄÄÄÄÄÄÄÄÄÄÄÄÄÄÄÄÄÄÄÄÄÄÄÄÄÄÄÄÄÄ
       ³Widths (mm)              ³ Areas    ³ Densities (kg/m3)
       ³                         ³ (cmý)    ³
Ring   ³Outer Ring Erly Late   % ³Incr Total³Ring E/Wd L/Wd Unif  Min  Max  Rng
 # Year³ Rad.      Wood Wood  LW ³          ³mean mean mean
ÄÄÄÄÄÄÄÁÄÄÄÄÄÄÄÄÄÄÄÄÄÄÄÄÄÄÄÄÄÄÄÄÄÁÄÄÄÄÄÄÄÄÄÄÁÄÄÄÄÄÄÄÄÄÄÄÄÄÄÄÄÄÄÄÄÄÄÄÄÄÄÄÄÄÄÄÄÄÄ

 3 1991  17.1 17.1 14.1  0.0   0   9.2    9.2 304  304    0    0  252  440  188
 4 1992  36.9 19.8 19.8  0.0   0  33.6   42.8 314  314    0    0  263  455  192
 5 1993  56.7 19.8 19.8  0.0   0  58.2  101.0 324  324    0    0  272  460  188
 6 1994  82.2 25.5 24.6  0.9   3 111.3  212.3 329  322  517  195  256  533  277
 7 1995 100.8 18.6 16.8  1.8   9 106.9  319.2 383  367  541  174  298  562  264
 8 1996 121.5 20.7 20.7  0.0   0 144.6  463.8 334  334    0    0  257  482  225
 9 1997 141.3 19.8 19.2  0.6   3 163.5  627.2 337  331  514  183  270  517  247
10 1998 157.8 16.5 15.3  1.2   7 155.0  782.3 357  341  561  220  280  586  306
11 1999 168.9 11.1  9.0  2.1  18 113.9  896.2 410  377  554  177  290  614  324
12 2000 183.6 14.7 14.7  0.0   0 162.8 1059.0 308  308    0    0  241  455  214
13 2001 192.0  8.4  8.4  0.0   0  99.1 1158.1 320  320    0    0  257  499  242
14 2002 201.3  9.3  8.7  0.6   6 114.9 1273.0 330  316  525  209  254  542  288
15 2003 209.4  8.1  6.9  1.2  14 104.5 1377.5 359  320  578  258  262  614  352
16 2004 215.1  5.7  4.8  0.9  15  76.0 1453.6 423  403  529  126  319  554  235
17 2005 224.7  9.6  8.7  0.9   9 132.6 1586.2 354  337  518  181  284  533  249
18 2006 229.2  4.5  3.6  0.9  20  64.2 1650.4 436  402  571  169  367  611  244
19 2007 237.3  8.1  8.1  0.0   0 118.7 1769.1 360  360    0    0  295  495  200
20 2008 244.2  6.9  6.0  0.9  13 104.4 1873.4 356  333  509  176  261  515  254
21 2009 249.3  5.1  5.1  0.0   0  79.1 1952.5 348  348    0    0  268  478  210
22 2010 253.5  4.2  4.2  0.0   0  66.3 2018.9 351  351    0    0  276  499  223
23 2011 258.9  5.4  5.4  0.0   0  86.9 2105.8 310  310    0    0  256  436  180
24 2012 261.6  2.7  2.7  0.0   0  44.2 2149.9 371  371    0    0  306  499  193
25 2013 264.0  2.4  2.1  0.3  12  39.6 2189.6 352  330  508  178  272  508  236
26 2014 267.9  3.9  3.6  0.3   7  65.2 2254.7 371  358  522  164  281  522  241
27 2015 270.3  2.4  1.8  0.6  25  40.6 2295.3 433  397  540  143  328  558  230
28 2016 273.3  3.0  2.7  0.3  10  51.2 2346.5 359  341  517  176  273  517  244

Core Length:  270.3 mm
Core Density: 355 kg/m3
Cross-sectional Density:  352 kg/m3
Early/Latewood Threshold: 500 kg/m3
Attenuation Constant: 3.16

ÄÄÄÄÄÄÄÄÄÄÄÄÄÄÄÄÄÄÄÄÄÄÄÄÄÄÄÄÄÄÄÄÄÄÄÄÄÄÄÄÄÄÄÄÄÄÄÄÄÄÄÄÄÄÄÄÄÄÄÄÄÄÄÄÄÄÄÄÄÄÄÄÄÄÄÄÄÄÄ
Core : 16
ÄÄÄÄÄÄÄÂÄÄÄÄÄÄÄÄÄÄÄÄÄÄÄÄÄÄÄÄÄÄÄÄÄÂÄÄÄÄÄÄÄÄÄÄÂÄÄÄÄÄÄÄÄÄÄÄÄÄÄÄÄÄÄÄÄÄÄÄÄÄÄÄÄÄÄÄÄÄÄ
       ³Widths (mm)              ³ Areas    ³ Densities (kg/m3)
       ³                         ³ (cmý)    ³
Ring   ³Outer Ring Erly Late   % ³Incr Total³Ring E/Wd L/Wd Unif  Min  Max  Rng
 # Year³ Rad.      Wood Wood  LW ³          ³mean mean mean
ÄÄÄÄÄÄÄÁÄÄÄÄÄÄÄÄÄÄÄÄÄÄÄÄÄÄÄÄÄÄÄÄÄÁÄÄÄÄÄÄÄÄÄÄÁÄÄÄÄÄÄÄÄÄÄÄÄÄÄÄÄÄÄÄÄÄÄÄÄÄÄÄÄÄÄÄÄÄÄ

 1 1989   3.0  3.0  3.0  0.0   0   0.3    0.3 360  360    0    0  306  401   95
 2 1990  11.7  8.7  8.7  0.0   0   4.0    4.3 359  359    0    0  312  440  128
 3 1991  23.1 11.4 11.1  0.3   2  12.5   16.8 336  331  502  171  283  502  219
 4 1992  36.9 13.8 13.5  0.3   2  26.0   42.8 366  362  536  174  299  536  237
 5 1993  53.1 16.2 15.9  0.3   1  45.8   88.6 373  371  506  135  320  506  186
 6 1994  72.9 19.8 19.2  0.6   3  78.4  167.0 374  369  531  162  292  552  260
 7 1995  86.7 13.8 12.6  1.2   8  69.2  236.2 379  362  555  193  316  575  259
 8 1996  98.1 11.4 10.8  0.6   5  66.2  302.3 340  330  520  190  275  530  255
 9 1997 111.3 13.2 12.6  0.6   4  86.8  389.2 343  335  516  181  283  524  241
10 1998 121.8 10.5  9.6  0.9   8  76.9  466.1 380  359  605  246  320  645  325
11 1999 129.6  7.8  7.2  0.6   7  61.6  527.7 411  399  557  158  324  557  233
12 2000 138.6  9.0  8.4  0.6   6  75.8  603.5 350  337  533  196  279  561  282
13 2001 145.8  7.2  6.6  0.6   8  64.3  667.8 366  346  585  239  291  625  334
14 2002 152.1  6.3  5.4  0.9  14  59.0  726.8 385  354  570  216  308  606  298
15 2003 159.6  7.5  6.0  1.5  20  73.4  800.2 406  361  587  226  306  663  357
16 2004 163.8  4.2  3.3  0.9  21  42.7  842.9 446  418  550  132  366  605  239
17 2005 169.5  5.7  4.8  0.9  15  59.7  902.6 388  355  568  213  304  626  322
18 2006 173.4  3.9  2.7  1.2  30  42.0  944.6 446  394  561  167  344  647  303
19 2007 178.2  4.8  4.2  0.6  12  53.0  997.6 381  360  529  169  311  556  245
20 2008 182.7  4.5  3.9  0.6  13  51.0 1048.6 396  372  552  180  301  575  274
21 2009 187.2  4.5  3.9  0.6  13  52.3 1100.9 384  360  536  176  295  554  259
22 2010 191.4  4.2  3.6  0.6  14  50.0 1150.9 404  379  559  180  321  591  270
23 2011 197.4  6.0  6.0  0.0   0  73.3 1224.2 344  344    0    0  270  480  210
24 2012 201.3  3.9  3.3  0.6  15  48.8 1273.0 409  383  555  172  303  587  284
25 2013 204.6  3.3  2.7  0.6  18  42.1 1315.1 390  356  540  184  317  558  241
26 2014 208.8  4.2  3.6  0.6  14  54.5 1369.7 407  383  553  170  320  597  277
27 2015 211.2  2.4  1.2  1.2  49  31.7 1401.3 471  384  557  173  343  624  281
28 2016 213.6  2.4  1.8  0.6  25  32.0 1433.4 409  365  540  175  320  574  254

Core Length:  213.6 mm
Core Density: 385 kg/m3
Cross-sectional Density:  384 kg/m3
Early/Latewood Threshold: 500 kg/m3
Attenuation Constant: 3.16

ÄÄÄÄÄÄÄÄÄÄÄÄÄÄÄÄÄÄÄÄÄÄÄÄÄÄÄÄÄÄÄÄÄÄÄÄÄÄÄÄÄÄÄÄÄÄÄÄÄÄÄÄÄÄÄÄÄÄÄÄÄÄÄÄÄÄÄÄÄÄÄÄÄÄÄÄÄÄÄ
Core : 21
ÄÄÄÄÄÄÄÂÄÄÄÄÄÄÄÄÄÄÄÄÄÄÄÄÄÄÄÄÄÄÄÄÄÂÄÄÄÄÄÄÄÄÄÄÂÄÄÄÄÄÄÄÄÄÄÄÄÄÄÄÄÄÄÄÄÄÄÄÄÄÄÄÄÄÄÄÄÄÄ
       ³Widths (mm)              ³ Areas    ³ Densities (kg/m3)
       ³                         ³ (cmý)    ³
Ring   ³Outer Ring Erly Late   % ³Incr Total³Ring E/Wd L/Wd Unif  Min  Max  Rng
 # Year³ Rad.      Wood Wood  LW ³          ³mean mean mean
ÄÄÄÄÄÄÄÁÄÄÄÄÄÄÄÄÄÄÄÄÄÄÄÄÄÄÄÄÄÄÄÄÄÁÄÄÄÄÄÄÄÄÄÄÁÄÄÄÄÄÄÄÄÄÄÄÄÄÄÄÄÄÄÄÄÄÄÄÄÄÄÄÄÄÄÄÄÄÄ

 3 1991  18.1 18.1 13.5  0.6   3  10.3   10.3 327  318  538  220  273  539  266
 4 1992  35.2 17.1 16.2  0.9   5  28.6   38.9 352  341  552  211  287  596  309
 5 1993  54.1 18.9 18.0  0.9   4  53.0   91.9 359  351  513  162  288  521  233
 6 1994  76.3 22.2 20.7  1.5   6  90.9  182.9 343  329  549  220  261  611  350
 7 1995  93.1 16.8 15.0  1.8  10  89.4  272.3 387  365  576  211  289  616  327
 8 1996 108.4 15.3 14.1  1.2   7  96.9  369.2 372  359  531  172  277  545  268
 9 1997 124.9 16.5 15.3  1.2   7 120.9  490.1 342  327  530  203  279  571  292
10 1998 139.0 14.1 12.9  1.2   8 116.9  607.0 384  369  549  180  331  595  264
11 1999 148.9  9.9  9.0  0.9   9  89.5  696.5 414  401  541  140  338  560  222
12 2000 160.9 12.0 12.0  0.0   0 116.8  813.3 332  332    0    0  261  494  233
13 2001 167.2  6.3  6.0  0.3   4  64.9  878.3 336  325  547  222  285  547  262
14 2002 173.5  6.3  6.3  0.0   0  67.4  945.7 319  319    0    0  277  498  221
15 2003 179.8  6.3  5.4  0.9  14  69.9 1015.6 365  333  561  228  274  601  327
16 2004 183.1  3.3  2.7  0.6  18  37.6 1053.2 429  402  549  147  364  594  230
17 2005 189.7  6.6  5.4  1.2  18  77.3 1130.5 360  322  531  209  280  582  302
18 2006 192.4  2.7  2.1  0.6  22  32.4 1162.9 422  380  571  191  282  611  329
19 2007 195.7  3.3  3.0  0.3   9  40.2 1203.2 377  354  611  257  300  611  311
20 2008 199.9  4.2  3.6  0.6  14  52.2 1255.4 381  354  547  193  271  561  290
21 2009 204.1  4.2  3.6  0.6  14  53.3 1308.7 368  345  507  162  271  512  241
22 2010 207.7  3.6  3.3  0.3   8  46.6 1355.3 361  346  527  181  267  527  260
23 2011 213.4  5.7  5.1  0.6  10  75.4 1430.7 373  348  582  234  272  609  337
24 2012 217.0  3.6  3.3  0.3   8  48.7 1479.3 416  400  591  191  307  591  284
25 2013 219.1  2.1  2.1  0.0   0  28.8 1508.1 374  374    0    0  312  468  156
26 2014 222.4  3.3  2.7  0.6  18  45.8 1553.9 406  376  541  165  321  575  254
27 2015 224.2  1.8  1.2  0.6  33  25.3 1579.1 468  421  563  142  343  573  230
28 2016 226.0  1.8  1.8  0.0   0  25.5 1604.6 382  382    0    0  302  487  185

Core Length:  222.0 mm
Core Density: 374 kg/m3
Cross-sectional Density:  369 kg/m3
Early/Latewood Threshold: 500 kg/m3
Attenuation Constant: 3.16

ÄÄÄÄÄÄÄÄÄÄÄÄÄÄÄÄÄÄÄÄÄÄÄÄÄÄÄÄÄÄÄÄÄÄÄÄÄÄÄÄÄÄÄÄÄÄÄÄÄÄÄÄÄÄÄÄÄÄÄÄÄÄÄÄÄÄÄÄÄÄÄÄÄÄÄÄÄÄÄ
Core : 23
ÄÄÄÄÄÄÄÂÄÄÄÄÄÄÄÄÄÄÄÄÄÄÄÄÄÄÄÄÄÄÄÄÄÂÄÄÄÄÄÄÄÄÄÄÂÄÄÄÄÄÄÄÄÄÄÄÄÄÄÄÄÄÄÄÄÄÄÄÄÄÄÄÄÄÄÄÄÄÄ
       ³Widths (mm)              ³ Areas    ³ Densities (kg/m3)
       ³                         ³ (cmý)    ³
Ring   ³Outer Ring Erly Late   % ³Incr Total³Ring E/Wd L/Wd Unif  Min  Max  Rng
 # Year³ Rad.      Wood Wood  LW ³          ³mean mean mean
ÄÄÄÄÄÄÄÁÄÄÄÄÄÄÄÄÄÄÄÄÄÄÄÄÄÄÄÄÄÄÄÄÄÁÄÄÄÄÄÄÄÄÄÄÁÄÄÄÄÄÄÄÄÄÄÄÄÄÄÄÄÄÄÄÄÄÄÄÄÄÄÄÄÄÄÄÄÄÄ

 3 1991  14.7 14.7 11.7  0.0   0   6.8    6.8 292  292    0    0  240  468  228
 4 1992  30.9 16.2 15.6  0.6   3  23.2   30.0 338  331  530  199  251  543  292
 5 1993  48.3 17.4 16.5  0.9   5  43.3   73.3 382  374  538  164  312  545  233
 6 1994  68.4 20.1 18.3  1.8   8  73.7  147.0 381  365  536  171  297  586  289
 7 1995  84.3 15.9 15.9  0.0   0  76.3  223.3 382  382    0    0  307  497  190
 8 1996 100.8 16.5 15.9  0.6   3  95.9  319.2 354  347  535  188  289  540  251
 9 1997 117.9 17.1 15.6  1.5   8 117.5  436.7 346  328  528  200  280  568  288
10 1998 132.6 14.7 13.2  1.5  10 115.7  552.4 394  377  543  166  329  554  225
11 1999 141.0  8.4  7.5  0.9  10  72.2  624.6 425  414  522  108  335  542  207
12 2000 152.4 11.4 11.4  0.0   0 105.1  729.7 328  328    0    0  268  486  218
13 2001 159.3  6.9  6.0  0.9  13  67.6  797.2 363  337  543  206  286  619  333
14 2002 168.6  9.3  9.0  0.3   3  95.8  893.0 342  336  509  173  269  509  240
15 2003 177.0  8.4  7.2  1.2  14  91.2  984.2 375  344  567  223  283  613  330
16 2004 184.8  7.8  6.6  1.2  15  88.7 1072.9 428  408  538  130  343  550  207
17 2005 197.7 12.9 12.3  0.6   4 155.0 1227.9 344  335  538  203  266  562  296
18 2006 202.8  5.1  3.9  1.2  23  64.2 1292.1 426  390  543  153  337  576  239
19 2007 209.1  6.3  6.0  0.3   4  81.5 1373.6 375  367  536  169  304  536  232
20 2008 214.5  5.4  5.1  0.3   5  71.9 1445.5 377  366  552  186  293  552  259
21 2009 220.2  5.7  5.4  0.3   5  77.8 1523.3 377  368  528  160  307  528  221
22 2010 225.6  5.4  4.8  0.6  11  75.6 1598.9 386  363  574  211  311  589  278
23 2011 234.0  8.4  8.1  0.3   3 121.3 1720.2 352  346  520  174  278  520  242
24 2012 240.0  6.0  5.7  0.3   5  89.3 1809.6 409  401  560  159  334  560  226
25 2013 243.9  3.9  3.6  0.3   7  59.3 1868.8 388  378  513  135  319  513  194
26 2014 249.0  5.1  4.8  0.3   5  79.0 1947.8 384  376  512  136  314  512  198
27 2015 252.0  3.0  2.1  0.9  30  47.2 1995.0 435  395  528  133  330  536  206
28 2016 254.7  2.7  2.7  0.0   0  43.0 2038.0 389  389    0    0  311  494  183

Core Length:  251.7 mm
Core Density: 375 kg/m3
Cross-sectional Density:  375 kg/m3
Early/Latewood Threshold: 500 kg/m3
Attenuation Constant: 3.16

ÄÄÄÄÄÄÄÄÄÄÄÄÄÄÄÄÄÄÄÄÄÄÄÄÄÄÄÄÄÄÄÄÄÄÄÄÄÄÄÄÄÄÄÄÄÄÄÄÄÄÄÄÄÄÄÄÄÄÄÄÄÄÄÄÄÄÄÄÄÄÄÄÄÄÄÄÄÄÄ
Core : 26
ÄÄÄÄÄÄÄÂÄÄÄÄÄÄÄÄÄÄÄÄÄÄÄÄÄÄÄÄÄÄÄÄÄÂÄÄÄÄÄÄÄÄÄÄÂÄÄÄÄÄÄÄÄÄÄÄÄÄÄÄÄÄÄÄÄÄÄÄÄÄÄÄÄÄÄÄÄÄÄ
       ³Widths (mm)              ³ Areas    ³ Densities (kg/m3)
       ³                         ³ (cmý)    ³
Ring   ³Outer Ring Erly Late   % ³Incr Total³Ring E/Wd L/Wd Unif  Min  Max  Rng
 # Year³ Rad.      Wood Wood  LW ³          ³mean mean mean
ÄÄÄÄÄÄÄÁÄÄÄÄÄÄÄÄÄÄÄÄÄÄÄÄÄÄÄÄÄÄÄÄÄÁÄÄÄÄÄÄÄÄÄÄÁÄÄÄÄÄÄÄÄÄÄÄÄÄÄÄÄÄÄÄÄÄÄÄÄÄÄÄÄÄÄÄÄÄÄ

 2 1990  12.0 12.0  9.0  0.0   0   4.5    4.5 350  350    0    0  304  458  154
 3 1991  30.9 18.9 18.9  0.0   0  25.5   30.0 310  310    0    0  260  471  211
 4 1992  49.2 18.3 17.7  0.6   3  46.1   76.0 370  366  505  139  293  506  213
 5 1993  70.2 21.0 21.0  0.0   0  78.8  154.8 348  348    0    0  285  474  189
 6 1994  93.9 23.7 22.5  1.2   5 122.2  277.0 368  357  566  209  274  589  315
 7 1995 110.1 16.2 14.7  1.5   9 103.8  380.8 374  356  546  190  309  565  256
 8 1996 127.2 17.1 16.8  0.3   1 127.5  508.3 335  332  504  172  260  504  244
 9 1997 144.9 17.7 17.4  0.3   1 151.3  659.6 327  324  511  187  259  511  252
10 1998 158.1 13.2 12.3  0.9   6 125.7  785.3 367  352  570  218  302  594  292
11 1999 168.9 10.8 10.8  0.0   0 110.9  896.2 400  400    0    0  327  492  165
12 2000 177.9  9.0  9.0  0.0   0  98.1  994.3 350  350    0    0  287  489  202
13 2001 185.4  7.5  6.9  0.6   8  85.6 1079.9 363  347  548  201  304  550  246
14 2002 192.6  7.2  6.6  0.6   8  85.5 1165.4 353  338  518  180  282  522  240
15 2003 199.8  7.2  6.3  0.9  12  88.8 1254.1 373  351  533  182  299  574  275
16 2004 204.0  4.2  3.6  0.6  14  53.3 1307.4 420  406  507  101  327  510  183
17 2005 210.6  6.6  5.7  0.9  13  86.0 1393.4 373  349  524  175  299  563  264
18 2006 214.2  3.6  3.6  0.0   0  48.0 1441.4 406  406    0    0  338  499  161
19 2007 217.8  3.6  3.3  0.3   8  48.9 1490.3 403  389  558  169  335  558  223
20 2008 221.7  3.9  3.3  0.6  15  53.8 1544.1 411  386  550  164  335  552  217
21 2009 225.3  3.6  2.7  0.9  25  50.6 1594.7 421  387  521  134  331  527  196
22 2010 228.6  3.3  2.4  0.9  27  47.1 1641.7 458  416  570  154  357  636  279
23 2011 234.0  5.4  4.2  1.2  22  78.5 1720.2 415  376  553  177  319  590  271
24 2012 238.5  4.5  3.0  1.5  33  66.8 1787.0 476  448  531   83  411  563  152
25 2013 242.4  3.9  3.0  0.9  23  58.9 1845.9 445  416  540  124  365  575  210
26 2014 247.5  5.1  3.6  1.5  29  78.5 1924.4 452  418  532  114  357  558  201
27 2015 250.8  3.3  1.8  1.5  45  51.7 1976.1 484  450  524   74  408  549  141
28 2016 254.4  3.6  2.4  1.2  33  57.1 2033.2 447  406  528  122  365  547  182

Core Length:  251.4 mm
Core Density: 392 kg/m3
Cross-sectional Density:  385 kg/m3
Early/Latewood Threshold: 500 kg/m3
Attenuation Constant: 3.16

ÄÄÄÄÄÄÄÄÄÄÄÄÄÄÄÄÄÄÄÄÄÄÄÄÄÄÄÄÄÄÄÄÄÄÄÄÄÄÄÄÄÄÄÄÄÄÄÄÄÄÄÄÄÄÄÄÄÄÄÄÄÄÄÄÄÄÄÄÄÄÄÄÄÄÄÄÄÄÄ
Core : 27
ÄÄÄÄÄÄÄÂÄÄÄÄÄÄÄÄÄÄÄÄÄÄÄÄÄÄÄÄÄÄÄÄÄÂÄÄÄÄÄÄÄÄÄÄÂÄÄÄÄÄÄÄÄÄÄÄÄÄÄÄÄÄÄÄÄÄÄÄÄÄÄÄÄÄÄÄÄÄÄ
       ³Widths (mm)              ³ Areas    ³ Densities (kg/m3)
       ³                         ³ (cmý)    ³
Ring   ³Outer Ring Erly Late   % ³Incr Total³Ring E/Wd L/Wd Unif  Min  Max  Rng
 # Year³ Rad.      Wood Wood  LW ³          ³mean mean mean
ÄÄÄÄÄÄÄÁÄÄÄÄÄÄÄÄÄÄÄÄÄÄÄÄÄÄÄÄÄÄÄÄÄÁÄÄÄÄÄÄÄÄÄÄÁÄÄÄÄÄÄÄÄÄÄÄÄÄÄÄÄÄÄÄÄÄÄÄÄÄÄÄÄÄÄÄÄÄÄ

 3 1991  16.4 16.4 11.4  0.0   0   8.4    8.4 320  320    0    0  274  463  189
 4 1992  32.9 16.5 15.9  0.6   3  25.6   34.0 337  331  502  171  279  504  225
 5 1993  51.2 18.3 18.3  0.0   0  48.4   82.4 344  344    0    0  279  482  203
 6 1994  71.3 20.1 18.6  1.5   7  77.4  159.7 366  351  554  203  306  615  309
 7 1995  86.9 15.6 14.4  1.2   7  77.5  237.2 393  383  518  135  336  535  199
 8 1996  98.3 11.4 11.1  0.3   2  66.3  303.6 343  338  507  169  291  507  216
 9 1997 108.8 10.5  9.9  0.6   5  68.3  371.9 355  345  519  174  298  524  226
10 1998 118.4  9.6  8.7  0.9   9  68.5  440.4 374  356  545  189  312  567  255
11 1999 127.1  8.7  7.8  0.9  10  67.1  507.5 412  398  536  138  311  559  248
12 2000 135.2  8.1  7.8  0.3   3  66.7  574.3 340  333  540  207  274  540  266
13 2001 141.8  6.6  6.3  0.3   4  57.4  631.7 350  342  532  190  293  532  239
14 2002 146.0  4.2  4.2  0.0   0  38.0  669.7 351  351    0    0  288  498  210
15 2003 150.2  4.2  3.6  0.6  14  39.1  708.7 371  345  531  186  307  533  226
16 2004 152.9  2.7  2.1  0.6  22  25.7  734.5 426  399  521  122  311  540  229
17 2005 156.2  3.3  3.0  0.3   9  32.0  766.5 362  348  507  159  306  507  201
18 2006 157.4  1.2  1.2  0.0   0  11.8  778.3 394  394    0    0  360  454   94
19 2007 159.5  2.1  2.1  0.0   0  20.9  799.2 389  389    0    0  309  472  163
20 2008 161.6  2.1  1.8  0.3  14  21.2  820.4 397  372  553  181  316  553  237
21 2009 163.4  1.8  1.8  0.0   0  18.4  838.8 367  367    0    0  291  495  204
22 2010 164.3  0.9  0.9  0.0   0   9.3  848.1 381  381    0    0  342  426   84
23 2011 166.7  2.4  2.4  0.0   0  25.0  873.0 336  336    0    0  270  452  182
24 2012 167.9  1.2  1.2  0.0   0  12.6  885.6 407  407    0    0  351  466  115
25 2013 169.4  1.5  1.5  0.0   0  15.9  901.5 356  356    0    0  292  436  144
26 2014 170.0  0.6  0.6  0.0   0   6.4  907.9 342  342    0    0  320  364   44
27 2015 170.6  0.6  0.6  0.0   0   6.4  914.3 396  396    0    0  381  412   31
28 2016 171.2  0.6  0.6  0.0   0   6.4  920.8 322  322    0    0  256  389  133

Core Length:  166.2 mm
Core Density: 366 kg/m3
Cross-sectional Density:  366 kg/m3
Early/Latewood Threshold: 500 kg/m3
Attenuation Constant: 3.16

ÄÄÄÄÄÄÄÄÄÄÄÄÄÄÄÄÄÄÄÄÄÄÄÄÄÄÄÄÄÄÄÄÄÄÄÄÄÄÄÄÄÄÄÄÄÄÄÄÄÄÄÄÄÄÄÄÄÄÄÄÄÄÄÄÄÄÄÄÄÄÄÄÄÄÄÄÄÄÄ
Core : 30
ÄÄÄÄÄÄÄÂÄÄÄÄÄÄÄÄÄÄÄÄÄÄÄÄÄÄÄÄÄÄÄÄÄÂÄÄÄÄÄÄÄÄÄÄÂÄÄÄÄÄÄÄÄÄÄÄÄÄÄÄÄÄÄÄÄÄÄÄÄÄÄÄÄÄÄÄÄÄÄ
       ³Widths (mm)              ³ Areas    ³ Densities (kg/m3)
       ³                         ³ (cmý)    ³
Ring   ³Outer Ring Erly Late   % ³Incr Total³Ring E/Wd L/Wd Unif  Min  Max  Rng
 # Year³ Rad.      Wood Wood  LW ³          ³mean mean mean
ÄÄÄÄÄÄÄÁÄÄÄÄÄÄÄÄÄÄÄÄÄÄÄÄÄÄÄÄÄÄÄÄÄÁÄÄÄÄÄÄÄÄÄÄÁÄÄÄÄÄÄÄÄÄÄÄÄÄÄÄÄÄÄÄÄÄÄÄÄÄÄÄÄÄÄÄÄÄÄ

 4 1993  15.7 15.7 14.7  0.0   0   7.7    7.7 360  360    0    0  285  497  212
 5 1994  37.0 21.3 20.1  1.2   5  35.3   43.0 378  370  516  146  289  528  239
 6 1995  57.4 20.4 18.3  2.1  10  60.5  103.5 374  355  539  184  297  564  267
 7 1996  77.8 20.4 19.2  1.2   5  86.6  190.2 355  343  534  191  284  541  257
 8 1997  97.6 19.8 18.9  0.9   4 109.1  299.3 372  365  518  153  305  536  231
 9 1998 114.1 16.5 14.7  1.8  10 109.7  409.0 385  367  530  163  317  553  236
10 1999 125.5 11.4 10.5  0.9   7  85.8  494.8 407  395  541  146  322  547  225
11 2000 137.2 11.7 11.1  0.6   5  96.6  591.4 362  354  520  166  304  525  221
12 2001 146.2  9.0  8.1  0.9  10  80.1  671.5 387  369  545  176  314  573  259
13 2002 155.5  9.3  8.1  1.2  12  88.1  759.6 378  358  513  155  302  533  231
14 2003 163.9  8.4  7.5  0.9  10  84.3  843.9 376  356  542  186  295  573  278
15 2004 169.6  5.7  4.8  0.9  15  59.7  903.7 435  416  540  124  362  549  187
16 2005 178.3  8.7  7.5  1.2  13  95.1  998.7 382  360  517  157  300  541  241
17 2006 183.4  5.1  3.6  1.5  29  58.0 1056.7 428  392  516  124  329  537  208
18 2007 189.1  5.7  5.4  0.3   5  66.7 1123.4 376  367  544  177  313  544  231
19 2008 195.7  6.6  6.0  0.6   9  79.8 1203.2 400  388  516  128  322  516  194
20 2009 203.8  8.1  7.8  0.3   3 101.7 1304.8 374  370  503  133  293  503  210
21 2010 210.7  6.9  6.6  0.3   4  89.9 1394.7 364  357  507  150  294  507  213
22 2011 219.7  9.0  8.4  0.6   6 121.7 1516.4 367  356  521  165  281  534  253
23 2012 229.6  9.9  9.0  0.9   9 139.7 1656.1 405  394  514  120  338  542  204
24 2013 235.3  5.7  5.7  0.0   0  83.2 1739.4 369  369    0    0  299  488  189
25 2014 241.6  6.3  5.4  0.9  14  94.4 1833.8 414  396  524  128  352  539  187
26 2015 245.8  4.2  3.6  0.6  14  64.3 1898.1 432  419  510   91  346  520  174
27 2016 250.6  4.8  4.8  0.0   0  74.9 1972.9 371  371    0    0  289  467  178

Core Length:  249.6 mm
Core Density: 385 kg/m3
Cross-sectional Density:  385 kg/m3
Early/Latewood Threshold: 500 kg/m3
Attenuation Constant: 3.16

ÄÄÄÄÄÄÄÄÄÄÄÄÄÄÄÄÄÄÄÄÄÄÄÄÄÄÄÄÄÄÄÄÄÄÄÄÄÄÄÄÄÄÄÄÄÄÄÄÄÄÄÄÄÄÄÄÄÄÄÄÄÄÄÄÄÄÄÄÄÄÄÄÄÄÄÄÄÄÄ
Core : 34
ÄÄÄÄÄÄÄÂÄÄÄÄÄÄÄÄÄÄÄÄÄÄÄÄÄÄÄÄÄÄÄÄÄÂÄÄÄÄÄÄÄÄÄÄÂÄÄÄÄÄÄÄÄÄÄÄÄÄÄÄÄÄÄÄÄÄÄÄÄÄÄÄÄÄÄÄÄÄÄ
       ³Widths (mm)              ³ Areas    ³ Densities (kg/m3)
       ³                         ³ (cmý)    ³
Ring   ³Outer Ring Erly Late   % ³Incr Total³Ring E/Wd L/Wd Unif  Min  Max  Rng
 # Year³ Rad.      Wood Wood  LW ³          ³mean mean mean
ÄÄÄÄÄÄÄÁÄÄÄÄÄÄÄÄÄÄÄÄÄÄÄÄÄÄÄÄÄÄÄÄÄÁÄÄÄÄÄÄÄÄÄÄÁÄÄÄÄÄÄÄÄÄÄÄÄÄÄÄÄÄÄÄÄÄÄÄÄÄÄÄÄÄÄÄÄÄÄ

 3 1991  22.3 22.3 15.3  0.0   0  15.6   15.6 342  342    0    0  279  488  209
 4 1992  41.2 18.9 18.0  0.9   4  37.7   53.3 360  352  515  163  306  531  225
 5 1993  56.5 15.3 14.4  0.9   5  47.0  100.3 378  369  515  146  316  527  211
 6 1994  78.4 21.9 20.7  1.2   5  92.8  193.1 375  365  538  173  312  562  250
 7 1995  96.4 18.0 15.9  2.1  11  98.8  291.9 408  391  540  149  322  560  238
 8 1996 112.9 16.5 15.6  0.9   5 108.5  400.4 359  350  518  168  286  528  242
 9 1997 130.6 17.7 17.1  0.6   3 135.4  535.8 347  341  516  175  284  524  240
10 1998 147.7 17.1 15.9  1.2   7 149.5  685.3 393  378  592  214  335  629  294
11 1999 157.6  9.9  9.0  0.9   9  95.0  780.3 440  425  590  165  358  614  256
12 2000 170.2 12.6 11.7  0.9   7 129.8  910.1 367  353  547  194  299  567  268
13 2001 178.6  8.4  6.9  1.5  17  92.0 1002.1 401  368  554  186  302  623  321
14 2002 186.1  7.5  6.9  0.6   8  85.9 1088.0 395  380  564  184  321  593  272
15 2003 193.9  7.8  5.7  2.1  26  93.1 1181.2 444  385  604  219  339  666  327
16 2004 200.2  6.3  3.6  2.7  42  78.0 1259.2 492  442  559  117  396  607  211
17 2005 208.9  8.7  7.2  1.5  17 111.8 1371.0 411  382  551  169  319  582  263
18 2006 213.4  4.5  2.7  1.8  40  59.7 1430.7 500  444  585  141  406  648  242
19 2007 218.5  5.1  4.2  0.9  17  69.2 1499.9 448  421  572  151  365  644  279
20 2008 223.3  4.8  2.7  2.1  43  66.6 1566.5 458  396  538  142  346  585  239
21 2009 228.1  4.8  3.0  1.8  37  68.1 1634.6 454  405  538  133  341  560  219
22 2010 232.6  4.5  3.3  1.2  26  65.1 1699.7 476  438  581  143  369  627  258
23 2011 238.9  6.3  5.1  1.2  19  93.3 1793.0 432  401  568  167  333  622  289
24 2012 244.0  5.1  2.4  2.7  52  77.4 1870.4 493  425  553  128  354  619  265
25 2013 246.7  2.7  2.1  0.6  22  41.6 1912.0 457  423  576  153  371  634  263
26 2014 250.9  4.2  2.4  1.8  42  65.7 1977.7 480  428  550  122  354  627  273
27 2015 253.9  3.0  1.5  1.5  50  47.6 2025.2 516  442  590  148  388  645  257
28 2016 255.7  1.8  1.2  0.6  33  28.8 2054.1 463  410  568  158  346  573  227

Core Length:  248.7 mm
Core Density: 426 kg/m3
Cross-sectional Density:  419 kg/m3
Early/Latewood Threshold: 500 kg/m3
Attenuation Constant: 3.16

ÄÄÄÄÄÄÄÄÄÄÄÄÄÄÄÄÄÄÄÄÄÄÄÄÄÄÄÄÄÄÄÄÄÄÄÄÄÄÄÄÄÄÄÄÄÄÄÄÄÄÄÄÄÄÄÄÄÄÄÄÄÄÄÄÄÄÄÄÄÄÄÄÄÄÄÄÄÄÄ
Core : 46
ÄÄÄÄÄÄÄÂÄÄÄÄÄÄÄÄÄÄÄÄÄÄÄÄÄÄÄÄÄÄÄÄÄÂÄÄÄÄÄÄÄÄÄÄÂÄÄÄÄÄÄÄÄÄÄÄÄÄÄÄÄÄÄÄÄÄÄÄÄÄÄÄÄÄÄÄÄÄÄ
       ³Widths (mm)              ³ Areas    ³ Densities (kg/m3)
       ³                         ³ (cmý)    ³
Ring   ³Outer Ring Erly Late   % ³Incr Total³Ring E/Wd L/Wd Unif  Min  Max  Rng
 # Year³ Rad.      Wood Wood  LW ³          ³mean mean mean
ÄÄÄÄÄÄÄÁÄÄÄÄÄÄÄÄÄÄÄÄÄÄÄÄÄÄÄÄÄÄÄÄÄÁÄÄÄÄÄÄÄÄÄÄÁÄÄÄÄÄÄÄÄÄÄÄÄÄÄÄÄÄÄÄÄÄÄÄÄÄÄÄÄÄÄÄÄÄÄ

 1 1990   4.5  4.5  4.5  0.0   0   0.6    0.6 363  363    0    0  326  410   84
 2 1991  16.5 12.0 12.0  0.0   0   7.9    8.6 314  314    0    0  264  457  193
 3 1992  30.3 13.8 13.5  0.3   2  20.3   28.8 348  344  500  156  250  500  250
 4 1993  45.9 15.6 15.6  0.0   0  37.3   66.2 336  336    0    0  282  470  188
 5 1994  66.0 20.1 18.9  1.2   5  70.7  136.8 359  348  523  175  289  546  257
 6 1995  86.1 20.1 18.3  1.8   8  96.0  232.9 407  396  519  123  310  549  239
 7 1996 106.2 20.1 18.6  1.5   7 121.4  354.3 386  375  513  138  310  526  216
 8 1997 124.8 18.6 17.1  1.5   8 135.0  489.3 385  373  514  141  313  534  221
 9 1998 141.6 16.8 13.8  3.0  17 140.6  629.9 424  396  554  158  344  600  256
10 1999 156.0 14.4 12.3  2.1  14 134.6  764.5 443  424  555  131  352  617  265
11 2000 169.8 13.8 12.0  1.8  13 141.2  905.8 380  359  523  164  306  548  242
12 2001 179.4  9.6  7.8  1.8  18 105.3 1011.1 396  356  569  213  298  627  329
13 2002 188.4  9.0  7.5  1.5  16 104.0 1115.1 404  375  548  173  317  587  270
14 2003 197.7  9.3  6.9  2.4  25 112.8 1227.9 423  372  569  197  316  626  310
15 2004 204.0  6.3  2.7  3.6  57  79.5 1307.4 506  441  555  114  389  605  216
16 2005 213.6  9.6  7.2  2.4  25 125.9 1433.4 429  382  571  189  339  613  274
17 2006 219.6  6.0  3.3  2.7  45  81.7 1515.0 483  419  562  143  354  688  334
18 2007 225.3  5.7  4.5  1.2  21  79.7 1594.7 445  411  569  158  356  621  265
19 2008 231.3  6.0  3.9  2.1  35  86.1 1680.7 455  395  565  170  316  648  332
20 2009 238.2  6.9  4.2  2.7  39 101.8 1782.5 446  388  536  148  310  607  297
21 2010 244.8  6.6  4.2  2.4  36 100.1 1882.7 485  427  586  159  360  653  293
22 2011 253.8  9.0  6.6  2.4  26 141.0 2023.6 438  393  564  171  329  620  291
23 2012 261.0  7.2  2.7  4.5  62 116.4 2140.1 500  433  540  107  366  625  259
24 2013 266.4  5.4  3.6  1.8  33  89.5 2229.6 479  427  583  156  351  638  287
25 2014 273.3  6.9  5.4  1.5  21 117.0 2346.5 465  433  580  147  364  615  251
26 2015 276.9  3.6  2.4  1.2  33  62.2 2408.8 495  450  586  136  389  642  253
27 2016 280.8  3.9  2.7  1.2  30  68.3 2477.1 453  407  556  149  323  609  286

Core Length:  281.1 mm
Core Density: 423 kg/m3
Cross-sectional Density:  432 kg/m3
Early/Latewood Threshold: 500 kg/m3
Attenuation Constant: 3.16

ÄÄÄÄÄÄÄÄÄÄÄÄÄÄÄÄÄÄÄÄÄÄÄÄÄÄÄÄÄÄÄÄÄÄÄÄÄÄÄÄÄÄÄÄÄÄÄÄÄÄÄÄÄÄÄÄÄÄÄÄÄÄÄÄÄÄÄÄÄÄÄÄÄÄÄÄÄÄÄ
Core : 47
ÄÄÄÄÄÄÄÂÄÄÄÄÄÄÄÄÄÄÄÄÄÄÄÄÄÄÄÄÄÄÄÄÄÂÄÄÄÄÄÄÄÄÄÄÂÄÄÄÄÄÄÄÄÄÄÄÄÄÄÄÄÄÄÄÄÄÄÄÄÄÄÄÄÄÄÄÄÄÄ
       ³Widths (mm)              ³ Areas    ³ Densities (kg/m3)
       ³                         ³ (cmý)    ³
Ring   ³Outer Ring Erly Late   % ³Incr Total³Ring E/Wd L/Wd Unif  Min  Max  Rng
 # Year³ Rad.      Wood Wood  LW ³          ³mean mean mean
ÄÄÄÄÄÄÄÁÄÄÄÄÄÄÄÄÄÄÄÄÄÄÄÄÄÄÄÄÄÄÄÄÄÁÄÄÄÄÄÄÄÄÄÄÁÄÄÄÄÄÄÄÄÄÄÄÄÄÄÄÄÄÄÄÄÄÄÄÄÄÄÄÄÄÄÄÄÄÄ

 4 1992  16.8 16.8 10.8  0.0   0   8.9    8.9 374  374    0    0  305  477  172
 5 1993  35.4 18.6 18.6  0.0   0  30.5   39.4 357  357    0    0  297  462  165
 6 1994  55.5 20.1 19.8  0.3   1  57.4   96.8 335  332  518  186  261  518  257
 7 1995  73.5 18.0 17.1  0.9   5  72.9  169.7 373  366  510  144  312  520  208
 8 1996  87.0 13.5 13.2  0.3   2  68.1  237.8 354  350  526  176  299  526  227
 9 1997  99.6 12.6 12.6  0.0   0  73.9  311.7 356  356    0    0  314  494  180
10 1998 116.4 16.8 15.9  0.9   5 114.0  425.7 378  370  528  158  318  569  251
11 1999 129.0 12.6 12.0  0.6   4  97.1  522.8 414  408  524  116  348  531  183
12 2000 142.8 13.8 13.8  0.0   0 117.8  640.6 349  349    0    0  300  478  178
13 2001 152.4  9.6  8.4  1.2  12  89.0  729.7 375  351  544  193  296  569  273
14 2002 162.6 10.2 10.2  0.0   0 100.9  830.6 354  354    0    0  294  487  193
15 2003 174.6 12.0  9.3  2.7  22 127.1  957.7 397  353  552  199  295  608  313
16 2004 183.9  9.3  7.8  1.5  16 104.7 1062.5 446  427  545  118  350  573  223
17 2005 193.2  9.3  9.0  0.3   3 110.2 1172.6 361  356  508  152  301  508  207
18 2006 198.3  5.1  3.9  1.2  23  62.7 1235.4 432  394  555  161  346  610  264
19 2007 204.0  5.7  5.4  0.3   5  72.0 1307.4 370  360  548  188  310  548  238
20 2008 210.0  6.0  5.4  0.6  10  78.0 1385.4 381  364  536  172  293  554  261
21 2009 217.5  7.5  6.9  0.6   8 100.7 1486.2 390  379  519  140  292  526  234
22 2010 222.6  5.1  4.8  0.3   5  70.5 1556.7 391  377  610  233  328  610  282
23 2011 231.6  9.0  7.8  1.2  13 128.4 1685.1 374  350  531  181  292  561  269
24 2012 240.6  9.0  7.8  1.2  13 133.5 1818.6 435  417  550  133  351  605  254
25 2013 248.7  8.1  6.0  2.1  25 124.5 1943.1 438  391  572  181  334  625  291
26 2014 259.5 10.8  9.3  1.5  13 172.4 2115.6 412  391  544  153  331  570  239
27 2015 264.0  4.5  3.3  1.2  26  74.0 2189.6 463  430  552  122  330  603  273
28 2016 268.2  4.2  4.2  0.0   0  70.2 2259.8 380  380    0    0  320  477  157

Core Length:  262.2 mm
Core Density: 387 kg/m3
Cross-sectional Density:  391 kg/m3
Early/Latewood Threshold: 500 kg/m3
Attenuation Constant: 3.16
