Repository: StevenDovey/Densiometry

# Densiometry

R reimplementation of the **EDITOR** data-processing pipeline for the
FRI Direct-Scanning X-Ray Densitometer (Cown & Clement 1983; system software
upgraded in the 1990s), maintained at BSI (formerly Forest Research Institute),
Rotorua, NZ.

---

## Background

The FRI densitometer uses a Fe-55 radioisotopic source and a scintillation
detector to measure wood density at 0.3 mm spatial resolution along machined
increment cores (2 mm thick, 5 mm increment).  Raw count data are written to
`.SCN` files by the SCANNA acquisition program.

The original **EDITOR** program reads `.SCN` files, lets the operator check and

File: trials completed/FR12_OtagoCoast_Sept_finished/Densitometry/Densitometer files/OCST41.DAT
File : C:\DENSITOM\OTAGOC~1\OCST41.DAT
Cores :
3
9
11
13
15
16
20
28
30
39
42
45

ÄÄÄÄÄÄÄÄÄÄÄÄÄÄÄÄÄÄÄÄÄÄÄÄÄÄÄÄÄÄÄÄÄÄÄÄÄÄÄÄÄÄÄÄÄÄÄÄÄÄÄÄÄÄÄÄÄÄÄÄÄÄÄÄÄÄÄÄÄÄÄÄÄÄÄÄÄÄÄ
Core : 3
ÄÄÄÄÄÄÄÂÄÄÄÄÄÄÄÄÄÄÄÄÄÄÄÄÄÄÄÄÄÄÄÄÄÂÄÄÄÄÄÄÄÄÄÄÂÄÄÄÄÄÄÄÄÄÄÄÄÄÄÄÄÄÄÄÄÄÄÄÄÄÄÄÄÄÄÄÄÄÄ
       ³Widths (mm)              ³ Areas    ³ Densities (kg/m3)
       ³                         ³ (cmý)    ³
Ring   ³Outer Ring Erly Late   % ³Incr Total³Ring E/Wd L/Wd Unif  Min  Max  Rng
 # Year³ Rad.      Wood Wood  LW ³          ³mean mean mean
ÄÄÄÄÄÄÄÁÄÄÄÄÄÄÄÄÄÄÄÄÄÄÄÄÄÄÄÄÄÄÄÄÄÁÄÄÄÄÄÄÄÄÄÄÁÄÄÄÄÄÄÄÄÄÄÄÄÄÄÄÄÄÄÄÄÄÄÄÄÄÄÄÄÄÄÄÄÄÄ

 1 1990  10.2 10.2 10.2  0.0   0   3.3    3.3 346  346    0    0  295  413  118
 2 1991  25.8 15.6 15.6  0.0   0  17.6   20.9 310  310    0    0  259  452  193
 3 1992  42.6 16.8 16.8  0.0   0  36.1   57.0 320  320    0    0  268  467  199
 4 1993  60.6 18.0 18.0  0.0   0  58.4  115.4 346  346    0    0  293  451  158
 5 1994  76.8 16.2 16.2  0.0   0  69.9  185.3 352  352    0    0  293  421  128
 6 1995  95.4 18.6 17.1  1.5   8 100.6  285.9 376  361  541  180  298  563  265
 7 1996 113.4 18.0 15.9  2.1  11 118.1  404.0 388  368  535  167  288  560  272
 8 1997 130.2 16.8 16.5  0.3   1 128.6  532.6 342  338  529  191  281  529  248
 9 1998 142.2 12.0 11.1  0.9   7 102.7  635.3 375  361  555  194  315  587  272
10 1999 150.0  7.8  7.5  0.3   3  71.6  706.9 427  424  515   91  348  515  167
11 2000 160.2 10.2  9.6  0.6   5  99.4  806.3 377  367  548  181  306  552  246
12 2001 165.3  5.1  4.5  0.6  11  52.2  858.4 385  364  543  179  322  557  235
13 2002 170.4  5.1  4.8  0.3   5  53.8  912.2 384  376  513  137  323  513  190
14 2003 174.6  4.2  3.0  1.2  28  45.5  957.7 444  393  572  179  350  638  288
15 2004 176.4  1.8  1.2  0.6  33  19.8  977.6 472  443  532   89  365  539  174
16 2005 180.6  4.2  3.3  0.9  21  47.1 1024.7 400  361  542  181  309  573  264
17 2006 182.7  2.1  1.8  0.3  14  24.0 1048.6 450  429  579  150  377  579  202
18 2007 185.1  2.4  2.1  0.3  12  27.7 1076.4 412  397  513  116  334  513  179
19 2008 186.9  1.8  1.8  0.0   0  21.0 1097.4 392  392    0    0  334  481  147
20 2009 189.0  2.1  1.8  0.3  14  24.8 1122.2 419  405  503   98  340  503  163
21 2010 190.8  1.8  1.5  0.3  16  21.5 1143.7 451  436  526   90  394  526  132

Core Length:  196.5 mm
Core Density: 388 kg/m3
Cross-sectional Density:  381 kg/m3
Early/Latewood Threshold: 500 kg/m3
Attenuation Constant: 3.16

ÄÄÄÄÄÄÄÄÄÄÄÄÄÄÄÄÄÄÄÄÄÄÄÄÄÄÄÄÄÄÄÄÄÄÄÄÄÄÄÄÄÄÄÄÄÄÄÄÄÄÄÄÄÄÄÄÄÄÄÄÄÄÄÄÄÄÄÄÄÄÄÄÄÄÄÄÄÄÄ
Core : 9
ÄÄÄÄÄÄÄÂÄÄÄÄÄÄÄÄÄÄÄÄÄÄÄÄÄÄÄÄÄÄÄÄÄÂÄÄÄÄÄÄÄÄÄÄÂÄÄÄÄÄÄÄÄÄÄÄÄÄÄÄÄÄÄÄÄÄÄÄÄÄÄÄÄÄÄÄÄÄÄ
       ³Widths (mm)              ³ Areas    ³ Densities (kg/m3)
       ³                         ³ (cmý)    ³
Ring   ³Outer Ring Erly Late   % ³Incr Total³Ring E/Wd L/Wd Unif  Min  Max  Rng
 # Year³ Rad.      Wood Wood  LW ³          ³mean mean mean
ÄÄÄÄÄÄÄÁÄÄÄÄÄÄÄÄÄÄÄÄÄÄÄÄÄÄÄÄÄÄÄÄÄÁÄÄÄÄÄÄÄÄÄÄÁÄÄÄÄÄÄÄÄÄÄÄÄÄÄÄÄÄÄÄÄÄÄÄÄÄÄÄÄÄÄÄÄÄÄ

 3 1991  16.9 16.9 12.9  0.0   0   9.0    9.0 310  310    0    0  244  457  213
 4 1992  34.3 17.4 17.4  0.0   0  28.0   37.0 352  352    0    0  287  482  195
 5 1993  53.2 18.9 18.9  0.0   0  52.0   88.9 340  340    0    0  270  442  172
 6 1994  74.2 21.0 20.1  0.9   4  84.1  173.0 346  337  530  193  273  542  269
 7 1995  97.3 23.1 21.6  1.5   6 124.5  297.4 358  347  519  172  271  543  272
 8 1996 115.3 18.0 17.1  0.9   5 120.2  417.6 355  346  524  178  266  530  264
 9 1997 132.1 16.8 16.8  0.0   0 130.6  548.2 317  317    0    0  267  499  232
10 1998 143.5 11.4 11.1  0.3   2  98.7  646.9 351  345  566  221  284  566  282
11 1999 151.3  7.8  7.2  0.6   7  72.2  719.2 384  371  540  169  307  554  247
12 2000 160.6  9.3  9.3  0.0   0  91.1  810.3 319  319    0    0  271  480  209
13 2001 165.1  4.5  4.5  0.0   0  46.0  856.3 343  343    0    0  278  466  188
14 2002 171.1  6.0  5.7  0.3   5  63.4  919.7 328  317  548  231  284  548  264
15 2003 175.6  4.5  3.6  0.9  20  49.0  968.7 365  316  560  244  274  623  349
16 2004 178.9  3.3  2.7  0.6  18  36.8 1005.5 401  377  508  131  283  511  228
17 2005 185.5  6.6  6.3  0.3   4  75.6 1081.0 345  333  586  253  279  586  307
18 2006 188.5  3.0  2.4  0.6  20  35.2 1116.3 420  393  531  138  341  535  194
19 2007 193.3  4.8  4.5  0.3   6  57.6 1173.9 375  361  587  226  296  587  291
20 2008 198.1  4.8  4.2  0.6  12  59.0 1232.9 355  334  501  167  280  502  222
21 2009 203.2  5.1  5.1  0.0   0  64.3 1297.2 352  352    0    0  286  495  209
22 2010 206.8  3.6  3.3  0.3   8  46.4 1343.5 385  369  566  197  304  566  262
23 2011 212.8  6.0  5.4  0.6  10  79.1 1422.6 352  331  543  212  277  574  297
24 2012 217.9  5.1  4.8  0.3   5  69.0 1491.6 397  390  514  124  331  514  183
25 2013 222.1  4.2  3.6  0.6  14  58.1 1549.7 376  346  558  212  289  594  305
26 2014 227.5  5.4  4.8  0.6  11  76.3 1626.0 412  394  554  160  316  585  269
27 2015 232.6  5.1  4.5  0.6  11  73.7 1699.7 411  397  522  125  296  527  231
28 2016 237.7  5.1  4.5  0.6  11  75.4 1775.0 389  365  572  207  303  593  290

Core Length:  234.0 mm
Core Density: 363 kg/m3
Cross-sectional Density:  360 kg/m3
Early/Latewood Threshold: 500 kg/m3
Attenuation Constant: 3.16

ÄÄÄÄÄÄÄÄÄÄÄÄÄÄÄÄÄÄÄÄÄÄÄÄÄÄÄÄÄÄÄÄÄÄÄÄÄÄÄÄÄÄÄÄÄÄÄÄÄÄÄÄÄÄÄÄÄÄÄÄÄÄÄÄÄÄÄÄÄÄÄÄÄÄÄÄÄÄÄ
Core : 11
ÄÄÄÄÄÄÄÂÄÄÄÄÄÄÄÄÄÄÄÄÄÄÄÄÄÄÄÄÄÄÄÄÄÂÄÄÄÄÄÄÄÄÄÄÂÄÄÄÄÄÄÄÄÄÄÄÄÄÄÄÄÄÄÄÄÄÄÄÄÄÄÄÄÄÄÄÄÄÄ
       ³Widths (mm)              ³ Areas    ³ Densities (kg/m3)
       ³                         ³ (cmý)    ³
Ring   ³Outer Ring Erly Late   % ³Incr Total³Ring E/Wd L/Wd Unif  Min  Max  Rng
 # Year³ Rad.      Wood Wood  LW ³          ³mean mean mean
ÄÄÄÄÄÄÄÁÄÄÄÄÄÄÄÄÄÄÄÄÄÄÄÄÄÄÄÄÄÄÄÄÄÁÄÄÄÄÄÄÄÄÄÄÁÄÄÄÄÄÄÄÄÄÄÄÄÄÄÄÄÄÄÄÄÄÄÄÄÄÄÄÄÄÄÄÄÄÄ

 1 1990   4.2  4.2  4.2  0.0   0   0.6    0.6 335  335    0    0  251  396  145
 2 1991  13.5  9.3  9.3  0.0   0   5.2    5.7 328  328    0    0  271  459  188
 3 1992  28.5 15.0 15.0  0.0   0  19.8   25.5 319  319    0    0  245  481  236
 4 1993  46.8 18.3 18.3  0.0   0  43.3   68.8 346  346    0    0  262  467  205
 5 1994  62.1 15.3 14.4  0.9   5  52.3  121.2 375  363  552  189  283  561  278
 6 1995  80.7 18.6 17.1  1.5   8  83.4  204.6 383  369  546  177  333  571  238
 7 1996  94.8 14.1 12.9  1.2   8  77.7  282.3 359  343  529  186  277  545  268
 8 1997 107.7 12.9 12.0  0.9   6  82.1  364.4 360  346  549  203  303  554  251
 9 1998 115.5  7.8  7.2  0.6   7  54.7  419.1 381  365  577  212  321  605  284
10 1999 120.6  5.1  4.5  0.6  11  37.8  456.9 428  414  530  116  330  532  202
11 2000 127.2  6.6  5.7  0.9  13  51.4  508.3 366  338  549  211  309  606  297
12 2001 132.9  5.7  5.1  0.6  10  46.6  554.9 383  363  554  191  287  584  297
13 2002 139.5  6.6  6.3  0.3   4  56.5  611.4 375  367  527  160  321  527  206
14 2003 143.1  3.6  2.7  0.9  24  32.0  643.3 427  377  579  202  325  606  281
15 2004 145.2  2.1  1.2  0.9  42  19.0  662.3 445  378  535  157  345  543  198
16 2005 149.7  4.5  3.9  0.6  13  41.7  704.0 419  393  586  193  330  611  281
17 2006 151.8  2.1  1.5  0.6  28  19.9  723.9 448  400  566  166  373  628  255
18 2007 154.5  2.7  2.4  0.3  11  26.0  749.9 436  417  592  175  380  592  212
19 2008 157.5  3.0  1.8  1.2  40  29.4  779.3 441  373  542  169  328  567  239
20 2009 160.2  2.7  2.1  0.6  22  26.9  806.3 421  384  552  168  310  554  244
21 2010 162.6  2.4  1.8  0.6  25  24.3  830.6 439  405  541  136  311  557  246
22 2011 165.6  3.0  2.1  0.9  30  30.9  861.5 412  359  534  175  287  587  300
23 2012 168.3  2.7  2.1  0.6  22  28.3  889.9 449  429  520   91  371  528  157
24 2013 170.4  2.1  1.5  0.6  28  22.3  912.2 449  408  552  144  370  592  222
25 2014 172.5  2.1  1.5  0.6  28  22.6  934.8 485  457  558  101  411  562  151
26 2015 174.9  2.4  1.5  0.9  37  26.2  961.0 483  428  574  146  398  605  207
27 2016 176.4  1.5  0.9  0.6  40  16.6  977.6 438  365  548  183  328  566  238

Core Length:  176.4 mm
Core Density: 404 kg/m3
Cross-sectional Density:  397 kg/m3
Early/Latewood Threshold: 500 kg/m3
Attenuation Constant: 3.16

ÄÄÄÄÄÄÄÄÄÄÄÄÄÄÄÄÄÄÄÄÄÄÄÄÄÄÄÄÄÄÄÄÄÄÄÄÄÄÄÄÄÄÄÄÄÄÄÄÄÄÄÄÄÄÄÄÄÄÄÄÄÄÄÄÄÄÄÄÄÄÄÄÄÄÄÄÄÄÄ
Core : 13
ÄÄÄÄÄÄÄÂÄÄÄÄÄÄÄÄÄÄÄÄÄÄÄÄÄÄÄÄÄÄÄÄÄÂÄÄÄÄÄÄÄÄÄÄÂÄÄÄÄÄÄÄÄÄÄÄÄÄÄÄÄÄÄÄÄÄÄÄÄÄÄÄÄÄÄÄÄÄÄ
       ³Widths (mm)              ³ Areas    ³ Densities (kg/m3)
       ³                         ³ (cmý)    ³
Ring   ³Outer Ring Erly Late   % ³Incr Total³Ring E/Wd L/Wd Unif  Min  Max  Rng
 # Year³ Rad.      Wood Wood  LW ³          ³mean mean mean
ÄÄÄÄÄÄÄÁÄÄÄÄÄÄÄÄÄÄÄÄÄÄÄÄÄÄÄÄÄÄÄÄÄÁÄÄÄÄÄÄÄÄÄÄÁÄÄÄÄÄÄÄÄÄÄÄÄÄÄÄÄÄÄÄÄÄÄÄÄÄÄÄÄÄÄÄÄÄÄ

 1 1989   3.0  3.0  3.0  0.0   0   0.3    0.3 340  340    0    0  220  403  183
 2 1990  10.8  7.8  7.8  0.0   0   3.4    3.7 383  383    0    0  279  497  218
 3 1991  26.1 15.3 14.7  0.6   3  17.7   21.4 354  347  505  158  282  509  227
 4 1992  43.8 17.7 16.5  1.2   6  38.9   60.3 366  355  523  168  298  531  233
 5 1993  60.9 17.1 15.6  1.5   8  56.2  116.5 373  358  532  174  307  552  245
 6 1994  78.0 17.1 16.8  0.3   1  74.6  191.1 374  371  528  157  286  528  242
 7 1995  96.3 18.3 16.8  1.5   8 100.2  291.3 361  342  570  228  269  615  346
 8 1996 111.0 14.7 12.0  2.7  18  95.7  387.1 379  338  561  223  271  604  333
 9 1997 124.5 13.5 12.6  0.9   6  99.9  487.0 385  372  559  187  317  578  261
10 1998 133.8  9.3  8.1  1.2  12  75.5  562.4 427  408  557  149  345  611  266
11 1999 137.4  3.6  3.6  0.0   0  30.7  593.1 434  434    0    0  375  484  109
12 2000 144.3  6.9  6.3  0.6   8  61.1  654.2 360  346  516  170  305  523  218
13 2001 148.2  3.9  3.6  0.3   7  35.8  690.0 389  379  506  127  312  506  194
14 2002 151.8  3.6  3.3  0.3   8  33.9  723.9 388  375  534  159  304  534  230
15 2003 154.5  2.7  1.8  0.9  33  26.0  749.9 425  370  534  164  331  561  230
16 2004 156.3  1.8  0.9  0.9  49  17.6  767.5 463  405  521  116  354  547  193
17 2005 159.9  3.6  3.0  0.6  16  35.8  803.2 423  394  566  172  363  589  226
18 2006 161.7  1.8  1.5  0.3  16  18.2  821.4 458  446  522   76  398  522  124
19 2007 163.5  1.8  1.5  0.3  16  18.4  839.8 425  401  545  144  362  545  183
20 2008 165.0  1.5  1.5  0.0   0  15.5  855.3 415  415    0    0  355  486  131
21 2009 166.5  1.5  1.5  0.0   0  15.6  870.9 398  398    0    0  327  476  149
22 2010 168.3  1.8  1.8  0.0   0  18.9  889.9 422  422    0    0  336  467  131
23 2011 170.7  2.4  2.1  0.3  12  25.6  915.4 406  388  529  141  304  529  225
24 2012 172.8  2.1  1.2  0.9  42  22.7  938.1 484  437  548  111  389  574  185
25 2013 174.3  1.5  0.9  0.6  40  16.4  954.4 472  436  525   89  423  536  113
26 2014 175.2  0.9  0.9  0.0   0   9.9  964.3 480  480    0    0  474  490   16
27 2015 176.1  0.9  0.3  0.6  66   9.9  974.2 501  427  539  112  427  575  148
28 2016 177.0  0.9  0.9  0.0   0  10.0  984.2 432  432    0    0  402  450   48

Core Length:  177.0 mm
Core Density: 411 kg/m3
Cross-sectional Density:  396 kg/m3
Early/Latewood Threshold: 500 kg/m3
Attenuation Constant: 3.16

ÄÄÄÄÄÄÄÄÄÄÄÄÄÄÄÄÄÄÄÄÄÄÄÄÄÄÄÄÄÄÄÄÄÄÄÄÄÄÄÄÄÄÄÄÄÄÄÄÄÄÄÄÄÄÄÄÄÄÄÄÄÄÄÄÄÄÄÄÄÄÄÄÄÄÄÄÄÄÄ
Core : 15
ÄÄÄÄÄÄÄÂÄÄÄÄÄÄÄÄÄÄÄÄÄÄÄÄÄÄÄÄÄÄÄÄÄÂÄÄÄÄÄÄÄÄÄÄÂÄÄÄÄÄÄÄÄÄÄÄÄÄÄÄÄÄÄÄÄÄÄÄÄÄÄÄÄÄÄÄÄÄÄ
       ³Widths (mm)              ³ Areas    ³ Densities (kg/m3)
       ³                         ³ (cmý)    ³
Ring   ³Outer Ring Erly Late   % ³Incr Total³Ring E/Wd L/Wd Unif  Min  Max  Rng
 # Year³ Rad.      Wood Wood  LW ³          ³mean mean mean
ÄÄÄÄÄÄÄÁÄÄÄÄÄÄÄÄÄÄÄÄÄÄÄÄÄÄÄÄÄÄÄÄÄÁÄÄÄÄÄÄÄÄÄÄÁÄÄÄÄÄÄÄÄÄÄÄÄÄÄÄÄÄÄÄÄÄÄÄÄÄÄÄÄÄÄÄÄÄÄ

 2 1990   9.4  9.4  8.4  0.0   0   2.8    2.8 346  346    0    0  284  446  162
 3 1991  24.1 14.7 14.7  0.0   0  15.5   18.2 306  306    0    0  246  456  210
 4 1992  42.1 18.0 18.0  0.0   0  37.4   55.7 323  323    0    0  248  480  232
 5 1993  61.0 18.9 18.9  0.0   0  61.2  116.9 332  332    0    0  272  475  203
 6 1994  78.4 17.4 17.1  0.3   1  76.2  193.1 362  359  538  179  281  538  257
 7 1995  95.2 16.8 15.6  1.2   7  91.6  284.7 386  372  569  197  284  617  333
 8 1996 111.7 16.5 14.7  1.8  10 107.2  392.0 389  369  552  183  288  580  292
 9 1997 129.4 17.7 16.5  1.2   6 134.1  526.0 374  363  525  162  318  534  216
10 1998 139.6 10.2  8.7  1.5  14  86.2  612.2 439  419  552  133  363  639  276
11 1999 144.1  4.5  3.9  0.6  13  40.1  652.3 455  444  521   77  338  542  204
12 2000 151.6  7.5  6.3  1.2  16  69.7  722.0 403  373  557  184  322  608  286
13 2001 157.3  5.7  4.8  0.9  15  55.3  777.3 411  385  552  167  327  588  261
14 2002 163.6  6.3  5.1  1.2  19  63.5  840.8 410  378  543  165  335  595  260
15 2003 167.5  3.9  3.0  0.9  23  40.6  881.4 467  429  593  164  374  647  273
16 2004 170.2  2.7  1.8  0.9  33  28.6  910.1 471  439  534   95  416  569  153
17 2005 175.6  5.4  4.2  1.2  22  58.7  968.7 434  403  543  140  371  595  224
18 2006 177.1  1.5  0.9  0.6  40  16.6  985.3 495  434  586  152  411  626  215
19 2007 180.1  3.0  2.4  0.6  20  33.7 1019.0 450  434  516   82  392  531  139
20 2008 182.5  2.4  1.2  1.2  50  27.3 1046.3 493  426  561  135  371  585  214
21 2009 185.2  2.7  1.5  1.2  44  31.2 1077.5 480  426  548  122  385  573  188
22 2010 187.0  1.8  0.6  1.2  66  21.0 1098.6 532  434  581  147  413  638  225
23 2011 190.6  3.6  2.4  1.2  33  42.7 1141.3 466  423  552  129  359  626  267
24 2012 192.7  2.1  0.6  1.5  71  25.3 1166.6 541  471  570   99  452  658  206
25 2013 194.2  1.5  0.9  0.6  40  18.2 1184.8 537  478  626  148  448  635  187
26 2014 195.7  1.5  0.6  0.9  60  18.4 1203.2 519  479  546   67  467  563   96
27 2015 196.9  1.2  0.3  0.9  75  14.8 1218.0 534  428  569  141  428  634  206
28 2016 197.5  0.6  0.0  0.6  99   7.4 1225.4 554    0  554  554  504  605  101

Core Length:  196.5 mm
Core Density: 441 kg/m3
Cross-sectional Density:  417 kg/m3
Early/Latewood Threshold: 500 kg/m3
Attenuation Constant: 3.16

ÄÄÄÄÄÄÄÄÄÄÄÄÄÄÄÄÄÄÄÄÄÄÄÄÄÄÄÄÄÄÄÄÄÄÄÄÄÄÄÄÄÄÄÄÄÄÄÄÄÄÄÄÄÄÄÄÄÄÄÄÄÄÄÄÄÄÄÄÄÄÄÄÄÄÄÄÄÄÄ
Core : 16
ÄÄÄÄÄÄÄÂÄÄÄÄÄÄÄÄÄÄÄÄÄÄÄÄÄÄÄÄÄÄÄÄÄÂÄÄÄÄÄÄÄÄÄÄÂÄÄÄÄÄÄÄÄÄÄÄÄÄÄÄÄÄÄÄÄÄÄÄÄÄÄÄÄÄÄÄÄÄÄ
       ³Widths (mm)              ³ Areas    ³ Densities (kg/m3)
       ³                         ³ (cmý)    ³
Ring   ³Outer Ring Erly Late   % ³Incr Total³Ring E/Wd L/Wd Unif  Min  Max  Rng
 # Year³ Rad.      Wood Wood  LW ³          ³mean mean mean
ÄÄÄÄÄÄÄÁÄÄÄÄÄÄÄÄÄÄÄÄÄÄÄÄÄÄÄÄÄÄÄÄÄÁÄÄÄÄÄÄÄÄÄÄÁÄÄÄÄÄÄÄÄÄÄÄÄÄÄÄÄÄÄÄÄÄÄÄÄÄÄÄÄÄÄÄÄÄÄ

 2 1991  15.9 15.9 12.6  0.3   1   7.9    7.9 348  344  513  169  271  513  242
 3 1992  32.4 16.5 15.3  1.2   7  25.0   33.0 372  360  534  174  298  569  271
 4 1993  48.9 16.5 14.7  1.8  10  42.1   75.1 376  359  518  159  284  529  245
 5 1994  66.6 17.7 16.5  1.2   6  64.2  139.3 397  389  513  124  297  551  254
 6 1995  86.1 19.5 17.7  1.8   9  93.5  232.9 389  372  556  184  303  627  324
 7 1996 100.5 14.4 10.8  3.6  24  84.4  317.3 420  373  559  186  320  602  282
 8 1997 115.8 15.3 13.8  1.5   9 104.0  421.3 418  405  540  135  354  570  216
 9 1998 125.4  9.6  8.1  1.5  15  72.7  494.0 451  429  571  142  383  663  280
10 1999 131.1  5.7  4.5  1.2  21  45.9  540.0 450  432  517   85  353  529  176
11 2000 138.9  7.8  7.2  0.6   7  66.2  606.1 389  377  534  157  330  553  223
12 2001 143.4  4.5  3.6  0.9  20  39.9  646.0 414  374  574  200  323  606  283
13 2002 148.5  5.1  4.8  0.3   5  46.8  692.8 386  375  564  189  321  564  243
14 2003 151.5  3.0  2.4  0.6  20  28.3  721.1 424  397  533  136  358  545  187
15 2004 152.7  1.2  0.6  0.6  49  11.5  732.5 473  416  530  114  353  556  203
16 2005 155.7  3.0  2.7  0.3  10  29.1  761.6 400  384  537  153  343  537  194
17 2006 157.2  1.5  1.5  0.0   0  14.7  776.3 451  451    0    0  389  488   99
18 2007 158.4  1.2  1.2  0.0   0  11.9  788.2 438  438    0    0  378  492  114
19 2008 159.9  1.5  0.9  0.6  40  15.0  803.2 481  433  554  121  380  567  187
20 2009 161.1  1.2  0.9  0.3  25  12.1  815.3 457  432  533  101  383  533  150
21 2010 162.3  1.2  0.6  0.6  50  12.2  827.5 508  452  565  113  437  568  131
22 2011 164.1  1.8  1.5  0.3  16  18.5  846.0 421  401  522  121  338  522  184
23 2012 165.0  0.9  0.6  0.3  33   9.3  855.3 498  463  567  104  463  567  104
24 2013 165.9  0.9  0.6  0.3  33   9.4  864.7 483  460  529   69  459  529   70
25 2014 166.5  0.6  0.3  0.3  50   6.3  870.9 483  441  525   84  441  525   84
26 2015 167.4  0.9  0.3  0.6  66   9.4  880.4 490  399  536  137  399  563  164
27 2016 168.0  0.6  0.6  0.0   0   6.3  886.7 363  363    0    0  233  493  260

Core Length:  165.0 mm
Core Density: 430 kg/m3
Cross-sectional Density:  416 kg/m3
Early/Latewood Threshold: 500 kg/m3
Attenuation Constant: 3.16

ÄÄÄÄÄÄÄÄÄÄÄÄÄÄÄÄÄÄÄÄÄÄÄÄÄÄÄÄÄÄÄÄÄÄÄÄÄÄÄÄÄÄÄÄÄÄÄÄÄÄÄÄÄÄÄÄÄÄÄÄÄÄÄÄÄÄÄÄÄÄÄÄÄÄÄÄÄÄÄ
Core : 20
ÄÄÄÄÄÄÄÂÄÄÄÄÄÄÄÄÄÄÄÄÄÄÄÄÄÄÄÄÄÄÄÄÄÂÄÄÄÄÄÄÄÄÄÄÂÄÄÄÄÄÄÄÄÄÄÄÄÄÄÄÄÄÄÄÄÄÄÄÄÄÄÄÄÄÄÄÄÄÄ
       ³Widths (mm)              ³ Areas    ³ Densities (kg/m3)
       ³                         ³ (cmý)    ³
Ring   ³Outer Ring Erly Late   % ³Incr Total³Ring E/Wd L/Wd Unif  Min  Max  Rng
 # Year³ Rad.      Wood Wood  LW ³          ³mean mean mean
ÄÄÄÄÄÄÄÁÄÄÄÄÄÄÄÄÄÄÄÄÄÄÄÄÄÄÄÄÄÄÄÄÄÁÄÄÄÄÄÄÄÄÄÄÁÄÄÄÄÄÄÄÄÄÄÄÄÄÄÄÄÄÄÄÄÄÄÄÄÄÄÄÄÄÄÄÄÄÄ

 2 1991  11.7 11.7  8.7  0.0   0   4.3    4.3 379  379    0    0  318  494  176
 3 1992  26.1 14.4 13.5  0.9   6  17.1   21.4 403  394  536  142  336  554  218
 4 1993  41.4 15.3 13.8  1.5   9  32.4   53.8 423  414  508   94  360  515  155
 5 1994  56.4 15.0 14.4  0.6   4  46.1   99.9 418  413  536  123  337  548  211
 6 1995  69.3 12.9 10.5  2.4  18  50.9  150.9 439  417  539  122  354  610  256
 7 1996  84.0 14.7 11.7  3.0  20  70.8  221.7 426  397  539  142  338  585  247
 8 1997 101.1 17.1 15.3  1.8  10  99.4  321.1 412  398  535  137  341  572  231
 9 1998 113.4 12.3 10.2  2.1  17  82.9  404.0 443  426  527  101  399  582  183
10 1999 119.1  5.7  4.5  1.2  21  41.6  445.6 455  433  537  104  390  570  180
11 2000 127.2  8.1  7.5  0.6   7  62.7  508.3 385  373  537  164  319  564  245
12 2001 132.6  5.4  4.5  0.9  16  44.1  552.4 391  361  541  180  318  566  248
13 2002 136.8  4.2  4.2  0.0   0  35.5  587.9 378  378    0    0  312  491  179
14 2003 140.4  3.6  3.0  0.6  16  31.4  619.3 397  371  530  159  318  547  229
15 2004 142.2  1.8  1.5  0.3  16  16.0  635.3 417  399  508  109  339  508  169
16 2005 145.2  3.0  2.7  0.3  10  27.1  662.3 365  349  512  163  282  512  230
17 2006 147.3  2.1  1.8  0.3  14  19.3  681.6 440  417  583  166  360  583  223
18 2007 149.7  2.4  2.1  0.3  12  22.4  704.0 390  372  516  144  334  516  182
19 2008 151.8  2.1  1.5  0.6  28  19.9  723.9 425  389  515  126  316  528  212
20 2009 154.8  3.0  2.4  0.6  20  28.9  752.8 429  403  532  129  333  540  207
21 2010 157.8  3.0  2.4  0.6  20  29.5  782.3 446  415  569  154  338  575  237
22 2011 162.0  4.2  3.6  0.6  14  42.2  824.5 397  374  534  160  301  551  250
23 2012 165.6  3.6  2.7  0.9  24  37.1  861.5 448  414  547  133  368  574  206
24 2013 168.6  3.0  1.8  1.2  40  31.5  893.0 433  365  536  171  321  580  259
25 2014 171.3  2.7  2.1  0.6  22  28.8  921.9 449  423  538  115  331  540  209
26 2015 174.0  2.7  1.5  1.2  44  29.3  951.1 476  418  550  132  385  577  192
27 2016 176.4  2.4  1.8  0.6  24  26.4  977.6 431  387  565  178  276  581  305

Core Length:  173.4 mm
Core Density: 419 kg/m3
Cross-sectional Density:  420 kg/m3
Early/Latewood Threshold: 500 kg/m3
Attenuation Constant: 3.16

ÄÄÄÄÄÄÄÄÄÄÄÄÄÄÄÄÄÄÄÄÄÄÄÄÄÄÄÄÄÄÄÄÄÄÄÄÄÄÄÄÄÄÄÄÄÄÄÄÄÄÄÄÄÄÄÄÄÄÄÄÄÄÄÄÄÄÄÄÄÄÄÄÄÄÄÄÄÄÄ
Core : 28
ÄÄÄÄÄÄÄÂÄÄÄÄÄÄÄÄÄÄÄÄÄÄÄÄÄÄÄÄÄÄÄÄÄÂÄÄÄÄÄÄÄÄÄÄÂÄÄÄÄÄÄÄÄÄÄÄÄÄÄÄÄÄÄÄÄÄÄÄÄÄÄÄÄÄÄÄÄÄÄ
       ³Widths (mm)              ³ Areas    ³ Densities (kg/m3)
       ³                         ³ (cmý)    ³
Ring   ³Outer Ring Erly Late   % ³Incr Total³Ring E/Wd L/Wd Unif  Min  Max  Rng
 # Year³ Rad.      Wood Wood  LW ³          ³mean mean mean
ÄÄÄÄÄÄÄÁÄÄÄÄÄÄÄÄÄÄÄÄÄÄÄÄÄÄÄÄÄÄÄÄÄÁÄÄÄÄÄÄÄÄÄÄÁÄÄÄÄÄÄÄÄÄÄÄÄÄÄÄÄÄÄÄÄÄÄÄÄÄÄÄÄÄÄÄÄÄÄ

 1 1990   3.0  3.0  3.0  0.0   0   0.3    0.3 375  375    0    0  261  446  185
 2 1991  19.2 16.2 16.2  0.0   0  11.3   11.6 383  383    0    0  281  499  218
 3 1992  29.7 10.5  9.6  0.9   8  16.1   27.7 409  399  516  117  284  534  250
 4 1993  45.9 16.2 16.2  0.0   0  38.5   66.2 434  434    0    0  324  498  174
 5 1994  59.1 13.2 12.0  1.2   9  43.5  109.7 391  376  540  164  295  563  268
 6 1995  77.4 18.3 15.3  3.0  16  78.5  188.2 408  377  567  190  302  623  321
 7 1996  92.1 14.7 10.2  4.5  30  78.3  266.5 447  398  557  159  342  626  284
 8 1997 106.5 14.4 12.6  1.8  12  89.8  356.3 400  377  563  186  328  598  270
 9 1998 117.3 10.8  6.9  3.9  36  75.9  432.3 491  444  575  131  385  682  297
10 1999 124.5  7.2  2.7  4.5  62  54.7  487.0 507  438  549  111  356  651  295
11 2000 132.3  7.8  7.2  0.6   7  62.9  549.9 403  389  571  182  345  612  267
12 2001 136.8  4.5  3.6  0.9  20  38.0  587.9 433  403  550  147  346  577  231
13 2002 140.1  3.3  2.7  0.6  18  28.7  616.6 438  410  563  153  358  585  227
14 2003 143.1  3.0  1.2  1.8  60  26.7  643.3 508  419  568  149  365  709  344
15 2004 144.9  1.8  0.3  1.5  83  16.3  659.6 548  398  578  180  398  651  253
16 2005 148.8  3.9  2.7  1.2  30  36.0  695.6 495  446  604  158  395  679  284
17 2006 150.6  1.8  0.6  1.2  66  16.9  712.5 513  451  544   93  450  609  159
18 2007 151.2  0.6  0.3  0.3  49   5.7  718.2 489  433  546  113  433  546  113
19 2008 152.7  1.5  0.9  0.6  40  14.3  732.5 476  416  566  150  356  574  218
20 2009 153.9  1.2  0.6  0.6  50  11.6  744.1 487  443  530   87  428  539  111
21 2010 154.8  0.9  0.3  0.6  66   8.7  752.8 503  346  582  236  346  584  238
22 2011 158.7  3.9  1.5  2.4  61  38.4  791.2 526  435  584  149  357  637  280
23 2012 160.2  1.5  0.6  0.9  60  15.0  806.3 556  473  611  138  450  642  192
24 2013 161.4  1.2  0.3  0.9  75  12.1  818.4 522  488  534   46  488  592  104
25 2014 162.9  1.5  0.3  1.2  80  15.3  833.7 540  471  558   87  471  625  154
26 2015 164.7  1.8  0.3  1.5  83  18.5  852.2 544  389  575  186  389  625  236
27 2016 166.2  1.5  0.9  0.6  40  15.6  867.8 465  421  532  111  379  557  178

Core Length:  166.2 mm
Core Density: 470 kg/m3
Cross-sectional Density:  456 kg/m3
Early/Latewood Threshold: 500 kg/m3
Attenuation Constant: 3.16

ÄÄÄÄÄÄÄÄÄÄÄÄÄÄÄÄÄÄÄÄÄÄÄÄÄÄÄÄÄÄÄÄÄÄÄÄÄÄÄÄÄÄÄÄÄÄÄÄÄÄÄÄÄÄÄÄÄÄÄÄÄÄÄÄÄÄÄÄÄÄÄÄÄÄÄÄÄÄÄ
Core : 30
ÄÄÄÄÄÄÄÂÄÄÄÄÄÄÄÄÄÄÄÄÄÄÄÄÄÄÄÄÄÄÄÄÄÂÄÄÄÄÄÄÄÄÄÄÂÄÄÄÄÄÄÄÄÄÄÄÄÄÄÄÄÄÄÄÄÄÄÄÄÄÄÄÄÄÄÄÄÄÄ
       ³Widths (mm)              ³ Areas    ³ Densities (kg/m3)
       ³                         ³ (cmý)    ³
Ring   ³Outer Ring Erly Late   % ³Incr Total³Ring E/Wd L/Wd Unif  Min  Max  Rng
 # Year³ Rad.      Wood Wood  LW ³          ³mean mean mean
ÄÄÄÄÄÄÄÁÄÄÄÄÄÄÄÄÄÄÄÄÄÄÄÄÄÄÄÄÄÄÄÄÄÁÄÄÄÄÄÄÄÄÄÄÁÄÄÄÄÄÄÄÄÄÄÄÄÄÄÄÄÄÄÄÄÄÄÄÄÄÄÄÄÄÄÄÄÄÄ

 1 1990   5.4  5.4  5.4  0.0   0   0.9    0.9 388  388    0    0  235  498  263
 2 1991  19.5 14.1 14.1  0.0   0  11.0   11.9 329  329    0    0  264  451  187
 3 1992  36.0 16.5 16.2  0.3   1  28.8   40.7 345  342  526  184  254  526  272
 4 1993  56.4 20.4 20.4  0.0   0  59.2   99.9 344  344    0    0  272  463  191
 5 1994  74.1 17.7 17.1  0.6   3  72.6  172.5 367  362  516  154  281  532  251
 6 1995  90.6 16.5 15.3  1.2   7  85.4  257.9 364  349  545  196  278  573  295
 7 1996 106.8 16.2 12.6  3.6  22 100.5  358.3 398  356  547  191  283  608  325
 8 1997 123.9 17.1 15.9  1.2   7 123.9  482.3 372  359  542  183  295  559  264
 9 1998 138.0 14.1 11.4  2.7  19 116.0  598.3 433  402  565  163  340  629  289
10 1999 147.9  9.9  8.4  1.5  15  88.9  687.2 443  430  516   86  356  541  185
11 2000 159.3 11.4 10.5  0.9   7 110.0  797.2 353  336  553  217  264  583  319
12 2001 166.8  7.5  6.9  0.6   8  76.8  874.1 372  358  534  176  292  564  272
13 2002 174.6  7.8  6.9  0.9  11  83.7  957.7 371  349  546  197  292  568  276
14 2003 180.0  5.4  4.8  0.6  11  60.2 1017.9 398  375  574  199  332  591  259
15 2004 184.2  4.2  3.3  0.9  21  48.1 1065.9 426  399  525  126  312  548  236
16 2005 190.8  6.6  5.7  0.9  13  77.8 1143.7 375  350  537  187  299  556  257
17 2006 193.8  3.0  2.4  0.6  20  36.2 1179.9 427  397  551  154  335  591  256
18 2007 198.0  4.2  3.6  0.6  14  51.7 1231.6 403  382  531  149  311  535  224
19 2008 201.6  3.6  3.0  0.6  16  45.2 1276.8 395  367  535  168  303  563  260
20 2009 204.0  2.4  2.1  0.3  12  30.6 1307.4 407  382  582  200  320  582  262
21 2010 206.4  2.4  2.4  0.0   0  30.9 1338.3 414  414    0    0  307  484  177
22 2011 209.1  2.7  2.7  0.0   0  35.2 1373.6 372  372    0    0  292  461  169
23 2012 211.5  2.4  1.5  0.9  37  31.7 1405.3 466  420  541  121  374  588  214
24 2013 214.2  2.7  1.8  0.9  33  36.1 1441.4 425  381  513  132  344  521  177
25 2014 216.6  2.4  1.8  0.6  25  32.5 1473.9 459  430  545  115  385  582  197
26 2015 219.0  2.4  1.8  0.6  24  32.8 1506.7 457  416  577  161  359  590  231
27 2016 220.8  1.8  1.2  0.6  33  24.9 1531.6 427  371  539  168  322  542  220

Core Length:  220.8 mm
Core Density: 397 kg/m3
Cross-sectional Density:  393 kg/m3
Early/Latewood Threshold: 500 kg/m3
Attenuation Constant: 3.16

ÄÄÄÄÄÄÄÄÄÄÄÄÄÄÄÄÄÄÄÄÄÄÄÄÄÄÄÄÄÄÄÄÄÄÄÄÄÄÄÄÄÄÄÄÄÄÄÄÄÄÄÄÄÄÄÄÄÄÄÄÄÄÄÄÄÄÄÄÄÄÄÄÄÄÄÄÄÄÄ
Core : 39
ÄÄÄÄÄÄÄÂÄÄÄÄÄÄÄÄÄÄÄÄÄÄÄÄÄÄÄÄÄÄÄÄÄÂÄÄÄÄÄÄÄÄÄÄÂÄÄÄÄÄÄÄÄÄÄÄÄÄÄÄÄÄÄÄÄÄÄÄÄÄÄÄÄÄÄÄÄÄÄ
       ³Widths (mm)              ³ Areas    ³ Densities (kg/m3)
       ³                         ³ (cmý)    ³
Ring   ³Outer Ring Erly Late   % ³Incr Total³Ring E/Wd L/Wd Unif  Min  Max  Rng
 # Year³ Rad.      Wood Wood  LW ³          ³mean mean mean
ÄÄÄÄÄÄÄÁÄÄÄÄÄÄÄÄÄÄÄÄÄÄÄÄÄÄÄÄÄÄÄÄÄÁÄÄÄÄÄÄÄÄÄÄÁÄÄÄÄÄÄÄÄÄÄÄÄÄÄÄÄÄÄÄÄÄÄÄÄÄÄÄÄÄÄÄÄÄÄ

 1 1990  12.9 12.9 12.6  0.3   2   5.2    5.2 357  353  514  161  258  514  256
 2 1991  29.4 16.5 16.5  0.0   0  21.9   27.2 342  342    0    0  285  471  186
 3 1992  48.3 18.9 17.4  1.5   7  46.1   73.3 370  356  529  173  286  558  272
 4 1993  66.0 17.7 17.4  0.3   1  63.6  136.8 385  383  507  124  308  507  199
 5 1994  81.9 15.9 15.6  0.3   1  73.9  210.7 397  394  524  130  314  524  210
 6 1995  96.6 14.7 13.5  1.2   8  82.4  293.2 387  374  532  158  281  567  286
 7 1996 111.6 15.0 13.2  1.8  12  98.1  391.3 369  347  530  183  299  559  260
 8 1997 125.4 13.8 13.2  0.6   4 102.7  494.0 358  350  531  181  303  537  234
 9 1998 135.9 10.5  9.0  1.5  14  86.2  580.2 432  416  533  117  363  584  221
10 1999 141.9  6.0  6.0  0.0   0  52.4  632.6 433  433    0    0  363  499  136
11 2000 149.1  7.2  6.3  0.9  12  65.8  698.4 386  368  513  145  333  530  197
12 2001 154.5  5.4  4.5  0.9  16  51.5  749.9 419  393  548  155  330  563  233
13 2002 160.8  6.3  6.3  0.0   0  62.4  812.3 373  373    0    0  309  478  169
14 2003 165.3  4.5  3.3  1.2  26  46.1  858.4 426  383  547  164  326  567  241
15 2004 168.9  3.6  3.0  0.6  16  37.8  896.2 443  428  515   87  363  524  161
16 2005 175.8  6.9  5.4  1.5  21  74.7  970.9 421  392  527  135  343  566  223
17 2006 179.4  3.6  2.4  1.2  33  40.2 1011.1 462  402  583  181  375  632  257
18 2007 184.8  5.4  4.8  0.6  11  61.8 1072.9 409  396  515  119  332  527  195
19 2008 189.0  4.2  3.3  0.9  21  49.3 1122.2 437  407  545  138  336  567  231
20 2009 192.6  3.6  3.3  0.3   8  43.2 1165.4 421  412  517  105  351  517  166
21 2010 196.5  3.9  3.6  0.3   7  47.7 1213.0 426  417  543  126  344  543  199
22 2011 200.7  4.2  3.3  0.9  21  52.4 1265.4 407  375  526  151  304  578  274
23 2012 205.5  4.8  3.3  1.5  31  61.3 1326.7 469  436  542  106  385  565  180
24 2013 208.5  3.0  2.7  0.3  10  39.0 1365.7 429  420  514   94  364  514  150
25 2014 210.9  2.4  2.1  0.3  12  31.6 1397.3 461  449  543   94  369  543  174
26 2015 214.2  3.3  2.1  1.2  36  44.1 1441.4 465  419  544  125  371  573  202
27 2016 216.6  2.4  1.8  0.6  25  32.5 1473.9 441  412  529  117  344  544  200

Core Length:  216.6 mm
Core Density: 412 kg/m3
Cross-sectional Density:  409 kg/m3
Early/Latewood Threshold: 500 kg/m3
Attenuation Constant: 3.16

ÄÄÄÄÄÄÄÄÄÄÄÄÄÄÄÄÄÄÄÄÄÄÄÄÄÄÄÄÄÄÄÄÄÄÄÄÄÄÄÄÄÄÄÄÄÄÄÄÄÄÄÄÄÄÄÄÄÄÄÄÄÄÄÄÄÄÄÄÄÄÄÄÄÄÄÄÄÄÄ
Core : 42
ÄÄÄÄÄÄÄÂÄÄÄÄÄÄÄÄÄÄÄÄÄÄÄÄÄÄÄÄÄÄÄÄÄÂÄÄÄÄÄÄÄÄÄÄÂÄÄÄÄÄÄÄÄÄÄÄÄÄÄÄÄÄÄÄÄÄÄÄÄÄÄÄÄÄÄÄÄÄÄ
       ³Widths (mm)              ³ Areas    ³ Densities (kg/m3)
       ³                         ³ (cmý)    ³
Ring   ³Outer Ring Erly Late   % ³Incr Total³Ring E/Wd L/Wd Unif  Min  Max  Rng
 # Year³ Rad.      Wood Wood  LW ³          ³mean mean mean
ÄÄÄÄÄÄÄÁÄÄÄÄÄÄÄÄÄÄÄÄÄÄÄÄÄÄÄÄÄÄÄÄÄÁÄÄÄÄÄÄÄÄÄÄÁÄÄÄÄÄÄÄÄÄÄÄÄÄÄÄÄÄÄÄÄÄÄÄÄÄÄÄÄÄÄÄÄÄÄ

 2 1990   7.9  7.9  6.9  0.0   0   2.0    2.0 425  425    0    0  379  496  117
 3 1991  16.6  8.7  8.7  0.0   0   6.7    8.7 409  409    0    0  357  489  132
 4 1992  33.1 16.5 16.2  0.3   1  25.8   34.4 401  399  515  116  330  515  185
 5 1993  47.8 14.7 13.5  1.2   8  37.4   71.8 388  376  515  139  331  526  195
 6 1994  60.7 12.9 12.6  0.3   2  44.0  115.8 401  398  501  103  329  501  172
 7 1995  72.1 11.4 10.8  0.6   5  47.6  163.3 400  391  552  161  316  558  242
 8 1996  85.3 13.2 10.8  2.4  18  65.3  228.6 382  343  556  213  289  608  319
 9 1997 100.6 15.3 13.2  2.1  13  89.4  317.9 397  372  555  183  319  605  286
10 1998 108.7  8.1  7.2  0.9  11  53.3  371.2 440  423  576  153  377  636  259
11 1999 113.2  4.5  3.9  0.6  13  31.4  402.6 461  447  552  105  395  581  186
12 2000 120.4  7.2  5.7  1.5  20  52.8  455.4 410  371  557  186  311  622  311
13 2001 125.5  5.1  4.5  0.6  11  39.4  494.8 398  383  510  127  326  512  186
14 2002 130.3  4.8  4.5  0.3   6  38.6  533.4 404  396  514  118  346  514  168
15 2003 133.3  3.0  2.1  0.9  30  24.8  558.2 470  429  565  136  406  589  183
16 2004 136.0  2.7  2.4  0.3  11  22.8  581.1 448  436  548  112  372  548  176
17 2005 139.3  3.3  3.0  0.3   9  28.5  609.6 409  396  538  142  335  538  203
18 2006 141.7  2.4  2.1  0.3  12  21.2  630.8 457  451  505   54  386  505  119
19 2007 143.5  1.8  1.8  0.0   0  16.1  646.9 418  418    0    0  374  485  111
20 2008 145.9  2.4  1.8  0.6  24  21.8  668.7 414  378  520  142  317  521  204
21 2009 147.7  1.8  1.2  0.6  33  16.6  685.3 455  415  537  122  383  545  162
22 2010 149.5  1.8  0.9  0.9  50  16.8  702.2 494  436  552  116  397  582  185
23 2011 152.2  2.7  1.8  0.9  33  25.6  727.7 456  416  534  118  332  547  215
24 2012 154.0  1.8  0.9  0.9  50  17.3  745.1 503  452  553  101  438  572  134
25 2013 157.0  3.0  2.4  0.6  20  29.3  774.4 439  423  501   78  327  503  176

Core Length:  156.0 mm
Core Density: 428 kg/m3
Cross-sectional Density:  418 kg/m3
Early/Latewood Threshold: 500 kg/m3
Attenuation Constant: 3.16

ÄÄÄÄÄÄÄÄÄÄÄÄÄÄÄÄÄÄÄÄÄÄÄÄÄÄÄÄÄÄÄÄÄÄÄÄÄÄÄÄÄÄÄÄÄÄÄÄÄÄÄÄÄÄÄÄÄÄÄÄÄÄÄÄÄÄÄÄÄÄÄÄÄÄÄÄÄÄÄ
Core : 45
ÄÄÄÄÄÄÄÂÄÄÄÄÄÄÄÄÄÄÄÄÄÄÄÄÄÄÄÄÄÄÄÄÄÂÄÄÄÄÄÄÄÄÄÄÂÄÄÄÄÄÄÄÄÄÄÄÄÄÄÄÄÄÄÄÄÄÄÄÄÄÄÄÄÄÄÄÄÄÄ
       ³Widths (mm)              ³ Areas    ³ Densities (kg/m3)
       ³                         ³ (cmý)    ³
Ring   ³Outer Ring Erly Late   % ³Incr Total³Ring E/Wd L/Wd Unif  Min  Max  Rng
 # Year³ Rad.      Wood Wood  LW ³          ³mean mean mean
ÄÄÄÄÄÄÄÁÄÄÄÄÄÄÄÄÄÄÄÄÄÄÄÄÄÄÄÄÄÄÄÄÄÁÄÄÄÄÄÄÄÄÄÄÁÄÄÄÄÄÄÄÄÄÄÄÄÄÄÄÄÄÄÄÄÄÄÄÄÄÄÄÄÄÄÄÄÄÄ

 3 1991  19.0 19.0 15.0  0.0   0  11.3   11.3 332  332    0    0  280  462  182
 4 1992  33.1 14.1 14.1  0.0   0  23.1   34.4 357  357    0    0  299  474  175
 5 1993  46.9 13.8 13.8  0.0   0  34.7   69.1 336  336    0    0  271  485  214
 6 1994  59.5 12.6 12.6  0.0   0  42.1  111.2 352  352    0    0  287  449  162
 7 1995  69.7 10.2  9.6  0.6   5  41.4  152.6 353  342  530  188  295  551  256
 8 1996  81.4 11.7 10.2  1.5  12  55.5  208.2 374  350  540  190  273  566  293
 9 1997  99.1 17.7 15.9  1.8  10 100.4  308.5 356  337  527  190  300  546  246
10 1998 109.6 10.5  9.3  1.2  11  68.8  377.4 412  392  574  182  337  654  317
11 1999 115.6  6.0  5.1  0.9  15  42.4  419.8 436  416  544  128  372  560  188
12 2000 125.5  9.9  9.6  0.3   3  75.0  494.8 362  357  518  161  295  518  223
13 2001 130.9  5.4  4.8  0.6  11  43.5  538.3 391  374  525  151  307  536  229
14 2002 138.7  7.8  6.9  0.9  11  66.1  604.4 390  372  533  161  320  547  227
15 2003 143.5  4.8  3.6  1.2  25  42.6  646.9 439  395  573  178  345  624  279
16 2004 147.1  3.6  3.0  0.6  16  32.9  679.8 443  422  549  127  378  572  194
17 2005 152.8  5.7  4.2  1.5  26  53.7  733.5 431  383  563  180  347  618  271
18 2006 155.8  3.0  2.1  0.9  30  29.1  762.6 466  424  565  141  372  598  226
19 2007 160.3  4.5  3.9  0.6  13  44.7  807.3 438  422  545  123  370  558  188
20 2008 164.2  3.9  3.0  0.9  23  39.8  847.0 427  394  539  145  331  543  212
21 2009 167.5  3.3  3.3  0.0   0  34.4  881.4 406  406    0    0  339  497  158
22 2010 169.3  1.8  1.5  0.3  16  19.0  900.5 454  443  507   64  386  507  121
23 2011 172.9  3.6  3.3  0.3   8  38.7  939.2 393  382  507  125  325  507  182
24 2012 175.3  2.4  2.1  0.3  12  26.3  965.4 441  431  516   85  376  516  140
25 2013 178.0  2.7  1.8  0.9  33  30.0  995.4 452  406  546  140  376  584  208
26 2014 181.0  3.0  2.1  0.9  30  33.8 1029.2 479  456  532   76  423  547  124
27 2015 183.7  2.7  1.8  0.9  33  30.9 1060.2 478  447  539   92  398  555  157
28 2016 185.5  1.8  1.5  0.3  16  20.9 1081.0 438  421  526  105  373  526  153

Core Length:  181.5 mm
Core Density: 409 kg/m3
Cross-sectional Density:  403 kg/m3
Early/Latewood Threshold: 500 kg/m3
Attenuation Constant: 3.16
