Repository: StevenDovey/Densiometry

# Densiometry

R reimplementation of the **EDITOR** data-processing pipeline for the
FRI Direct-Scanning X-Ray Densitometer (Cown & Clement 1983; system software
upgraded in the 1990s), maintained at BSI (formerly Forest Research Institute),
Rotorua, NZ.

---

## Background

The FRI densitometer uses a Fe-55 radioisotopic source and a scintillation
detector to measure wood density at 0.3 mm spatial resolution along machined
increment cores (2 mm thick, 5 mm increment).  Raw count data are written to
`.SCN` files by the SCANNA acquisition program.

The original **EDITOR** program reads `.SCN` files, lets the operator check and

File: trials completed/FR12_OtagoCoast_Sept_finished/Densitometry/Densitometer files/OCST42.DAT
File : C:\DENSITOM\OTAGOC~1\OCST42.DAT
Cores :
4
10
14
21
34
37
40
50
53
58
62
68
71

ÄÄÄÄÄÄÄÄÄÄÄÄÄÄÄÄÄÄÄÄÄÄÄÄÄÄÄÄÄÄÄÄÄÄÄÄÄÄÄÄÄÄÄÄÄÄÄÄÄÄÄÄÄÄÄÄÄÄÄÄÄÄÄÄÄÄÄÄÄÄÄÄÄÄÄÄÄÄÄ
Core : 4
ÄÄÄÄÄÄÄÂÄÄÄÄÄÄÄÄÄÄÄÄÄÄÄÄÄÄÄÄÄÄÄÄÄÂÄÄÄÄÄÄÄÄÄÄÂÄÄÄÄÄÄÄÄÄÄÄÄÄÄÄÄÄÄÄÄÄÄÄÄÄÄÄÄÄÄÄÄÄÄ
       ³Widths (mm)              ³ Areas    ³ Densities (kg/m3)
       ³                         ³ (cmý)    ³
Ring   ³Outer Ring Erly Late   % ³Incr Total³Ring E/Wd L/Wd Unif  Min  Max  Rng
 # Year³ Rad.      Wood Wood  LW ³          ³mean mean mean
ÄÄÄÄÄÄÄÁÄÄÄÄÄÄÄÄÄÄÄÄÄÄÄÄÄÄÄÄÄÄÄÄÄÁÄÄÄÄÄÄÄÄÄÄÁÄÄÄÄÄÄÄÄÄÄÄÄÄÄÄÄÄÄÄÄÄÄÄÄÄÄÄÄÄÄÄÄÄÄ

 1 1989   6.4  6.4  5.4  0.0   0   1.3    1.3 401  401    0    0  358  499  141
 2 1990  10.0  3.6  3.3  0.3   8   1.9    3.1 392  381  511  130  325  511  186
 3 1991  26.5 16.5 15.9  0.6   3  18.9   22.1 344  337  527  190  287  537  250
 4 1992  44.5 18.0 16.5  1.5   8  40.1   62.2 365  347  557  210  284  614  330
 5 1993  60.7 16.2 14.4  1.8  11  53.5  115.8 377  354  563  209  290  618  328
 6 1994  73.6 12.9 12.0  0.9   6  54.4  170.2 418  408  558  150  322  578  256
 7 1995  90.4 16.8 15.0  1.8  10  86.6  256.7 387  365  575  210  298  642  344
 8 1996 107.5 17.1 14.4  2.7  15 106.3  363.1 377  341  571  230  291  621  330
 9 1997 125.5 18.0 16.2  1.8  10 131.8  494.8 358  336  556  220  274  614  340
10 1998 136.6 11.1 10.2  0.9   8  91.4  586.2 402  382  626  244  320  660  340
11 1999 143.8  7.2  5.4  1.8  25  63.4  649.6 464  431  563  132  347  657  310
12 2000 155.8 12.0 11.1  0.9   7 112.9  762.6 370  357  532  175  296  548  252
13 2001 163.9  8.1  7.2  0.9  11  81.4  843.9 378  351  599  248  284  648  364
14 2002 171.4  7.5  6.9  0.6   8  79.0  922.9 385  366  593  227  298  601  303
15 2003 179.2  7.8  6.0  1.8  23  85.9 1008.8 421  370  592  222  326  668  342
16 2004 183.7  4.5  3.0  1.5  33  51.3 1060.2 478  437  559  122  366  606  240
17 2005 191.2  7.5  6.6  0.9  12  88.3 1148.5 392  369  561  192  320  617  297
18 2006 194.5  3.3  2.4  0.9  27  40.0 1188.5 477  423  619  196  381  667  286
19 2007 198.7  4.2  3.9  0.3   7  51.9 1240.4 435  423  587  164  385  587  202
20 2008 202.9  4.2  3.3  0.9  21  53.0 1293.3 429  395  553  158  306  583  277
21 2009 209.2  6.3  5.4  0.9  14  81.6 1374.9 402  381  531  150  302  583  281
22 2010 214.3  5.1  4.2  0.9  17  67.9 1442.8 431  398  587  189  330  674  344
23 2011 222.1  7.8  7.2  0.6   7 106.9 1549.7 371  353  584  231  300  614  314
24 2012 228.4  6.3  5.7  0.6   9  89.2 1638.9 430  417  553  136  349  594  245
25 2013 233.2  4.8  4.2  0.6  12  69.6 1708.5 410  379  626  247  295  670  375
26 2014 239.2  6.0  5.4  0.6  10  89.0 1797.5 421  401  597  196  318  633  315
27 2015 242.8  3.6  2.1  1.5  41  54.5 1852.0 492  448  554  106  407  599  192
28 2016 246.7  3.9  3.3  0.6  15  60.0 1912.0 426  409  521  112  334  534  200

Core Length:  245.7 mm
Core Density: 408 kg/m3
Cross-sectional Density:  404 kg/m3
Early/Latewood Threshold: 500 kg/m3
Attenuation Constant: 3.16

ÄÄÄÄÄÄÄÄÄÄÄÄÄÄÄÄÄÄÄÄÄÄÄÄÄÄÄÄÄÄÄÄÄÄÄÄÄÄÄÄÄÄÄÄÄÄÄÄÄÄÄÄÄÄÄÄÄÄÄÄÄÄÄÄÄÄÄÄÄÄÄÄÄÄÄÄÄÄÄ
Core : 10
ÄÄÄÄÄÄÄÂÄÄÄÄÄÄÄÄÄÄÄÄÄÄÄÄÄÄÄÄÄÄÄÄÄÂÄÄÄÄÄÄÄÄÄÄÂÄÄÄÄÄÄÄÄÄÄÄÄÄÄÄÄÄÄÄÄÄÄÄÄÄÄÄÄÄÄÄÄÄÄ
       ³Widths (mm)              ³ Areas    ³ Densities (kg/m3)
       ³                         ³ (cmý)    ³
Ring   ³Outer Ring Erly Late   % ³Incr Total³Ring E/Wd L/Wd Unif  Min  Max  Rng
 # Year³ Rad.      Wood Wood  LW ³          ³mean mean mean
ÄÄÄÄÄÄÄÁÄÄÄÄÄÄÄÄÄÄÄÄÄÄÄÄÄÄÄÄÄÄÄÄÄÁÄÄÄÄÄÄÄÄÄÄÁÄÄÄÄÄÄÄÄÄÄÄÄÄÄÄÄÄÄÄÄÄÄÄÄÄÄÄÄÄÄÄÄÄÄ

 2 1991  14.2 14.2 12.6  0.6   4   6.3    6.3 347  339  522  183  282  534  252
 3 1992  32.2 18.0 17.4  0.6   3  26.2   32.6 324  318  506  188  258  513  255
 4 1993  49.3 17.1 15.9  1.2   7  43.8   76.4 328  312  540  228  252  573  321
 5 1994  64.6 15.3 14.1  1.2   7  54.7  131.1 361  346  536  190  260  556  296
 6 1995  84.7 20.1 19.2  0.9   4  94.3  225.4 332  321  563  242  237  594  357
 7 1996 100.3 15.6 14.1  1.5   9  90.7  316.0 369  351  536  185  301  563  262
 8 1997 116.2 15.9 15.3  0.6   3 108.1  424.2 333  326  528  202  287  547  260
 9 1998 126.1  9.9  9.6  0.3   3  75.4  499.6 354  346  597  251  291  597  306
10 1999 132.4  6.3  5.7  0.6   9  51.2  550.7 418  404  548  144  309  565  256
11 2000 142.6 10.2  9.3  0.9   8  88.1  638.8 328  307  545  238  246  589  343
12 2001 150.1  7.5  6.6  0.9  12  69.0  707.8 349  322  554  232  263  582  319
13 2002 155.8  5.7  5.1  0.6  10  54.8  762.6 358  336  546  210  290  586  296
14 2003 162.1  6.3  5.1  1.2  19  62.9  825.5 389  339  603  264  277  655  378
15 2004 165.7  3.6  3.0  0.6  16  37.1  862.6 448  418  597  179  330  633  303
16 2005 172.6  6.9  6.0  0.9  13  73.3  935.9 384  361  535  174  305  560  255
17 2006 177.1  4.5  3.3  1.2  26  49.4  985.3 451  414  553  139  349  601  252
18 2007 179.5  2.4  2.1  0.3  12  26.9 1012.2 390  362  589  227  317  589  272
19 2008 183.7  4.2  3.3  0.9  21  47.9 1060.2 398  353  562  209  283  590  307
20 2009 188.5  4.8  4.2  0.6  12  56.1 1116.3 383  363  527  164  267  546  279
21 2010 192.4  3.9  3.3  0.6  15  46.7 1162.9 393  366  540  174  289  543  254
22 2011 197.8  5.4  5.1  0.3   5  66.2 1229.1 360  347  573  226  288  573  285
23 2012 202.0  4.2  3.0  1.2  28  52.8 1281.9 463  427  553  126  302  583  281
24 2013 205.3  3.3  3.0  0.3   9  42.2 1324.1 395  378  565  187  281  565  284
25 2014 209.5  4.2  3.6  0.6  14  54.7 1378.9 413  389  562  173  324  575  251
26 2015 212.2  2.7  1.8  0.9  33  35.8 1414.6 461  411  562  151  313  567  254
27 2016 215.2  3.0  2.7  0.3  10  40.3 1454.9 397  383  520  137  299  520  221

Core Length:  214.2 mm
Core Density: 381 kg/m3
Cross-sectional Density:  376 kg/m3
Early/Latewood Threshold: 500 kg/m3
Attenuation Constant: 3.16

ÄÄÄÄÄÄÄÄÄÄÄÄÄÄÄÄÄÄÄÄÄÄÄÄÄÄÄÄÄÄÄÄÄÄÄÄÄÄÄÄÄÄÄÄÄÄÄÄÄÄÄÄÄÄÄÄÄÄÄÄÄÄÄÄÄÄÄÄÄÄÄÄÄÄÄÄÄÄÄ
Core : 14
ÄÄÄÄÄÄÄÂÄÄÄÄÄÄÄÄÄÄÄÄÄÄÄÄÄÄÄÄÄÄÄÄÄÂÄÄÄÄÄÄÄÄÄÄÂÄÄÄÄÄÄÄÄÄÄÄÄÄÄÄÄÄÄÄÄÄÄÄÄÄÄÄÄÄÄÄÄÄÄ
       ³Widths (mm)              ³ Areas    ³ Densities (kg/m3)
       ³                         ³ (cmý)    ³
Ring   ³Outer Ring Erly Late   % ³Incr Total³Ring E/Wd L/Wd Unif  Min  Max  Rng
 # Year³ Rad.      Wood Wood  LW ³          ³mean mean mean
ÄÄÄÄÄÄÄÁÄÄÄÄÄÄÄÄÄÄÄÄÄÄÄÄÄÄÄÄÄÄÄÄÄÁÄÄÄÄÄÄÄÄÄÄÁÄÄÄÄÄÄÄÄÄÄÄÄÄÄÄÄÄÄÄÄÄÄÄÄÄÄÄÄÄÄÄÄÄÄ

 1 1989   2.7  2.7  2.7  0.0   0   0.2    0.2 394  394    0    0  313  492  179
 2 1990  13.5 10.8 10.8  0.0   0   5.5    5.7 356  356    0    0  273  480  207
 3 1991  22.5  9.0  9.0  0.0   0  10.2   15.9 358  358    0    0  294  477  183
 4 1992  40.2 17.7 14.4  3.3  18  34.9   50.8 422  397  528  131  290  558  268
 5 1993  61.2 21.0 20.4  0.6   2  66.9  117.7 370  366  514  148  266  517  251
 6 1994  72.0 10.8 10.5  0.3   2  45.2  162.9 360  355  510  155  283  510  227
 7 1995  90.9 18.9 18.3  0.6   3  96.7  259.6 354  348  539  191  252  565  313
 8 1996 107.7 16.8 15.3  1.5   8 104.8  364.4 356  341  509  168  247  523  276
 9 1997 124.2 16.5 15.0  1.5   9 120.2  484.6 351  331  546  215  266  578  312
10 1998 130.5  6.3  6.3  0.0   0  50.4  535.0 392  392    0    0  344  495  151
11 1999 135.0  4.5  3.9  0.6  13  37.5  572.6 379  353  551  198  306  563  257
12 2000 141.0  6.0  5.4  0.6  10  52.0  624.6 416  406  504   98  287  508  221
13 2001 148.2  7.2  6.9  0.3   4  65.4  690.0 335  327  508  181  268  508  240
14 2002 153.3  5.1  4.8  0.3   5  48.3  738.3 367  357  532  175  294  532  238
15 2003 157.5  4.2  4.2  0.0   0  41.0  779.3 351  351    0    0  308  487  179
16 2004 160.5  3.0  2.7  0.3  10  30.0  809.3 404  385  577  192  317  577  260
17 2005 162.0  1.5  1.2  0.3  20  15.2  824.5 450  429  535  106  360  535  175
18 2006 165.0  3.0  2.7  0.3  10  30.8  855.3 389  375  519  144  332  519  187
19 2007 166.2  1.2  1.2  0.0   0  12.5  867.8 445  445    0    0  354  498  144
20 2008 167.4  1.2  1.2  0.0   0  12.6  880.4 389  389    0    0  338  492  154
21 2009 169.2  1.8  1.8  0.0   0  19.0  899.4 402  402    0    0  325  490  165
22 2010 171.0  1.8  1.8  0.0   0  19.2  918.6 401  401    0    0  344  485  141
23 2011 171.9  0.9  0.9  0.0   0   9.7  928.3 440  440    0    0  383  496  113
24 2012 174.3  2.4  2.4  0.0   0  26.1  954.4 381  381    0    0  297  492  195
25 2013 175.5  1.2  0.6  0.6  50  13.2  967.6 467  410  525  115  404  527  123
26 2014 176.4  0.9  0.6  0.3  33   9.9  977.6 446  414  509   95  410  509   99
27 2015 177.0  0.6  0.6  0.0   0   6.7  984.2 488  488    0    0  487  489    2
28 2016 177.6  0.6  0.3  0.3  49   6.7  990.9 494  453  536   83  453  536   83

Core Length:  177.6 mm
Core Density: 398 kg/m3
Cross-sectional Density:  376 kg/m3
Early/Latewood Threshold: 500 kg/m3
Attenuation Constant: 3.16

ÄÄÄÄÄÄÄÄÄÄÄÄÄÄÄÄÄÄÄÄÄÄÄÄÄÄÄÄÄÄÄÄÄÄÄÄÄÄÄÄÄÄÄÄÄÄÄÄÄÄÄÄÄÄÄÄÄÄÄÄÄÄÄÄÄÄÄÄÄÄÄÄÄÄÄÄÄÄÄ
Core : 21
ÄÄÄÄÄÄÄÂÄÄÄÄÄÄÄÄÄÄÄÄÄÄÄÄÄÄÄÄÄÄÄÄÄÂÄÄÄÄÄÄÄÄÄÄÂÄÄÄÄÄÄÄÄÄÄÄÄÄÄÄÄÄÄÄÄÄÄÄÄÄÄÄÄÄÄÄÄÄÄ
       ³Widths (mm)              ³ Areas    ³ Densities (kg/m3)
       ³                         ³ (cmý)    ³
Ring   ³Outer Ring Erly Late   % ³Incr Total³Ring E/Wd L/Wd Unif  Min  Max  Rng
 # Year³ Rad.      Wood Wood  LW ³          ³mean mean mean
ÄÄÄÄÄÄÄÁÄÄÄÄÄÄÄÄÄÄÄÄÄÄÄÄÄÄÄÄÄÄÄÄÄÁÄÄÄÄÄÄÄÄÄÄÁÄÄÄÄÄÄÄÄÄÄÄÄÄÄÄÄÄÄÄÄÄÄÄÄÄÄÄÄÄÄÄÄÄÄ

 1 1990   5.4  5.4  5.4  0.0   0   0.9    0.9 369  369    0    0  336  414   78
 2 1991  19.8 14.4 14.4  0.0   0  11.4   12.3 318  318    0    0  259  459  200
 3 1992  36.6 16.8 16.5  0.3   1  29.8   42.1 325  321  517  196  250  517  267
 4 1993  49.8 13.2 12.9  0.3   2  35.8   77.9 314  309  524  215  239  524  285
 5 1994  62.4 12.6 12.6  0.0   0  44.4  122.3 349  349    0    0  258  491  233
 6 1995  80.4 18.0 17.7  0.3   1  80.8  203.1 317  313  511  198  238  511  273
 7 1996  93.3 12.9 12.6  0.3   2  70.4  273.5 328  323  546  223  248  546  298
 8 1997 105.9 12.6 12.3  0.3   2  78.9  352.3 318  313  522  209  259  522  263
 9 1998 112.8  6.9  6.6  0.3   4  47.4  399.7 360  351  553  202  290  553  263
10 1999 118.8  6.0  6.0  0.0   0  43.7  443.4 365  365    0    0  307  446  139
11 2000 125.1  6.3  6.3  0.0   0  48.3  491.7 307  307    0    0  260  436  176
12 2001 130.2  5.1  4.8  0.3   5  40.9  532.6 332  320  518  198  259  518  259
13 2002 135.6  5.4  5.4  0.0   0  45.1  577.7 337  337    0    0  282  486  204
14 2003 141.0  5.4  4.5  0.9  16  46.9  624.6 377  344  547  203  306  560  254
15 2004 144.6  3.6  3.3  0.3   8  32.3  656.9 414  405  518  113  354  518  164
16 2005 149.1  4.5  4.2  0.3   6  41.5  698.4 353  339  554  215  293  554  261
17 2006 152.4  3.3  2.4  0.9  27  31.3  729.7 424  385  526  141  348  563  215
18 2007 156.0  3.6  3.6  0.0   0  34.9  764.5 391  391    0    0  336  499  163
19 2008 158.7  2.7  1.8  0.9  33  26.7  791.2 415  352  542  190  320  564  244
20 2009 162.0  3.3  3.3  0.0   0  33.2  824.5 388  388    0    0  312  498  186
21 2010 165.3  3.3  3.0  0.3   9  33.9  858.4 422  408  567  159  348  567  219
22 2011 169.5  4.2  3.6  0.6  14  44.2  902.6 392  366  544  178  312  580  268
23 2012 173.1  3.6  3.3  0.3   8  38.7  941.3 431  422  536  114  354  536  182
24 2013 176.1  3.0  2.7  0.3  10  32.9  974.2 406  392  537  145  336  537  201
25 2014 179.7  3.6  3.3  0.3   8  40.2 1014.5 412  398  565  167  327  565  238
26 2015 181.8  2.1  1.2  0.9  42  23.8 1038.3 480  429  549  120  399  577  178
27 2016 183.3  1.5  1.2  0.3  20  17.2 1055.5 421  396  522  126  335  522  187

Core Length:  183.3 mm
Core Density: 372 kg/m3
Cross-sectional Density:  364 kg/m3
Early/Latewood Threshold: 500 kg/m3
Attenuation Constant: 3.16

ÄÄÄÄÄÄÄÄÄÄÄÄÄÄÄÄÄÄÄÄÄÄÄÄÄÄÄÄÄÄÄÄÄÄÄÄÄÄÄÄÄÄÄÄÄÄÄÄÄÄÄÄÄÄÄÄÄÄÄÄÄÄÄÄÄÄÄÄÄÄÄÄÄÄÄÄÄÄÄ
Core : 34
ÄÄÄÄÄÄÄÂÄÄÄÄÄÄÄÄÄÄÄÄÄÄÄÄÄÄÄÄÄÄÄÄÄÂÄÄÄÄÄÄÄÄÄÄÂÄÄÄÄÄÄÄÄÄÄÄÄÄÄÄÄÄÄÄÄÄÄÄÄÄÄÄÄÄÄÄÄÄÄ
       ³Widths (mm)              ³ Areas    ³ Densities (kg/m3)
       ³                         ³ (cmý)    ³
Ring   ³Outer Ring Erly Late   % ³Incr Total³Ring E/Wd L/Wd Unif  Min  Max  Rng
 # Year³ Rad.      Wood Wood  LW ³          ³mean mean mean
ÄÄÄÄÄÄÄÁÄÄÄÄÄÄÄÄÄÄÄÄÄÄÄÄÄÄÄÄÄÄÄÄÄÁÄÄÄÄÄÄÄÄÄÄÁÄÄÄÄÄÄÄÄÄÄÄÄÄÄÄÄÄÄÄÄÄÄÄÄÄÄÄÄÄÄÄÄÄÄ

 3 1991  25.3 25.3 15.3  0.0   0  20.1   20.1 341  341    0    0  281  455  174
 4 1992  43.6 18.3 18.3  0.0   0  39.6   59.7 364  364    0    0  305  495  190
 5 1993  62.2 18.6 18.6  0.0   0  61.8  121.5 332  332    0    0  272  491  219
 6 1994  82.3 20.1 19.5  0.6   2  91.2  212.8 354  350  504  154  265  508  243
 7 1995  94.9 12.6 12.0  0.6   4  70.1  282.9 356  348  527  179  283  529  246
 8 1996 104.2  9.3  9.3  0.0   0  58.2  341.1 355  355    0    0  281  492  211
 9 1997 117.1 12.9 12.3  0.6   4  89.7  430.8 339  331  509  178  285  514  229
10 1998 127.3 10.2  9.6  0.6   5  78.3  509.1 379  367  574  207  331  613  282
11 1999 133.6  6.3  6.0  0.3   4  51.6  560.7 413  406  556  150  360  556  196
12 2000 140.5  6.9  6.3  0.6   8  59.4  620.2 368  351  551  200  295  584  289
13 2001 146.5  6.0  5.7  0.3   5  54.1  674.3 383  373  584  211  321  584  263
14 2002 154.0  7.5  7.5  0.0   0  70.8  745.1 371  371    0    0  303  487  184
15 2003 159.7  5.7  3.9  1.8  31  56.2  801.2 438  383  557  174  335  631  296
16 2004 163.6  3.9  3.6  0.3   7  39.6  840.8 439  429  556  127  391  556  165
17 2005 169.9  6.3  5.7  0.6   9  66.0  906.9 400  382  576  194  321  592  271
18 2006 172.3  2.4  1.8  0.6  25  25.8  932.7 429  388  553  165  357  596  239
19 2007 177.7  5.4  4.8  0.6  11  59.4  992.0 418  400  562  162  335  622  287
20 2008 182.5  4.8  3.6  1.2  25  54.3 1046.3 434  402  529  127  347  580  233
21 2009 186.7  4.2  3.6  0.6  14  48.7 1095.1 428  409  544  135  352  554  202
22 2010 190.3  3.6  3.3  0.3   8  42.6 1137.7 441  430  561  131  344  561  217
23 2011 194.2  3.9  3.0  0.9  23  47.1 1184.8 439  409  540  131  326  573  247
24 2012 196.9  2.7  2.4  0.3  11  33.2 1218.0 448  433  563  130  372  563  191
25 2013 199.3  2.4  1.8  0.6  25  29.9 1247.9 454  425  542  117  358  552  194
26 2014 203.2  3.9  3.0  0.9  23  49.3 1297.2 462  436  546  110  390  625  235
27 2015 204.7  1.5  0.9  0.6  40  19.2 1316.4 500  480  530   50  458  554   96
28 2016 206.8  2.1  1.5  0.6  28  27.1 1343.5 447  386  601  215  340  606  266

Core Length:  196.8 mm
Core Density: 405 kg/m3
Cross-sectional Density:  395 kg/m3
Early/Latewood Threshold: 500 kg/m3
Attenuation Constant: 3.16

ÄÄÄÄÄÄÄÄÄÄÄÄÄÄÄÄÄÄÄÄÄÄÄÄÄÄÄÄÄÄÄÄÄÄÄÄÄÄÄÄÄÄÄÄÄÄÄÄÄÄÄÄÄÄÄÄÄÄÄÄÄÄÄÄÄÄÄÄÄÄÄÄÄÄÄÄÄÄÄ
Core : 37
ÄÄÄÄÄÄÄÂÄÄÄÄÄÄÄÄÄÄÄÄÄÄÄÄÄÄÄÄÄÄÄÄÄÂÄÄÄÄÄÄÄÄÄÄÂÄÄÄÄÄÄÄÄÄÄÄÄÄÄÄÄÄÄÄÄÄÄÄÄÄÄÄÄÄÄÄÄÄÄ
       ³Widths (mm)              ³ Areas    ³ Densities (kg/m3)
       ³                         ³ (cmý)    ³
Ring   ³Outer Ring Erly Late   % ³Incr Total³Ring E/Wd L/Wd Unif  Min  Max  Rng
 # Year³ Rad.      Wood Wood  LW ³          ³mean mean mean
ÄÄÄÄÄÄÄÁÄÄÄÄÄÄÄÄÄÄÄÄÄÄÄÄÄÄÄÄÄÄÄÄÄÁÄÄÄÄÄÄÄÄÄÄÁÄÄÄÄÄÄÄÄÄÄÄÄÄÄÄÄÄÄÄÄÄÄÄÄÄÄÄÄÄÄÄÄÄÄ

 1 1990   5.2  5.2  4.2  0.0   0   0.8    0.8 370  370    0    0  323  413   90
 2 1991  19.3 14.1 14.1  0.0   0  10.9   11.7 326  326    0    0  247  456  209
 3 1992  32.8 13.5 12.9  0.6   4  22.1   33.8 357  350  525  175  283  542  259
 4 1993  44.8 12.0 12.0  0.0   0  29.3   63.1 328  328    0    0  262  491  229
 5 1994  54.1  9.3  9.0  0.3   3  28.9   91.9 345  339  515  176  259  515  256
 6 1995  65.2 11.1 10.5  0.6   5  41.6  133.6 354  342  563  221  269  582  313
 7 1996  78.1 12.9 12.0  0.9   6  58.1  191.6 330  314  533  219  229  588  359
 8 1997  94.0 15.9 15.6  0.3   1  86.0  277.6 300  295  535  240  234  535  301
 9 1998 103.9  9.9  9.3  0.6   6  61.6  339.1 358  345  561  216  280  607  327
10 1999 109.9  6.0  5.7  0.3   5  40.3  379.4 376  368  520  152  313  520  207
11 2000 119.2  9.3  8.4  0.9   9  66.9  446.4 353  332  542  210  273  556  283
12 2001 126.4  7.2  7.2  0.0   0  55.6  501.9 335  335    0    0  252  464  212
13 2002 134.2  7.8  7.8  0.0   0  63.9  565.8 324  324    0    0  260  469  209
14 2003 139.9  5.7  5.1  0.6  10  49.1  614.9 376  351  581  230  297  602  305
15 2004 142.9  3.0  2.7  0.3  10  26.7  641.5 389  373  527  154  304  527  223
16 2005 147.4  4.5  3.9  0.6  13  41.0  682.6 373  346  548  202  277  573  296
17 2006 149.2  1.8  1.5  0.3  16  16.8  699.3 415  388  551  163  326  551  225
18 2007 152.5  3.3  3.3  0.0   0  31.3  730.6 372  372    0    0  292  458  166
19 2008 155.5  3.0  3.0  0.0   0  29.0  759.6 379  379    0    0  296  476  180
20 2009 158.8  3.3  3.3  0.0   0  32.6  792.2 382  382    0    0  298  474  176
21 2010 161.2  2.4  2.4  0.0   0  24.1  816.4 389  389    0    0  331  493  162
22 2011 165.1  3.9  3.6  0.3   7  40.0  856.3 373  360  526  166  288  526  238
23 2012 168.1  3.0  3.0  0.0   0  31.4  887.7 389  389    0    0  346  460  114
24 2013 170.8  2.7  2.7  0.0   0  28.7  916.5 365  365    0    0  293  457  164
25 2014 172.9  2.1  1.8  0.3  14  22.7  939.2 437  419  545  126  367  545  178
26 2015 175.0  2.1  1.8  0.3  14  23.0  962.1 432  417  521  104  314  521  207
27 2016 177.1  2.1  1.8  0.3  14  23.2  985.3 379  355  523  168  293  523  230

Core Length:  176.4 mm
Core Density: 366 kg/m3
Cross-sectional Density:  358 kg/m3
Early/Latewood Threshold: 500 kg/m3
Attenuation Constant: 3.16

ÄÄÄÄÄÄÄÄÄÄÄÄÄÄÄÄÄÄÄÄÄÄÄÄÄÄÄÄÄÄÄÄÄÄÄÄÄÄÄÄÄÄÄÄÄÄÄÄÄÄÄÄÄÄÄÄÄÄÄÄÄÄÄÄÄÄÄÄÄÄÄÄÄÄÄÄÄÄÄ
Core : 40
ÄÄÄÄÄÄÄÂÄÄÄÄÄÄÄÄÄÄÄÄÄÄÄÄÄÄÄÄÄÄÄÄÄÂÄÄÄÄÄÄÄÄÄÄÂÄÄÄÄÄÄÄÄÄÄÄÄÄÄÄÄÄÄÄÄÄÄÄÄÄÄÄÄÄÄÄÄÄÄ
       ³Widths (mm)              ³ Areas    ³ Densities (kg/m3)
       ³                         ³ (cmý)    ³
Ring   ³Outer Ring Erly Late   % ³Incr Total³Ring E/Wd L/Wd Unif  Min  Max  Rng
 # Year³ Rad.      Wood Wood  LW ³          ³mean mean mean
ÄÄÄÄÄÄÄÁÄÄÄÄÄÄÄÄÄÄÄÄÄÄÄÄÄÄÄÄÄÄÄÄÄÁÄÄÄÄÄÄÄÄÄÄÁÄÄÄÄÄÄÄÄÄÄÄÄÄÄÄÄÄÄÄÄÄÄÄÄÄÄÄÄÄÄÄÄÄÄ

 1 1989   3.0  3.0  3.0  0.0   0   0.3    0.3 374  374    0    0  258  482  224
 2 1990  13.8 10.8 10.8  0.0   0   5.7    6.0 372  372    0    0  268  495  227
 3 1991  31.8 18.0 18.0  0.0   0  25.8   31.8 313  313    0    0  249  492  243
 4 1992  48.0 16.2 15.6  0.6   3  40.6   72.4 332  324  529  205  257  539  282
 5 1993  62.4 14.4 14.4  0.0   0  49.9  122.3 308  308    0    0  252  471  219
 6 1994  75.0 12.6 12.0  0.6   4  54.4  176.7 358  350  519  169  272  530  258
 7 1995  91.8 16.8 16.2  0.6   3  88.0  264.7 337  329  554  225  252  578  326
 8 1996 107.1 15.3 13.5  1.8  11  95.6  360.4 362  339  534  195  291  609  318
 9 1997 124.2 17.1 15.0  2.1  12 124.3  484.6 357  331  536  205  298  580  282
10 1998 135.0 10.8 10.2  0.6   5  87.9  572.6 405  394  599  205  308  605  297
11 1999 143.7  8.7  8.4  0.3   3  76.2  648.7 412  407  552  145  328  552  224
12 2000 153.0  9.3  9.0  0.3   3  86.7  735.4 352  346  542  196  287  542  255
13 2001 159.0  6.0  5.7  0.3   5  58.8  794.2 380  371  534  163  306  534  228
14 2002 166.5  7.5  7.2  0.3   4  76.7  870.9 352  343  565  222  294  565  271
15 2003 171.9  5.4  4.2  1.2  22  57.4  928.3 421  382  558  176  346  635  289
16 2004 175.5  3.6  2.7  0.9  25  39.3  967.6 439  405  541  136  342  604  262
17 2005 182.4  6.9  6.0  0.9  13  77.6 1045.2 374  352  520  168  297  531  234
18 2006 186.6  4.2  3.9  0.3   7  48.7 1093.9 419  405  601  196  323  601  278
19 2007 189.9  3.3  2.7  0.6  18  39.0 1132.9 361  325  525  200  283  539  256
20 2008 194.1  4.2  4.2  0.0   0  50.7 1183.6 370  370    0    0  302  483  181
21 2009 197.1  3.0  3.0  0.0   0  36.9 1220.5 375  375    0    0  311  477  166
22 2010 200.4  3.3  3.3  0.0   0  41.2 1261.7 409  409    0    0  349  490  141
23 2011 204.9  4.5  3.9  0.6  13  57.3 1319.0 376  347  562  215  296  607  311
24 2012 208.8  3.9  3.6  0.3   7  50.7 1369.7 414  401  565  164  362  565  203
25 2013 212.1  3.3  3.0  0.3   9  43.6 1413.3 396  386  502  116  318  502  184
26 2014 216.0  3.9  3.6  0.3   7  52.5 1465.7 406  393  556  163  323  556  233
27 2015 218.1  2.1  2.1  0.0   0  28.6 1494.4 423  423    0    0  326  488  162
28 2016 219.9  1.8  1.8  0.0   0  24.8 1519.1 390  390    0    0  321  452  131

Core Length:  219.9 mm
Core Density: 378 kg/m3
Cross-sectional Density:  376 kg/m3
Early/Latewood Threshold: 500 kg/m3
Attenuation Constant: 3.16

ÄÄÄÄÄÄÄÄÄÄÄÄÄÄÄÄÄÄÄÄÄÄÄÄÄÄÄÄÄÄÄÄÄÄÄÄÄÄÄÄÄÄÄÄÄÄÄÄÄÄÄÄÄÄÄÄÄÄÄÄÄÄÄÄÄÄÄÄÄÄÄÄÄÄÄÄÄÄÄ
Core : 50
ÄÄÄÄÄÄÄÂÄÄÄÄÄÄÄÄÄÄÄÄÄÄÄÄÄÄÄÄÄÄÄÄÄÂÄÄÄÄÄÄÄÄÄÄÂÄÄÄÄÄÄÄÄÄÄÄÄÄÄÄÄÄÄÄÄÄÄÄÄÄÄÄÄÄÄÄÄÄÄ
       ³Widths (mm)              ³ Areas    ³ Densities (kg/m3)
       ³                         ³ (cmý)    ³
Ring   ³Outer Ring Erly Late   % ³Incr Total³Ring E/Wd L/Wd Unif  Min  Max  Rng
 # Year³ Rad.      Wood Wood  LW ³          ³mean mean mean
ÄÄÄÄÄÄÄÁÄÄÄÄÄÄÄÄÄÄÄÄÄÄÄÄÄÄÄÄÄÄÄÄÄÁÄÄÄÄÄÄÄÄÄÄÁÄÄÄÄÄÄÄÄÄÄÄÄÄÄÄÄÄÄÄÄÄÄÄÄÄÄÄÄÄÄÄÄÄÄ

 1 1990   6.3  6.3  6.3  0.0   0   1.2    1.2 342  342    0    0  247  397  150
 2 1991  20.7 14.4 14.4  0.0   0  12.2   13.5 306  306    0    0  247  441  194
 3 1992  38.4 17.7 17.7  0.0   0  32.9   46.3 319  319    0    0  248  477  229
 4 1993  55.8 17.4 17.4  0.0   0  51.5   97.8 326  326    0    0  250  471  221
 5 1994  72.0 16.2 15.6  0.6   3  65.0  162.9 376  371  509  138  295  514  219
 6 1995  90.6 18.6 17.4  1.2   6  95.0  257.9 377  367  531  164  296  553  257
 7 1996 108.6 18.0 15.6  2.4  13 112.6  370.5 387  366  529  163  307  548  241
 8 1997 126.9 18.3 17.4  0.9   4 135.4  505.9 358  349  522  173  290  551  261
 9 1998 135.3  8.4  7.8  0.6   7  69.2  575.1 399  390  509  119  312  519  207
10 1999 141.0  5.7  5.7  0.0   0  49.5  624.6 398  398    0    0  340  481  141
11 2000 149.4  8.4  7.2  1.2  14  76.6  701.2 373  346  534  188  287  556  269
12 2001 155.7  6.3  6.0  0.3   4  60.4  761.6 377  371  512  141  319  512  193
13 2002 162.0  6.3  6.0  0.3   4  62.9  824.5 366  358  511  153  296  511  215
14 2003 168.0  6.0  5.1  0.9  15  62.2  886.7 422  399  551  152  346  589  243
15 2004 172.8  4.8  3.6  1.2  24  51.4  938.1 459  439  519   80  385  548  163
16 2005 180.0  7.2  6.0  1.2  16  79.8 1017.9 389  356  552  196  297  610  313
17 2006 183.3  3.3  2.4  0.9  27  37.7 1055.5 445  412  533  121  345  566  221
18 2007 187.2  3.9  3.6  0.3   7  45.4 1100.9 395  380  570  190  328  570  242
19 2008 191.1  3.9  3.3  0.6  15  46.4 1147.3 407  386  520  134  314  539  225
20 2009 195.6  4.5  4.2  0.3   6  54.7 1202.0 405  394  561  167  297  561  264
21 2010 199.2  3.6  3.0  0.6  16  44.7 1246.6 416  394  527  133  323  554  231
22 2011 205.5  6.3  6.0  0.3   4  80.1 1326.7 366  358  542  184  285  542  257
23 2012 209.7  4.2  4.2  0.0   0  54.8 1381.5 413  413    0    0  344  496  152
24 2013 213.0  3.3  2.7  0.6  18  43.8 1425.3 407  376  545  169  324  581  257
25 2014 216.9  3.9  3.3  0.6  15  52.7 1478.0 408  389  512  123  321  523  202
26 2015 219.3  2.4  1.5  0.9  37  32.9 1510.9 450  413  512   99  311  518  207
27 2016 221.4  2.1  1.8  0.3  14  29.1 1539.9 398  380  508  128  303  508  205

Core Length:  221.7 mm
Core Density: 388 kg/m3
Cross-sectional Density:  388 kg/m3
Early/Latewood Threshold: 500 kg/m3
Attenuation Constant: 3.16

ÄÄÄÄÄÄÄÄÄÄÄÄÄÄÄÄÄÄÄÄÄÄÄÄÄÄÄÄÄÄÄÄÄÄÄÄÄÄÄÄÄÄÄÄÄÄÄÄÄÄÄÄÄÄÄÄÄÄÄÄÄÄÄÄÄÄÄÄÄÄÄÄÄÄÄÄÄÄÄ
Core : 53
ÄÄÄÄÄÄÄÂÄÄÄÄÄÄÄÄÄÄÄÄÄÄÄÄÄÄÄÄÄÄÄÄÄÂÄÄÄÄÄÄÄÄÄÄÂÄÄÄÄÄÄÄÄÄÄÄÄÄÄÄÄÄÄÄÄÄÄÄÄÄÄÄÄÄÄÄÄÄÄ
       ³Widths (mm)              ³ Areas    ³ Densities (kg/m3)
       ³                         ³ (cmý)    ³
Ring   ³Outer Ring Erly Late   % ³Incr Total³Ring E/Wd L/Wd Unif  Min  Max  Rng
 # Year³ Rad.      Wood Wood  LW ³          ³mean mean mean
ÄÄÄÄÄÄÄÁÄÄÄÄÄÄÄÄÄÄÄÄÄÄÄÄÄÄÄÄÄÄÄÄÄÁÄÄÄÄÄÄÄÄÄÄÁÄÄÄÄÄÄÄÄÄÄÄÄÄÄÄÄÄÄÄÄÄÄÄÄÄÄÄÄÄÄÄÄÄÄ

 1 1989   3.6  3.6  3.6  0.0   0   0.4    0.4 322  322    0    0  227  420  193
 2 1990  13.2  9.6  9.0  0.6   6   5.1    5.5 383  374  521  147  271  530  259
 3 1991  29.1 15.9  9.0  6.9  43  21.1   26.6 439  365  535  170  280  589  309
 4 1992  48.3 19.2 14.1  5.1  26  46.7   73.3 466  437  546  109  390  597  207
 5 1993  66.0 17.7 16.8  0.9   5  63.6  136.8 354  345  513  168  274  520  246
 6 1994  80.7 14.7 14.1  0.6   4  67.7  204.6 359  353  502  149  269  505  236
 7 1995  95.7 15.0 14.4  0.6   4  83.1  287.7 342  333  536  203  273  571  298
 8 1996 108.3 12.6 10.5  2.1  16  80.8  368.5 355  320  529  209  277  584  307
 9 1997 121.8 13.5 12.3  1.2   8  97.6  466.1 336  315  561  246  260  573  313
10 1998 132.3 10.5  9.9  0.6   5  83.8  549.9 373  364  528  164  279  546  267
11 1999 138.6  6.3  5.4  0.9  14  53.6  603.5 417  399  528  129  327  552  225
12 2000 145.5  6.9  6.3  0.6   8  61.6  665.1 353  336  534  198  277  569  292
13 2001 150.3  4.8  3.9  0.9  18  44.6  709.7 387  356  521  165  293  532  239
14 2002 155.7  5.4  5.1  0.3   5  51.9  761.6 357  348  508  160  300  508  208
15 2003 160.8  5.1  4.2  0.9  17  50.7  812.3 416  376  601  225  303  612  309
16 2004 164.1  3.3  2.7  0.6  18  33.7  846.0 446  425  540  115  320  554  234
17 2005 170.1  6.0  5.1  0.9  15  63.0  909.0 404  377  558  181  309  577  268
18 2006 173.1  3.0  2.7  0.3  10  32.3  941.3 431  416  569  153  342  569  227
19 2007 176.1  3.0  2.7  0.3  10  32.9  974.2 389  372  542  170  327  542  215
20 2008 179.7  3.6  2.4  1.2  33  40.2 1014.5 417  354  541  187  302  576  274
21 2009 183.0  3.3  2.7  0.6  18  37.6 1052.1 398  372  515  143  300  526  226
22 2010 185.7  2.7  2.1  0.6  22  31.3 1083.4 430  397  548  151  349  567  218
23 2011 191.4  5.7  5.1  0.6  10  67.5 1150.9 391  369  575  206  287  587  300
24 2012 195.6  4.2  3.3  0.9  21  51.1 1202.0 453  428  544  116  327  557  230
25 2013 198.6  3.0  2.1  0.9  30  37.2 1239.1 423  373  540  167  318  586  268
26 2014 201.9  3.3  2.7  0.6  18  41.5 1280.6 440  418  542  124  345  575  230
27 2015 204.3  2.4  1.5  0.9  37  30.6 1311.3 463  404  563  159  336  578  242
28 2016 206.4  2.1  1.8  0.3  14  27.1 1338.3 410  395  504  109  310  504  194

Core Length:  206.4 mm
Core Density: 398 kg/m3
Cross-sectional Density:  390 kg/m3
Early/Latewood Threshold: 500 kg/m3
Attenuation Constant: 3.16

ÄÄÄÄÄÄÄÄÄÄÄÄÄÄÄÄÄÄÄÄÄÄÄÄÄÄÄÄÄÄÄÄÄÄÄÄÄÄÄÄÄÄÄÄÄÄÄÄÄÄÄÄÄÄÄÄÄÄÄÄÄÄÄÄÄÄÄÄÄÄÄÄÄÄÄÄÄÄÄ
Core : 58
ÄÄÄÄÄÄÄÂÄÄÄÄÄÄÄÄÄÄÄÄÄÄÄÄÄÄÄÄÄÄÄÄÄÂÄÄÄÄÄÄÄÄÄÄÂÄÄÄÄÄÄÄÄÄÄÄÄÄÄÄÄÄÄÄÄÄÄÄÄÄÄÄÄÄÄÄÄÄÄ
       ³Widths (mm)              ³ Areas    ³ Densities (kg/m3)
       ³                         ³ (cmý)    ³
Ring   ³Outer Ring Erly Late   % ³Incr Total³Ring E/Wd L/Wd Unif  Min  Max  Rng
 # Year³ Rad.      Wood Wood  LW ³          ³mean mean mean
ÄÄÄÄÄÄÄÁÄÄÄÄÄÄÄÄÄÄÄÄÄÄÄÄÄÄÄÄÄÄÄÄÄÁÄÄÄÄÄÄÄÄÄÄÁÄÄÄÄÄÄÄÄÄÄÄÄÄÄÄÄÄÄÄÄÄÄÄÄÄÄÄÄÄÄÄÄÄÄ

 3 1991  13.7 13.7 11.7  0.0   0   5.9    5.9 343  343    0    0  281  492  211
 4 1992  30.8 17.1 16.5  0.6   3  23.9   29.8 363  357  526  169  285  540  255
 5 1993  45.8 15.0 14.7  0.3   1  36.1   65.9 340  337  518  181  261  518  257
 6 1994  57.2 11.4 10.8  0.6   5  36.9  102.8 385  376  540  164  312  575  263
 7 1995  69.5 12.3 11.7  0.6   4  49.0  151.7 384  374  586  212  304  613  309
 8 1996  80.9 11.4  9.6  1.8  15  53.9  205.6 365  332  544  212  267  583  316
 9 1997  91.7 10.8  9.6  1.2  11  58.6  264.2 351  327  546  219  274  598  324
10 1998  98.3  6.6  6.0  0.6   9  39.4  303.6 409  395  547  152  295  576  281
11 1999 102.2  3.9  3.6  0.3   7  24.6  328.1 443  437  511   74  338  511  173
12 2000 108.2  6.0  5.1  0.9  15  39.7  367.8 380  355  523  168  291  532  241
13 2001 111.8  3.6  3.0  0.6  16  24.9  392.7 406  378  547  169  314  552  238
14 2002 115.4  3.6  3.3  0.3   8  25.7  418.4 394  382  532  150  308  532  224
15 2003 118.4  3.0  2.1  0.9  30  22.0  440.4 480  435  586  151  407  625  218
16 2004 120.2  1.8  1.5  0.3  16  13.5  453.9 458  427  611  184  324  611  287
17 2005 123.5  3.3  2.7  0.6  18  25.3  479.2 411  379  559  180  325  582  257
18 2006 125.0  1.5  0.9  0.6  40  11.7  490.9 501  448  579  131  385  626  241
19 2007 127.1  2.1  2.1  0.0   0  16.6  507.5 399  399    0    0  348  496  148
20 2008 128.9  1.8  0.9  0.9  49  14.5  522.0 467  402  531  129  363  545  182
21 2009 130.4  1.5  0.6  0.9  60  12.2  534.2 489  450  515   65  414  529  115
22 2010 132.2  1.8  1.2  0.6  33  14.8  549.1 451  423  506   83  345  510  165
23 2011 132.8  0.6  0.0  0.6 100   5.0  554.0 515    0  515  515  504  526   22
24 2012 133.1  0.3  0.3  0.0   0   2.5  556.6 480  480    0    0  480  480    0
25 2013 133.7  0.6  0.3  0.3  49   5.0  561.6 485  443  527   84  443  527   84
26 2014 134.0  0.3  0.3  0.0   0   2.5  564.1 469  469    0    0  469  469    0
27 2015 134.6  0.6  0.3  0.3  49   5.1  569.2 481  455  507   52  455  507   52
28 2016 134.9  0.3  0.0  0.3  99   2.5  571.7 562    0  562  562  562  562    0

Core Length:  132.9 mm
Core Density: 431 kg/m3
Cross-sectional Density:  400 kg/m3
Early/Latewood Threshold: 500 kg/m3
Attenuation Constant: 3.16

ÄÄÄÄÄÄÄÄÄÄÄÄÄÄÄÄÄÄÄÄÄÄÄÄÄÄÄÄÄÄÄÄÄÄÄÄÄÄÄÄÄÄÄÄÄÄÄÄÄÄÄÄÄÄÄÄÄÄÄÄÄÄÄÄÄÄÄÄÄÄÄÄÄÄÄÄÄÄÄ
Core : 62
ÄÄÄÄÄÄÄÂÄÄÄÄÄÄÄÄÄÄÄÄÄÄÄÄÄÄÄÄÄÄÄÄÄÂÄÄÄÄÄÄÄÄÄÄÂÄÄÄÄÄÄÄÄÄÄÄÄÄÄÄÄÄÄÄÄÄÄÄÄÄÄÄÄÄÄÄÄÄÄ
       ³Widths (mm)              ³ Areas    ³ Densities (kg/m3)
       ³                         ³ (cmý)    ³
Ring   ³Outer Ring Erly Late   % ³Incr Total³Ring E/Wd L/Wd Unif  Min  Max  Rng
 # Year³ Rad.      Wood Wood  LW ³          ³mean mean mean
ÄÄÄÄÄÄÄÁÄÄÄÄÄÄÄÄÄÄÄÄÄÄÄÄÄÄÄÄÄÄÄÄÄÁÄÄÄÄÄÄÄÄÄÄÁÄÄÄÄÄÄÄÄÄÄÄÄÄÄÄÄÄÄÄÄÄÄÄÄÄÄÄÄÄÄÄÄÄÄ

 2 1991  15.4 15.4 14.1  0.3   1   7.5    7.5 366  362  511  149  300  511  211
 3 1992  34.3 18.9 18.3  0.6   3  29.5   37.0 397  393  509  116  329  512  183
 4 1993  51.1 16.8 16.8  0.0   0  45.1   82.0 358  358    0    0  295  465  170
 5 1994  66.4 15.3 15.0  0.3   1  56.5  138.5 377  373  554  181  297  554  257
 6 1995  85.6 19.2 17.7  1.5   7  91.7  230.2 381  366  559  193  290  596  306
 7 1996 100.9 15.3 12.9  2.4  15  89.6  319.8 380  348  553  205  282  598  316
 8 1997 116.8 15.9 14.4  1.5   9 108.7  428.6 379  363  525  162  314  574  260
 9 1998 127.0 10.2  8.4  1.8  17  78.1  506.7 459  438  562  124  389  627  238
10 1999 133.0  6.0  4.5  1.5  25  49.0  555.7 481  468  521   53  395  548  153
11 2000 142.0  9.0  7.8  1.2  13  77.8  633.5 425  404  560  156  331  620  289
12 2001 148.0  6.0  5.1  0.9  15  54.7  688.1 431  414  529  115  387  540  153
13 2002 156.4  8.4  8.4  0.0   0  80.3  768.5 402  402    0    0  341  499  158
14 2003 160.3  3.9  2.7  1.2  30  38.8  807.3 457  402  580  178  356  628  272
15 2004 163.3  3.0  2.1  0.9  30  30.5  837.8 464  428  547  119  393  584  191
16 2005 168.4  5.1  4.5  0.6  11  53.1  890.9 403  381  564  183  332  583  251
17 2006 170.8  2.4  2.1  0.3  12  25.6  916.5 431  417  535  118  348  535  187
18 2007 172.3  1.5  1.5  0.0   0  16.2  932.7 391  391    0    0  360  481  121
19 2008 175.3  3.0  2.4  0.6  20  32.8  965.4 425  397  537  140  334  543  209
20 2009 178.3  3.0  2.7  0.3  10  33.3  998.7 405  394  504  110  320  504  184
21 2010 180.1  1.8  1.5  0.3  16  20.3 1019.0 451  440  509   69  385  509  124
22 2011 184.6  4.5  4.2  0.3   6  51.6 1070.6 400  388  568  180  344  568  224
23 2012 187.0  2.4  1.8  0.6  25  28.0 1098.6 473  458  518   60  433  524   91
24 2013 189.4  2.4  1.8  0.6  24  28.4 1127.0 425  396  513  117  343  518  175
25 2014 192.7  3.3  3.0  0.3   9  39.6 1166.6 432  418  571  153  373  571  198
26 2015 194.5  1.8  1.5  0.3  16  21.9 1188.5 452  437  529   92  387  529  142
27 2016 196.3  1.8  1.5  0.3  16  22.1 1210.6 407  379  547  168  306  547  241

Core Length:  195.3 mm
Core Density: 417 kg/m3
Cross-sectional Density:  412 kg/m3
Early/Latewood Threshold: 500 kg/m3
Attenuation Constant: 3.16

ÄÄÄÄÄÄÄÄÄÄÄÄÄÄÄÄÄÄÄÄÄÄÄÄÄÄÄÄÄÄÄÄÄÄÄÄÄÄÄÄÄÄÄÄÄÄÄÄÄÄÄÄÄÄÄÄÄÄÄÄÄÄÄÄÄÄÄÄÄÄÄÄÄÄÄÄÄÄÄ
Core : 68
ÄÄÄÄÄÄÄÂÄÄÄÄÄÄÄÄÄÄÄÄÄÄÄÄÄÄÄÄÄÄÄÄÄÂÄÄÄÄÄÄÄÄÄÄÂÄÄÄÄÄÄÄÄÄÄÄÄÄÄÄÄÄÄÄÄÄÄÄÄÄÄÄÄÄÄÄÄÄÄ
       ³Widths (mm)              ³ Areas    ³ Densities (kg/m3)
       ³                         ³ (cmý)    ³
Ring   ³Outer Ring Erly Late   % ³Incr Total³Ring E/Wd L/Wd Unif  Min  Max  Rng
 # Year³ Rad.      Wood Wood  LW ³          ³mean mean mean
ÄÄÄÄÄÄÄÁÄÄÄÄÄÄÄÄÄÄÄÄÄÄÄÄÄÄÄÄÄÄÄÄÄÁÄÄÄÄÄÄÄÄÄÄÁÄÄÄÄÄÄÄÄÄÄÄÄÄÄÄÄÄÄÄÄÄÄÄÄÄÄÄÄÄÄÄÄÄÄ

 1 1989   7.5  7.5  6.3  1.2  16   1.8    1.8 416  394  529  135  272  575  303
 2 1990  20.1 12.6 12.6  0.0   0  10.9   12.7 409  409    0    0  297  479  182
 3 1991  29.1  9.0  9.0  0.0   0  13.9   26.6 332  332    0    0  273  452  179
 4 1992  48.3 19.2 18.3  0.9   4  46.7   73.3 351  343  523  180  278  543  265
 5 1993  65.4 17.1 16.8  0.3   1  61.1  134.4 362  360  502  142  292  502  210
 6 1994  81.3 15.9 15.0  0.9   5  73.3  207.6 390  382  528  146  278  552  274
 7 1995  98.4 17.1 16.2  0.9   5  96.5  304.2 358  345  594  249  279  620  341
 8 1996 112.2 13.8 12.3  1.5  10  91.3  395.5 373  352  552  200  287  582  295
 9 1997 127.8 15.6 14.4  1.2   7 117.6  513.1 349  333  538  205  293  552  259
10 1998 136.5  8.7  7.8  0.9  10  72.2  585.3 439  423  579  156  366  632  266
11 1999 141.3  4.8  4.5  0.3   6  41.9  627.2 429  424  506   82  348  506  158
12 2000 147.0  5.7  5.1  0.6  10  51.6  678.9 390  370  567  197  325  587  262
13 2001 152.1  5.1  4.5  0.6  11  47.9  726.8 384  359  575  216  303  628  325
14 2002 156.9  4.8  4.2  0.6  12  46.6  773.4 392  369  556  187  314  570  256
15 2003 160.8  3.9  3.0  0.9  23  38.9  812.3 431  385  583  198  346  612  266
16 2004 162.9  2.1  1.2  0.9  42  21.4  833.7 468  412  542  130  368  570  202
17 2005 166.5  3.6  2.7  0.9  25  37.3  870.9 428  378  578  200  342  654  312
18 2006 168.3  1.8  1.2  0.6  33  18.9  889.9 478  434  566  132  412  617  205
19 2007 171.9  3.6  3.3  0.3   8  38.5  928.3 447  431  625  194  362  625  263
20 2008 174.3  2.4  1.8  0.6  25  26.1  954.4 438  392  577  185  336  595  259
21 2009 177.3  3.0  2.4  0.6  20  33.1  987.6 397  361  540  179  318  549  231
22 2010 179.7  2.4  1.5  0.9  37  26.9 1014.5 478  421  573  152  357  605  248
23 2011 183.6  3.9  3.0  0.9  23  44.5 1059.0 424  383  561  178  317  603  286
24 2012 186.0  2.4  1.2  1.2  50  27.9 1086.9 510  436  584  148  390  633  243
25 2013 188.1  2.1  1.5  0.6  28  24.7 1111.5 468  412  608  196  373  640  267
26 2014 191.4  3.3  2.4  0.9  27  39.3 1150.9 471  432  577  145  357  641  284
27 2015 192.9  1.5  0.6  0.9  60  18.1 1169.0 510  424  567  143  354  637  283
28 2016 194.4  1.5  0.9  0.6  40  18.3 1187.3 469  399  574  175  348  581  233

Core Length:  194.4 mm
Core Density: 421 kg/m3
Cross-sectional Density:  404 kg/m3
Early/Latewood Threshold: 500 kg/m3
Attenuation Constant: 3.16

ÄÄÄÄÄÄÄÄÄÄÄÄÄÄÄÄÄÄÄÄÄÄÄÄÄÄÄÄÄÄÄÄÄÄÄÄÄÄÄÄÄÄÄÄÄÄÄÄÄÄÄÄÄÄÄÄÄÄÄÄÄÄÄÄÄÄÄÄÄÄÄÄÄÄÄÄÄÄÄ
Core : 71
ÄÄÄÄÄÄÄÂÄÄÄÄÄÄÄÄÄÄÄÄÄÄÄÄÄÄÄÄÄÄÄÄÄÂÄÄÄÄÄÄÄÄÄÄÂÄÄÄÄÄÄÄÄÄÄÄÄÄÄÄÄÄÄÄÄÄÄÄÄÄÄÄÄÄÄÄÄÄÄ
       ³Widths (mm)              ³ Areas    ³ Densities (kg/m3)
       ³                         ³ (cmý)    ³
Ring   ³Outer Ring Erly Late   % ³Incr Total³Ring E/Wd L/Wd Unif  Min  Max  Rng
 # Year³ Rad.      Wood Wood  LW ³          ³mean mean mean
ÄÄÄÄÄÄÄÁÄÄÄÄÄÄÄÄÄÄÄÄÄÄÄÄÄÄÄÄÄÄÄÄÄÁÄÄÄÄÄÄÄÄÄÄÁÄÄÄÄÄÄÄÄÄÄÄÄÄÄÄÄÄÄÄÄÄÄÄÄÄÄÄÄÄÄÄÄÄÄ

 3 1991  15.9 15.9 12.9  0.0   0   7.9    7.9 346  346    0    0  275  479  204
 4 1992  31.8 15.9 14.7  1.2   7  23.8   31.8 350  336  526  190  282  541  259
 5 1993  43.8 12.0 10.5  1.5  12  28.5   60.3 360  338  514  176  272  519  247
 6 1994  57.0 13.2 12.0  1.2   9  41.8  102.1 397  381  555  174  298  573  275
 7 1995  71.4 14.4 11.4  3.0  20  58.1  160.2 387  345  544  199  281  629  348
 8 1996  84.3 12.9 10.8  2.1  16  63.1  223.3 370  331  574  243  281  622  341
 9 1997  99.0 14.7 12.9  1.8  12  84.7  307.9 378  354  551  197  302  570  268
10 1998 108.9  9.9  8.1  1.8  18  64.7  372.6 445  419  562  143  362  649  287
11 1999 114.3  5.4  4.8  0.6  11  37.9  410.4 444  434  531   97  359  543  184
12 2000 121.2  6.9  6.3  0.6   8  51.0  461.5 401  387  547  160  322  582  260
13 2001 126.0  4.8  4.2  0.6  12  37.3  498.8 413  395  539  144  334  566  232
14 2002 131.1  5.1  4.8  0.3   5  41.2  540.0 400  391  549  158  326  549  223
15 2003 134.4  3.3  2.1  1.2  36  27.5  567.5 467  407  572  165  375  614  239
16 2004 136.2  1.8  0.9  0.9  49  15.3  582.8 483  430  536  106  404  555  151
17 2005 139.5  3.3  2.7  0.6  18  28.6  611.4 430  410  521  111  365  530  165
18 2006 141.3  1.8  1.2  0.6  33  15.9  627.2 488  464  537   73  426  571  145
19 2007 143.1  1.8  1.2  0.6  33  16.1  643.3 437  395  521  126  376  531  155
20 2008 145.2  2.1  1.5  0.6  28  19.0  662.3 472  421  599  178  365  603  238
21 2009 146.4  1.2  0.6  0.6  50  11.0  673.3 481  418  543  125  393  574  181
22 2010 147.3  0.9  0.3  0.6  66   8.3  681.6 518  487  533   46  487  557   70
23 2011 148.8  1.5  0.9  0.6  40  14.0  695.6 482  462  514   52  451  519   68
24 2012 149.4  0.6  0.0  0.6  99   5.6  701.2 530    0  530  530  520  541   21
25 2013 150.0  0.6  0.3  0.3  50   5.6  706.9 512  496  528   32  496  528   32
26 2014 150.3  0.3  0.0  0.3  99   2.8  709.7 568    0  568  568  568  568    0
27 2015 150.6  0.3  0.3  0.0   0   2.8  712.5 480  480    0    0  480  480    0
28 2016 150.9  0.3  0.3  0.0   0   2.8  715.4 477  477    0    0  477  477    0

Core Length:  147.9 mm
Core Density: 442 kg/m3
Cross-sectional Density:  414 kg/m3
Early/Latewood Threshold: 500 kg/m3
Attenuation Constant: 3.16
