Repository: StevenDovey/Densiometry

# Densiometry

R reimplementation of the **EDITOR** data-processing pipeline for the
FRI Direct-Scanning X-Ray Densitometer (Cown & Clement 1983; system software
upgraded in the 1990s), maintained at BSI (formerly Forest Research Institute),
Rotorua, NZ.

---

## Background

The FRI densitometer uses a Fe-55 radioisotopic source and a scintillation
detector to measure wood density at 0.3 mm spatial resolution along machined
increment cores (2 mm thick, 5 mm increment).  Raw count data are written to
`.SCN` files by the SCANNA acquisition program.

The original **EDITOR** program reads `.SCN` files, lets the operator check and

File: trials completed/FR12_OtagoCoast_Sept_finished/Densitometry/Densitometer files/OCST43~1.DAT
File : C:\DENSITOM\WORKING\OCST43~1.DAT
Cores :
4
9
23

ÄÄÄÄÄÄÄÄÄÄÄÄÄÄÄÄÄÄÄÄÄÄÄÄÄÄÄÄÄÄÄÄÄÄÄÄÄÄÄÄÄÄÄÄÄÄÄÄÄÄÄÄÄÄÄÄÄÄÄÄÄÄÄÄÄÄÄÄÄÄÄÄÄÄÄÄÄÄÄ
Core : 4
ÄÄÄÄÄÄÄÂÄÄÄÄÄÄÄÄÄÄÄÄÄÄÄÄÄÄÄÄÄÄÄÄÄÂÄÄÄÄÄÄÄÄÄÄÂÄÄÄÄÄÄÄÄÄÄÄÄÄÄÄÄÄÄÄÄÄÄÄÄÄÄÄÄÄÄÄÄÄÄ
       ³Widths (mm)              ³ Areas    ³ Densities (kg/m3)
       ³                         ³ (cmý)    ³
Ring   ³Outer Ring Erly Late   % ³Incr Total³Ring E/Wd L/Wd Unif  Min  Max  Rng
 # Year³ Rad.      Wood Wood  LW ³          ³mean mean mean
ÄÄÄÄÄÄÄÁÄÄÄÄÄÄÄÄÄÄÄÄÄÄÄÄÄÄÄÄÄÄÄÄÄÁÄÄÄÄÄÄÄÄÄÄÁÄÄÄÄÄÄÄÄÄÄÄÄÄÄÄÄÄÄÄÄÄÄÄÄÄÄÄÄÄÄÄÄÄÄ

 3 1992  19.7 19.7 14.1  0.6   3  12.2   12.2 337  330  520  190  287  522  235
 4 1993  37.1 17.4 16.2  1.2   6  31.0   43.2 351  339  510  171  296  516  220
 5 1994  58.7 21.6 21.3  0.3   1  65.0  108.2 330  327  510  183  275  510  235
 6 1995  77.9 19.2 18.0  1.2   6  82.4  190.6 340  329  517  188  278  521  243
 7 1996  98.9 21.0 20.4  0.6   2 116.6  307.3 348  342  560  218  274  578  304
 8 1997 118.4 19.5 18.6  0.9   4 133.1  440.4 335  327  517  190  285  530  245
 9 1998 136.7 18.3 17.4  0.9   4 146.7  587.1 346  337  528  191  280  532  252
10 1999 155.0 18.3 18.0  0.3   1 167.7  754.8 349  346  502  156  269  502  233
11 2000 171.8 16.8 16.5  0.3   1 172.5  927.2 322  318  509  191  271  509  238
12 2001 185.3 13.5 12.6  0.9   6 151.5 1078.7 336  323  519  196  261  524  263
13 2002 201.2 15.9 15.3  0.6   3 193.1 1271.8 324  316  515  199  260  516  256
14 2003 216.8 15.6 14.4  1.2   7 204.9 1476.6 352  337  535  198  261  550  289
15 2004 230.9 14.1 13.2  0.9   6 198.3 1674.9 400  391  536  145  331  566  235
16 2005 245.3 14.4 14.1  0.3   2 215.4 1890.4 344  340  513  173  274  513  239
17 2006 258.5 13.2 12.3  0.9   6 208.9 2099.3 398  387  536  149  309  557  248
18 2007 271.4 12.9 11.4  1.5  11 214.8 2314.0 392  374  530  156  322  544  222
19 2008 282.5 11.1 10.5  0.6   5 193.2 2507.2 385  377  528  151  316  555  239
20 2009 292.1  9.6  9.6  0.0   0 173.3 2680.5 359  359    0    0  300  496  196
21 2010 301.1  9.0  7.8  1.2  13 167.7 2848.2 392  371  534  163  313  566  253
22 2011 312.2 11.1  9.9  1.2  10 213.9 3062.1 356  336  519  183  283  542  259
23 2012 322.7 10.5  9.3  1.2  11 209.4 3271.5 402  383  552  169  337  591  254
24 2013 330.2  7.5  6.0  1.5  20 153.8 3425.3 400  366  535  169  334  573  239
25 2014 339.2  9.0  8.1  0.9  10 189.3 3614.6 390  375  518  143  340  531  191
26 2015 346.1  6.9  5.4  1.5  21 148.6 3763.2 471  438  589  151  353  630  277
27 2016 353.9  7.8  5.7  2.1  26 171.5 3934.7 461  414  589  175  346  658  312

Core Length:  349.2 mm
Core Density: 368 kg/m3
Cross-sectional Density:  373 kg/m3
Early/Latewood Threshold: 500 kg/m3
Attenuation Constant: 3.16

ÄÄÄÄÄÄÄÄÄÄÄÄÄÄÄÄÄÄÄÄÄÄÄÄÄÄÄÄÄÄÄÄÄÄÄÄÄÄÄÄÄÄÄÄÄÄÄÄÄÄÄÄÄÄÄÄÄÄÄÄÄÄÄÄÄÄÄÄÄÄÄÄÄÄÄÄÄÄÄ
Core : 9
ÄÄÄÄÄÄÄÂÄÄÄÄÄÄÄÄÄÄÄÄÄÄÄÄÄÄÄÄÄÄÄÄÄÂÄÄÄÄÄÄÄÄÄÄÂÄÄÄÄÄÄÄÄÄÄÄÄÄÄÄÄÄÄÄÄÄÄÄÄÄÄÄÄÄÄÄÄÄÄ
       ³Widths (mm)              ³ Areas    ³ Densities (kg/m3)
       ³                         ³ (cmý)    ³
Ring   ³Outer Ring Erly Late   % ³Incr Total³Ring E/Wd L/Wd Unif  Min  Max  Rng
 # Year³ Rad.      Wood Wood  LW ³          ³mean mean mean
ÄÄÄÄÄÄÄÁÄÄÄÄÄÄÄÄÄÄÄÄÄÄÄÄÄÄÄÄÄÄÄÄÄÁÄÄÄÄÄÄÄÄÄÄÁÄÄÄÄÄÄÄÄÄÄÄÄÄÄÄÄÄÄÄÄÄÄÄÄÄÄÄÄÄÄÄÄÄÄ

 6 1995  23.7 23.7 15.3  2.4  10  17.6   17.6 386  360  548  188  275  586  311
 7 1996  48.3 24.6 23.4  1.2   4  55.6   73.3 376  367  559  192  292  605  313
 8 1997  69.3 21.0 18.9  2.1  10  77.6  150.9 384  367  543  176  305  586  281
 9 1998  96.6 27.3 23.1  4.2  15 142.3  293.2 399  366  578  212  303  648  345
10 1999 120.9 24.3 23.4  0.9   3 166.0  459.2 378  373  526  153  305  537  232
11 2000 136.8 15.9 15.9  0.0   0 128.7  587.9 371  371    0    0  331  473  142
12 2001 151.2 14.4 14.1  0.3   2 130.3  718.2 369  366  515  149  317  515  198
13 2002 166.5 15.3 14.4  0.9   5 152.7  870.9 372  361  540  179  314  564  250
14 2003 178.8 12.3 10.8  1.5  12 133.4 1004.3 401  383  534  151  344  592  248
15 2004 189.0 10.2  6.6  3.6  35 117.9 1122.2 477  441  542  101  384  605  221
16 2005 205.5 16.5 14.7  1.8  10 204.5 1326.7 409  391  552  161  343  585  242
17 2006 217.8 12.3  9.0  3.3  26 163.6 1490.3 445  412  536  124  376  584  208
18 2007 228.9 11.1  9.3  1.8  16 155.8 1646.0 425  398  565  167  346  655  309
19 2008 240.3 11.4  9.3  2.1  18 168.0 1814.1 435  407  555  148  346  637  291
20 2009 252.6 12.3 11.4  0.9   7 190.5 2004.5 404  392  562  170  340  592  252
21 2010 264.3 11.7  9.9  1.8  15 190.0 2194.5 436  409  582  173  361  645  284
22 2011 276.3 12.0 11.4  0.6   5 203.8 2398.3 390  381  559  178  308  570  262
23 2012 289.8 13.5 12.0  1.5  11 240.1 2638.4 420  402  562  160  336  612  276
24 2013 298.5  8.7  6.6  2.1  24 160.8 2799.2 426  378  579  201  333  608  275
25 2014 310.8 12.3 10.2  2.1  17 235.4 3034.7 414  388  540  152  335  608  273
26 2015 319.8  9.0  5.4  3.6  40 178.3 3213.0 479  417  574  157  363  689  326
27 2016 328.2  8.4  6.9  1.5  17 171.0 3384.0 443  413  583  170  347  674  327

Core Length:  322.2 mm
Core Density: 410 kg/m3
Cross-sectional Density:  414 kg/m3
Early/Latewood Threshold: 500 kg/m3
Attenuation Constant: 3.16

ÄÄÄÄÄÄÄÄÄÄÄÄÄÄÄÄÄÄÄÄÄÄÄÄÄÄÄÄÄÄÄÄÄÄÄÄÄÄÄÄÄÄÄÄÄÄÄÄÄÄÄÄÄÄÄÄÄÄÄÄÄÄÄÄÄÄÄÄÄÄÄÄÄÄÄÄÄÄÄ
Core : 23
ÄÄÄÄÄÄÄÂÄÄÄÄÄÄÄÄÄÄÄÄÄÄÄÄÄÄÄÄÄÄÄÄÄÂÄÄÄÄÄÄÄÄÄÄÂÄÄÄÄÄÄÄÄÄÄÄÄÄÄÄÄÄÄÄÄÄÄÄÄÄÄÄÄÄÄÄÄÄÄ
       ³Widths (mm)              ³ Areas    ³ Densities (kg/m3)
       ³                         ³ (cmý)    ³
Ring   ³Outer Ring Erly Late   % ³Incr Total³Ring E/Wd L/Wd Unif  Min  Max  Rng
 # Year³ Rad.      Wood Wood  LW ³          ³mean mean mean
ÄÄÄÄÄÄÄÁÄÄÄÄÄÄÄÄÄÄÄÄÄÄÄÄÄÄÄÄÄÄÄÄÄÁÄÄÄÄÄÄÄÄÄÄÁÄÄÄÄÄÄÄÄÄÄÄÄÄÄÄÄÄÄÄÄÄÄÄÄÄÄÄÄÄÄÄÄÄÄ

 2 1991  14.9 14.9  9.9  0.0   0   7.0    7.0 342  342    0    0  287  464  177
 3 1992  29.3 14.4 14.4  0.0   0  20.0   27.0 350  350    0    0  305  498  193
 4 1993  44.0 14.7 14.7  0.0   0  33.9   60.8 357  357    0    0  307  487  180
 5 1994  61.1 17.1 17.1  0.0   0  56.5  117.3 354  354    0    0  302  445  143
 6 1995  77.3 16.2 15.0  1.2   7  70.4  187.7 387  376  529  153  319  537  218
 7 1996 100.1 22.8 21.6  1.2   5 127.1  314.8 383  374  545  171  295  562  267
 8 1997 123.2 23.1 21.0  2.1   9 162.1  476.8 403  392  518  126  342  545  203
 9 1998 143.9 20.7 18.3  2.4  11 173.7  650.5 413  396  542  146  363  567  204
10 1999 163.4 19.5 17.7  1.8   9 188.3  838.8 406  390  558  168  332  592  260
11 2000 178.4 15.0 14.1  0.9   6 161.1  999.9 369  358  544  186  317  556  239
12 2001 192.8 14.4 12.0  2.4  16 167.9 1167.8 380  349  532  183  295  569  274
13 2002 207.5 14.7 13.8  0.9   6 184.9 1352.7 358  347  527  180  299  546  247
14 2003 220.4 12.9 11.1  1.8  13 173.4 1526.1 391  365  553  188  304  589  285
15 2004 232.4 12.0 10.8  1.2  10 170.7 1696.8 418  404  547  143  331  563  232
16 2005 247.1 14.7 13.5  1.2   8 221.4 1918.2 367  352  535  183  311  578  267
17 2006 256.7  9.6  6.3  3.3  34 151.9 2070.1 438  386  538  152  347  584  237
18 2007 266.0  9.3  8.1  1.2  12 152.7 2222.9 397  372  564  192  320  606  286
19 2008 273.2  7.2  6.9  0.3   4 122.0 2344.8 391  382  594  212  296  594  298
20 2009 281.3  8.1  7.8  0.3   3 141.1 2485.9 354  347  555  208  287  555  268
21 2010 288.8  7.5  6.9  0.6   8 134.3 2620.3 371  358  529  171  300  549  249
22 2011 298.1  9.3  9.0  0.3   3 171.5 2791.7 350  344  540  196  269  540  271
23 2012 307.4  9.3  8.7  0.6   6 176.9 2968.6 382  371  546  175  298  563  265
24 2013 312.8  5.4  4.5  0.9  16 105.2 3073.9 402  373  547  174  317  560  243
25 2014 318.8  6.0  5.4  0.6  10 119.1 3192.9 370  354  512  158  294  525  231
26 2015 322.7  3.9  3.0  0.9  23  78.6 3271.5 433  395  559  164  313  589  276
27 2016 326.3  3.6  3.0  0.6  16  73.4 3344.9 409  375  580  205  305  582  277

Core Length:  321.3 mm
Core Density: 383 kg/m3
Cross-sectional Density:  386 kg/m3
Early/Latewood Threshold: 500 kg/m3
Attenuation Constant: 3.16

File: trials completed/FR12_OtagoCoast_Sept_finished/Densitometry/Densitometer files/OCST48.DAT
File : C:\DENSITOM\OTAGOC~1\OCST48.DAT
Cores :
2
10
14
16
31
36
40
41
43

ÄÄÄÄÄÄÄÄÄÄÄÄÄÄÄÄÄÄÄÄÄÄÄÄÄÄÄÄÄÄÄÄÄÄÄÄÄÄÄÄÄÄÄÄÄÄÄÄÄÄÄÄÄÄÄÄÄÄÄÄÄÄÄÄÄÄÄÄÄÄÄÄÄÄÄÄÄÄÄ
Core : 2
ÄÄÄÄÄÄÄÂÄÄÄÄÄÄÄÄÄÄÄÄÄÄÄÄÄÄÄÄÄÄÄÄÄÂÄÄÄÄÄÄÄÄÄÄÂÄÄÄÄÄÄÄÄÄÄÄÄÄÄÄÄÄÄÄÄÄÄÄÄÄÄÄÄÄÄÄÄÄÄ
       ³Widths (mm)              ³ Areas    ³ Densities (kg/m3)
       ³                         ³ (cmý)    ³
Ring   ³Outer Ring Erly Late   % ³Incr Total³Ring E/Wd L/Wd Unif  Min  Max  Rng
 # Year³ Rad.      Wood Wood  LW ³          ³mean mean mean
ÄÄÄÄÄÄÄÁÄÄÄÄÄÄÄÄÄÄÄÄÄÄÄÄÄÄÄÄÄÄÄÄÄÁÄÄÄÄÄÄÄÄÄÄÁÄÄÄÄÄÄÄÄÄÄÄÄÄÄÄÄÄÄÄÄÄÄÄÄÄÄÄÄÄÄÄÄÄÄ

 1 1990   7.8  7.8  7.8  0.0   0   1.9    1.9 375  375    0    0  308  474  166
 2 1991  23.7 15.9 15.9  0.0   0  15.7   17.6 328  328    0    0  246  484  238
 3 1992  40.2 16.5 15.9  0.6   3  33.1   50.8 349  342  525  183  281  546  265
 4 1993  57.6 17.4 16.5  0.9   5  53.5  104.2 353  344  503  159  284  504  220
 5 1994  75.9 18.3 17.4  0.9   4  76.8  181.0 363  355  520  165  297  542  245
 6 1995  89.7 13.8 12.3  1.5  10  71.8  252.8 394  371  582  211  317  611  294
 7 1996 105.6 15.9 12.6  3.3  20  97.6  350.3 399  363  538  175  307  579  272
 8 1997 125.1 19.5 17.7  1.8   9 141.3  491.7 376  358  555  197  277  586  309
 9 1998 144.3 19.2 16.2  3.0  15 162.5  654.2 418  386  589  203  323  630  307
10 1999 159.3 15.0 13.8  1.2   8 143.1  797.2 404  389  584  195  329  620  291
11 2000 173.1 13.8 11.7  2.1  15 144.1  941.3 406  374  582  208  303  637  334
12 2001 185.7 12.6  9.9  2.7  21 142.0 1083.4 429  384  597  213  327  641  314
13 2002 201.3 15.6 12.9  2.7  17 189.7 1273.0 413  385  548  163  326  600  274
14 2003 213.6 12.3  8.4  3.9  31 160.3 1433.4 455  400  573  173  359  657  298
15 2004 224.1 10.5  7.5  3.0  28 144.4 1577.7 484  453  563  110  393  605  212
16 2005 236.4 12.3  9.6  2.7  21 177.9 1755.7 429  391  566  175  346  671  325
17 2006 244.2  7.8  4.5  3.3  42 117.8 1873.4 502  432  596  164  390  670  280
18 2007 252.6  8.4  6.3  2.1  25 131.1 2004.5 451  407  583  176  364  650  286
19 2008 261.0  8.4  5.1  3.3  39 135.5 2140.1 446  373  559  186  332  638  306
20 2009 270.0  9.0  6.6  2.4  26 150.1 2290.2 434  391  551  160  326  637  311
21 2010 278.1  8.1  6.0  2.1  25 139.5 2429.7 449  402  586  184  356  655  299
22 2011 286.8  8.7  6.9  1.8  20 154.4 2584.1 417  373  584  211  319  649  330
23 2012 295.2  8.4  6.0  2.4  28 153.6 2737.7 472  428  581  153  372  679  307
24 2013 302.7  7.5  5.7  1.8  24 140.9 2878.6 455  408  602  194  368  654  286
25 2014 308.7  6.0  4.2  1.8  30 115.2 2993.8 452  406  559  153  354  639  285
26 2015 312.6  3.9  2.4  1.5  38  76.1 3069.9 490  432  584  152  398  660  262
27 2016 316.5  3.9  3.3  0.6  15  77.1 3147.0 455  429  596  167  367  620  253

Core Length:  316.5 mm
Core Density: 422 kg/m3
Cross-sectional Density:  431 kg/m3
Early/Latewood Threshold: 500 kg/m3
Attenuation Constant: 3.16

ÄÄÄÄÄÄÄÄÄÄÄÄÄÄÄÄÄÄÄÄÄÄÄÄÄÄÄÄÄÄÄÄÄÄÄÄÄÄÄÄÄÄÄÄÄÄÄÄÄÄÄÄÄÄÄÄÄÄÄÄÄÄÄÄÄÄÄÄÄÄÄÄÄÄÄÄÄÄÄ
Core : 10
ÄÄÄÄÄÄÄÂÄÄÄÄÄÄÄÄÄÄÄÄÄÄÄÄÄÄÄÄÄÄÄÄÄÂÄÄÄÄÄÄÄÄÄÄÂÄÄÄÄÄÄÄÄÄÄÄÄÄÄÄÄÄÄÄÄÄÄÄÄÄÄÄÄÄÄÄÄÄÄ
       ³Widths (mm)              ³ Areas    ³ Densities (kg/m3)
       ³                         ³ (cmý)    ³
Ring   ³Outer Ring Erly Late   % ³Incr Total³Ring E/Wd L/Wd Unif  Min  Max  Rng
 # Year³ Rad.      Wood Wood  LW ³          ³mean mean mean
ÄÄÄÄÄÄÄÁÄÄÄÄÄÄÄÄÄÄÄÄÄÄÄÄÄÄÄÄÄÄÄÄÄÁÄÄÄÄÄÄÄÄÄÄÁÄÄÄÄÄÄÄÄÄÄÄÄÄÄÄÄÄÄÄÄÄÄÄÄÄÄÄÄÄÄÄÄÄÄ

 5 1994  19.5 19.5 16.2  0.3   1  11.9   11.9 349  346  517  171  290  517  227
 6 1995  41.1 21.6 20.1  1.5   6  41.1   53.1 371  359  525  166  298  533  235
 7 1996  62.7 21.6 20.4  1.2   5  70.4  123.5 378  367  558  191  312  595  283
 8 1997  85.8 23.1 21.9  1.2   5 107.8  231.3 357  349  519  170  268  528  260
 9 1998 111.3 25.5 22.2  3.3  12 157.9  389.2 394  370  553  183  316  588  272
10 1999 130.5 19.2 17.4  1.8   9 145.9  535.0 406  390  566  176  327  585  258
11 2000 147.9 17.4 15.9  1.5   8 152.2  687.2 367  347  583  236  294  608  314
12 2001 163.8 15.9 13.5  2.4  15 155.7  842.9 384  355  544  189  315  575  260
13 2002 178.5 14.7 13.5  1.2   8 158.1 1001.0 376  362  536  174  295  559  264
14 2003 191.7 13.2 10.2  3.0  22 153.5 1154.5 419  378  562  184  325  622  297
15 2004 204.3 12.6 10.2  2.4  19 156.8 1311.3 440  420  524  104  339  552  213
16 2005 220.2 15.9 14.4  1.5   9 212.0 1523.3 367  348  547  199  291  568  277
17 2006 226.8  6.6  4.8  1.8  27  92.7 1616.0 430  382  558  176  341  593  252
18 2007 234.6  7.8  6.9  0.9  11 113.1 1729.0 390  367  568  201  324  603  279
19 2008 242.7  8.1  6.3  1.8  22 121.5 1850.5 410  367  561  194  306  620  314
20 2009 251.4  8.7  7.8  0.9  10 135.0 1985.5 394  378  532  154  307  544  237
21 2010 258.9  7.5  6.9  0.6   7 120.2 2105.8 397  384  552  168  302  590  288
22 2011 269.4 10.5  9.9  0.6   5 174.3 2280.1 349  340  510  170  273  511  238
23 2012 276.9  7.5  6.9  0.6   8 128.7 2408.8 408  392  595  203  329  608  279
24 2013 281.7  4.8  4.2  0.6  12  84.2 2493.0 407  377  615  238  300  618  318
25 2014 287.4  5.7  5.4  0.3   5 101.9 2594.9 374  365  532  167  299  532  233
26 2015 291.0  3.6  2.7  0.9  25  65.4 2660.3 432  397  539  142  309  559  250
27 2016 294.6  3.6  3.0  0.6  16  66.2 2726.6 403  374  548  174  287  560  273

Core Length:  291.6 mm
Core Density: 391 kg/m3
Cross-sectional Density:  391 kg/m3
Early/Latewood Threshold: 500 kg/m3
Attenuation Constant: 3.16

ÄÄÄÄÄÄÄÄÄÄÄÄÄÄÄÄÄÄÄÄÄÄÄÄÄÄÄÄÄÄÄÄÄÄÄÄÄÄÄÄÄÄÄÄÄÄÄÄÄÄÄÄÄÄÄÄÄÄÄÄÄÄÄÄÄÄÄÄÄÄÄÄÄÄÄÄÄÄÄ
Core : 14
ÄÄÄÄÄÄÄÂÄÄÄÄÄÄÄÄÄÄÄÄÄÄÄÄÄÄÄÄÄÄÄÄÄÂÄÄÄÄÄÄÄÄÄÄÂÄÄÄÄÄÄÄÄÄÄÄÄÄÄÄÄÄÄÄÄÄÄÄÄÄÄÄÄÄÄÄÄÄÄ
       ³Widths (mm)              ³ Areas    ³ Densities (kg/m3)
       ³                         ³ (cmý)    ³
Ring   ³Outer Ring Erly Late   % ³Incr Total³Ring E/Wd L/Wd Unif  Min  Max  Rng
 # Year³ Rad.      Wood Wood  LW ³          ³mean mean mean
ÄÄÄÄÄÄÄÁÄÄÄÄÄÄÄÄÄÄÄÄÄÄÄÄÄÄÄÄÄÄÄÄÄÁÄÄÄÄÄÄÄÄÄÄÁÄÄÄÄÄÄÄÄÄÄÄÄÄÄÄÄÄÄÄÄÄÄÄÄÄÄÄÄÄÄÄÄÄÄ

 3 1992  19.9 19.9 15.9  0.0   0  12.4   12.4 349  349    0    0  260  488  228
 4 1993  32.5 12.6 12.6  0.0   0  20.7   33.2 356  356    0    0  268  477  209
 5 1994  50.5 18.0 17.4  0.6   3  46.9   80.1 340  334  520  186  279  524  245
 6 1995  72.1 21.6 20.7  0.9   4  83.2  163.3 369  363  506  143  293  513  220
 7 1996  88.9 16.8 15.9  0.9   5  85.0  248.3 365  357  511  154  295  518  223
 8 1997 105.4 16.5 15.6  0.9   5 100.7  349.0 346  335  530  195  285  533  248
 9 1998 122.2 16.8 14.7  2.1  12 120.1  469.1 388  369  524  155  302  543  241
10 1999 136.0 13.8 12.3  1.5  10 111.9  581.1 398  383  526  143  302  543  241
11 2000 150.1 14.1 13.2  0.9   6 126.7  707.8 345  332  532  200  257  538  281
12 2001 158.5  8.4  7.5  0.9  10  81.4  789.2 357  333  558  225  274  594  320
13 2002 167.5  9.0  9.0  0.0   0  92.2  881.4 348  348    0    0  284  479  195
14 2003 173.8  6.3  5.7  0.6   9  67.6  949.0 368  346  582  236  279  611  332
15 2004 178.0  4.2  4.2  0.0   0  46.4  995.4 393  393    0    0  315  482  167
16 2005 184.6  6.6  6.0  0.6   9  75.2 1070.6 363  348  513  165  273  521  248
17 2006 188.2  3.6  3.0  0.6  16  42.2 1112.7 431  397  599  202  318  612  294
18 2007 192.7  4.5  3.9  0.6  13  53.8 1166.6 397  379  517  138  346  525  179
19 2008 196.6  3.9  3.3  0.6  15  47.7 1214.3 412  388  544  156  319  547  228
20 2009 200.8  4.2  3.6  0.6  14  52.4 1266.7 424  402  557  155  317  586  269
21 2010 203.5  2.7  2.1  0.6  22  34.3 1301.0 421  396  511  115  343  518  175
22 2011 208.3  4.8  4.2  0.6  12  62.1 1363.1 416  398  544  146  307  572  265
23 2012 212.5  4.2  3.6  0.6  14  55.5 1418.6 437  419  547  128  347  556  209
24 2013 215.8  3.3  2.4  0.9  27  44.4 1463.0 431  382  562  180  342  606  264
25 2014 219.7  3.9  2.1  1.8  46  53.4 1516.4 450  378  533  155  323  575  252
26 2015 222.4  2.7  2.1  0.6  22  37.5 1553.9 441  413  539  126  352  546  194
27 2016 224.2  1.8  1.2  0.6  33  25.3 1579.1 434  379  546  167  321  547  226

Core Length:  220.2 mm
Core Density: 391 kg/m3
Cross-sectional Density:  384 kg/m3
Early/Latewood Threshold: 500 kg/m3
Attenuation Constant: 3.16

ÄÄÄÄÄÄÄÄÄÄÄÄÄÄÄÄÄÄÄÄÄÄÄÄÄÄÄÄÄÄÄÄÄÄÄÄÄÄÄÄÄÄÄÄÄÄÄÄÄÄÄÄÄÄÄÄÄÄÄÄÄÄÄÄÄÄÄÄÄÄÄÄÄÄÄÄÄÄÄ
Core : 16
ÄÄÄÄÄÄÄÂÄÄÄÄÄÄÄÄÄÄÄÄÄÄÄÄÄÄÄÄÄÄÄÄÄÂÄÄÄÄÄÄÄÄÄÄÂÄÄÄÄÄÄÄÄÄÄÄÄÄÄÄÄÄÄÄÄÄÄÄÄÄÄÄÄÄÄÄÄÄÄ
       ³Widths (mm)              ³ Areas    ³ Densities (kg/m3)
       ³                         ³ (cmý)    ³
Ring   ³Outer Ring Erly Late   % ³Incr Total³Ring E/Wd L/Wd Unif  Min  Max  Rng
 # Year³ Rad.      Wood Wood  LW ³          ³mean mean mean
ÄÄÄÄÄÄÄÁÄÄÄÄÄÄÄÄÄÄÄÄÄÄÄÄÄÄÄÄÄÄÄÄÄÁÄÄÄÄÄÄÄÄÄÄÁÄÄÄÄÄÄÄÄÄÄÄÄÄÄÄÄÄÄÄÄÄÄÄÄÄÄÄÄÄÄÄÄÄÄ

 4 1993  27.1 27.1 20.1  0.0   0  23.1   23.1 382  382    0    0  325  479  154
 5 1994  47.2 20.1 20.1  0.0   0  46.9   70.0 374  374    0    0  316  487  171
 6 1995  65.8 18.6 18.6  0.0   0  66.0  136.0 358  358    0    0  283  487  204
 7 1996  77.5 11.7 10.8  0.9   7  52.7  188.7 392  380  535  155  323  541  218
 8 1997  94.3 16.8 15.6  1.2   7  90.7  279.4 377  367  516  149  305  524  219
 9 1998 115.9 21.6 20.4  1.2   5 142.6  422.0 385  377  533  156  317  560  243
10 1999 133.3 17.4 16.5  0.9   5 136.2  558.2 381  374  510  136  312  524  212
11 2000 145.6 12.3 11.4  0.9   7 107.8  666.0 392  379  558  179  306  595  289
12 2001 160.6 15.0 12.6  2.4  16 144.3  810.3 417  396  529  133  326  584  258
13 2002 175.9 15.3 13.5  1.8  11 161.7  972.0 400  383  527  144  302  547  245
14 2003 187.3 11.4  8.4  3.0  26 130.1 1102.1 433  392  547  155  340  604  264
15 2004 196.6  9.3  6.6  2.7  29 112.2 1214.3 469  436  547  111  351  627  276
16 2005 206.5  9.9  9.0  0.9   9 125.4 1339.6 396  379  557  178  320  575  255
17 2006 213.4  6.9  4.5  2.4  34  91.0 1430.7 467  424  548  124  382  590  208
18 2007 220.6  7.2  6.3  0.9  12  98.2 1528.8 420  400  557  157  350  601  251
19 2008 228.4  7.8  5.1  2.7  34 110.0 1638.9 444  394  541  147  338  605  267
20 2009 237.1  8.7  7.5  1.2  13 127.2 1766.1 421  401  545  144  319  575  256
21 2010 245.2  8.1  5.7  2.4  29 122.7 1888.8 446  411  528  117  346  578  232
22 2011 258.4 13.2 11.4  1.8  13 208.8 2097.7 415  392  556  164  325  588  263
23 2012 270.4 12.0  6.9  5.1  42 199.4 2297.0 501  466  549   83  422  608  186
24 2013 279.4  9.0  6.0  3.0  33 155.5 2452.5 457  413  546  133  351  579  228
25 2014 289.0  9.6  8.4  1.2  12 171.4 2623.9 408  392  518  126  314  533  219
26 2015 295.9  6.9  4.5  2.4  34 126.8 2750.7 470  425  555  130  355  623  268
27 2016 302.8  6.9  4.8  2.1  30 129.8 2880.5 446  405  538  133  332  579  247

Core Length:  296.1 mm
Core Density: 418 kg/m3
Cross-sectional Density:  424 kg/m3
Early/Latewood Threshold: 500 kg/m3
Attenuation Constant: 3.16

ÄÄÄÄÄÄÄÄÄÄÄÄÄÄÄÄÄÄÄÄÄÄÄÄÄÄÄÄÄÄÄÄÄÄÄÄÄÄÄÄÄÄÄÄÄÄÄÄÄÄÄÄÄÄÄÄÄÄÄÄÄÄÄÄÄÄÄÄÄÄÄÄÄÄÄÄÄÄÄ
Core : 31
ÄÄÄÄÄÄÄÂÄÄÄÄÄÄÄÄÄÄÄÄÄÄÄÄÄÄÄÄÄÄÄÄÄÂÄÄÄÄÄÄÄÄÄÄÂÄÄÄÄÄÄÄÄÄÄÄÄÄÄÄÄÄÄÄÄÄÄÄÄÄÄÄÄÄÄÄÄÄÄ
       ³Widths (mm)              ³ Areas    ³ Densities (kg/m3)
       ³                         ³ (cmý)    ³
Ring   ³Outer Ring Erly Late   % ³Incr Total³Ring E/Wd L/Wd Unif  Min  Max  Rng
 # Year³ Rad.      Wood Wood  LW ³          ³mean mean mean
ÄÄÄÄÄÄÄÁÄÄÄÄÄÄÄÄÄÄÄÄÄÄÄÄÄÄÄÄÄÄÄÄÄÁÄÄÄÄÄÄÄÄÄÄÁÄÄÄÄÄÄÄÄÄÄÄÄÄÄÄÄÄÄÄÄÄÄÄÄÄÄÄÄÄÄÄÄÄÄ

 1 1990   4.2  4.2  4.2  0.0   0   0.6    0.6 376  376    0    0  267  446  179
 2 1991  18.3 14.1 14.1  0.0   0  10.0   10.5 325  325    0    0  271  495  224
 3 1992  33.3 15.0 14.1  0.9   5  24.3   34.8 330  317  545  228  252  571  319
 4 1993  50.4 17.1 16.5  0.6   3  45.0   79.8 356  351  505  154  295  509  214
 5 1994  70.2 19.8 19.2  0.6   3  75.0  154.8 332  325  546  221  266  558  292
 6 1995  87.9 17.7 16.2  1.5   8  87.9  242.7 385  367  580  213  292  625  333
 7 1996 105.6 17.7 15.9  1.8  10 107.6  350.3 383  364  550  186  310  595  285
 8 1997 125.7 20.1 18.0  2.1  10 146.1  496.4 378  355  576  221  299  594  295
 9 1998 144.9 19.2 16.2  3.0  15 163.2  659.6 405  369  595  226  318  635  317
10 1999 158.7 13.8 12.9  0.9   6 131.6  791.2 401  394  514  120  312  528  216
11 2000 171.6 12.9 11.7  1.2   9 133.9  925.1 381  362  575  213  284  618  334
12 2001 180.9  9.3  7.5  1.8  19 103.0 1028.1 413  364  617  253  286  694  408
13 2002 191.4 10.5  9.3  1.2  11 122.8 1150.9 387  360  596  236  308  622  314
14 2003 199.2  7.8  6.0  1.8  23  95.7 1246.6 434  375  630  255  322  701  379
15 2004 205.5  6.3  4.5  1.8  28  80.1 1326.7 467  426  571  145  324  651  327
16 2005 213.0  7.5  6.3  1.2  16  98.6 1425.3 400  364  587  223  308  655  347
17 2006 218.1  5.1  3.3  1.8  35  69.1 1494.4 467  395  599  204  342  618  276
18 2007 224.1  6.0  5.1  0.9  15  83.4 1577.7 413  384  583  199  333  641  308
19 2008 231.6  7.5  5.4  2.1  28 107.4 1685.1 434  381  570  189  305  655  350
20 2009 239.4  7.8  6.9  0.9  11 115.4 1800.5 418  396  591  195  314  627  313
21 2010 246.6  7.2  5.1  2.1  29 109.9 1910.5 453  402  577  175  329  654  325
22 2011 255.0  8.4  7.8  0.6   7 132.4 2042.8 391  375  604  229  294  640  346
23 2012 261.3  6.3  3.9  2.4  38 102.2 2145.0 464  404  563  159  360  657  297
24 2013 265.8  4.5  3.6  0.9  20  74.5 2219.5 429  389  590  201  346  638  292
25 2014 271.2  5.4  4.2  1.2  22  91.1 2310.6 439  401  570  169  336  607  271
26 2015 275.4  4.2  2.4  1.8  42  72.1 2382.7 482  412  575  163  361  669  308
27 2016 279.0  3.6  2.7  0.9  25  62.7 2445.4 437  395  564  169  329  625  296

Core Length:  279.0 mm
Core Density: 406 kg/m3
Cross-sectional Density:  411 kg/m3
Early/Latewood Threshold: 500 kg/m3
Attenuation Constant: 3.16

ÄÄÄÄÄÄÄÄÄÄÄÄÄÄÄÄÄÄÄÄÄÄÄÄÄÄÄÄÄÄÄÄÄÄÄÄÄÄÄÄÄÄÄÄÄÄÄÄÄÄÄÄÄÄÄÄÄÄÄÄÄÄÄÄÄÄÄÄÄÄÄÄÄÄÄÄÄÄÄ
Core : 36
ÄÄÄÄÄÄÄÂÄÄÄÄÄÄÄÄÄÄÄÄÄÄÄÄÄÄÄÄÄÄÄÄÄÂÄÄÄÄÄÄÄÄÄÄÂÄÄÄÄÄÄÄÄÄÄÄÄÄÄÄÄÄÄÄÄÄÄÄÄÄÄÄÄÄÄÄÄÄÄ
       ³Widths (mm)              ³ Areas    ³ Densities (kg/m3)
       ³                         ³ (cmý)    ³
Ring   ³Outer Ring Erly Late   % ³Incr Total³Ring E/Wd L/Wd Unif  Min  Max  Rng
 # Year³ Rad.      Wood Wood  LW ³          ³mean mean mean
ÄÄÄÄÄÄÄÁÄÄÄÄÄÄÄÄÄÄÄÄÄÄÄÄÄÄÄÄÄÄÄÄÄÁÄÄÄÄÄÄÄÄÄÄÁÄÄÄÄÄÄÄÄÄÄÄÄÄÄÄÄÄÄÄÄÄÄÄÄÄÄÄÄÄÄÄÄÄÄ

 3 1992  26.2 26.2 16.2  0.0   0  21.6   21.6 344  344    0    0  291  487  196
 4 1993  43.6 17.4 17.1  0.3   1  38.2   59.7 367  364  513  149  305  513  208
 5 1994  65.5 21.9 21.6  0.3   1  75.1  134.8 364  362  507  145  283  507  224
 6 1995  82.6 17.1 16.8  0.3   1  79.6  214.3 353  350  528  178  307  528  221
 7 1996 105.1 22.5 21.0  1.5   6 132.7  347.0 385  374  542  168  295  577  282
 8 1997 126.7 21.6 19.8  1.8   8 157.3  504.3 376  363  519  156  311  550  239
 9 1998 148.6 21.9 18.6  3.3  15 189.4  693.7 407  386  524  138  349  553  204
10 1999 167.8 19.2 17.1  2.1  10 190.8  884.6 412  397  533  136  345  555  210
11 2000 184.3 16.5 15.3  1.2   7 182.5 1067.1 373  361  534  173  301  555  254
12 2001 196.6 12.3 10.8  1.5  12 147.2 1214.3 395  375  534  159  320  552  232
13 2002 209.8 13.2 11.7  1.5  11 168.5 1382.8 408  391  541  150  336  576  240
14 2003 220.0 10.2  8.1  2.1  20 137.7 1520.5 436  404  562  158  350  612  262
15 2004 228.4  8.4  5.1  3.3  39 118.3 1638.9 483  448  537   89  389  608  219
16 2005 239.2 10.8 10.2  0.6   5 158.7 1797.5 400  390  574  184  322  587  265
17 2006 244.3  5.1  3.3  1.8  35  77.5 1875.0 464  417  549  132  373  588  215
18 2007 250.6  6.3  4.8  1.5  23  98.0 1972.9 439  399  568  169  364  620  256
19 2008 258.4  7.8  5.4  2.4  30 124.7 2097.7 433  388  534  146  324  574  250
20 2009 266.5  8.1  6.9  1.2  14 133.6 2231.2 412  394  514  120  319  549  230
21 2010 272.8  6.3  4.8  1.5  23 106.7 2338.0 432  404  519  115  332  546  214
22 2011 283.0 10.2 10.2  0.0   0 178.1 2516.1 385  385    0    0  299  498  199
23 2012 290.5  7.5  5.4  2.1  28 135.1 2651.2 462  428  550  122  380  617  237
24 2013 295.9  5.4  3.6  1.8  33  99.5 2750.7 448  391  561  170  352  611  259
25 2014 302.2  6.3  5.1  1.2  19 118.4 2869.1 444  419  551  132  338  588  250
26 2015 307.6  5.4  2.4  3.0  55 103.4 2972.5 503  444  551  107  417  614  197
27 2016 312.7  5.1  3.0  2.1  41  99.4 3071.9 456  401  535  134  339  621  282

Core Length:  302.7 mm
Core Density: 415 kg/m3
Cross-sectional Density:  416 kg/m3
Early/Latewood Threshold: 500 kg/m3
Attenuation Constant: 3.16

ÄÄÄÄÄÄÄÄÄÄÄÄÄÄÄÄÄÄÄÄÄÄÄÄÄÄÄÄÄÄÄÄÄÄÄÄÄÄÄÄÄÄÄÄÄÄÄÄÄÄÄÄÄÄÄÄÄÄÄÄÄÄÄÄÄÄÄÄÄÄÄÄÄÄÄÄÄÄÄ
Core : 40
ÄÄÄÄÄÄÄÂÄÄÄÄÄÄÄÄÄÄÄÄÄÄÄÄÄÄÄÄÄÄÄÄÄÂÄÄÄÄÄÄÄÄÄÄÂÄÄÄÄÄÄÄÄÄÄÄÄÄÄÄÄÄÄÄÄÄÄÄÄÄÄÄÄÄÄÄÄÄÄ
       ³Widths (mm)              ³ Areas    ³ Densities (kg/m3)
       ³                         ³ (cmý)    ³
Ring   ³Outer Ring Erly Late   % ³Incr Total³Ring E/Wd L/Wd Unif  Min  Max  Rng
 # Year³ Rad.      Wood Wood  LW ³          ³mean mean mean
ÄÄÄÄÄÄÄÁÄÄÄÄÄÄÄÄÄÄÄÄÄÄÄÄÄÄÄÄÄÄÄÄÄÁÄÄÄÄÄÄÄÄÄÄÁÄÄÄÄÄÄÄÄÄÄÄÄÄÄÄÄÄÄÄÄÄÄÄÄÄÄÄÄÄÄÄÄÄÄ

 2 1991  14.8 14.8  9.9  0.9   6   6.9    6.9 347  331  520  189  260  528  268
 3 1992  32.2 17.4 17.1  0.3   1  25.7   32.6 366  363  504  141  292  504  212
 4 1993  53.5 21.3 21.3  0.0   0  57.3   89.9 380  380    0    0  310  483  173
 5 1994  75.4 21.9 20.4  1.5   6  88.7  178.6 382  370  543  173  295  600  305
 6 1995  94.6 19.2 16.8  2.4  12 102.5  281.1 419  397  570  173  319  607  288
 7 1996 113.2 18.6 16.5  2.1  11 121.4  402.6 422  405  556  151  358  619  261
 8 1997 132.4 19.2 17.7  1.5   7 148.1  550.7 384  370  549  179  302  586  284
 9 1998 148.3 15.9 13.8  2.1  13 140.2  690.9 425  402  578  176  354  640  286
10 1999 162.1 13.8 12.0  1.8  13 134.6  825.5 441  422  564  142  332  612  280
11 2000 177.1 15.0 13.2  1.8  12 159.8  985.3 398  374  573  199  327  619  292
12 2001 188.5 11.4  9.3  2.1  18 130.9 1116.3 426  392  580  188  327  646  319
13 2002 199.6 11.1  9.3  1.8  16 135.3 1251.6 403  378  533  155  328  554  226
14 2003 208.0  8.4  5.7  2.7  32 107.6 1359.2 444  389  562  173  347  660  313
15 2004 215.2  7.2  4.5  2.7  37  95.7 1454.9 472  428  546  118  322  656  334
16 2005 223.9  8.7  7.5  1.2  13 120.0 1574.9 411  385  572  187  308  640  332
17 2006 229.9  6.0  4.2  1.8  30  85.5 1660.5 473  428  579  151  375  651  276
18 2007 236.8  6.9  5.7  1.2  17 101.2 1761.6 451  427  568  141  374  613  239
19 2008 243.1  6.3  3.6  2.7  42  95.0 1856.6 477  410  567  157  352  633  281
20 2009 248.8  5.7  3.3  2.4  42  88.1 1944.7 473  404  568  164  335  622  287
21 2010 253.3  4.5  3.3  1.2  26  71.0 2015.7 463  422  577  155  326  643  317
22 2011 258.7  5.4  4.8  0.6  11  86.9 2102.5 417  397  584  187  320  604  284
23 2012 263.2  4.5  3.6  0.9  20  73.8 2176.3 466  443  562  119  383  599  216
24 2013 266.5  3.3  2.4  0.9  27  54.9 2231.2 442  391  577  186  333  636  303
25 2014 269.8  3.3  2.4  0.9  27  55.6 2286.8 454  417  554  137  331  618  287
26 2015 272.8  3.0  1.2  1.8  60  51.1 2338.0 499  424  549  125  349  598  249
27 2016 275.8  3.0  1.5  1.5  50  51.7 2389.7 493  418  569  151  370  646  276

Core Length:  271.8 mm
Core Density: 431 kg/m3
Cross-sectional Density:  431 kg/m3
Early/Latewood Threshold: 500 kg/m3
Attenuation Constant: 3.16

ÄÄÄÄÄÄÄÄÄÄÄÄÄÄÄÄÄÄÄÄÄÄÄÄÄÄÄÄÄÄÄÄÄÄÄÄÄÄÄÄÄÄÄÄÄÄÄÄÄÄÄÄÄÄÄÄÄÄÄÄÄÄÄÄÄÄÄÄÄÄÄÄÄÄÄÄÄÄÄ
Core : 41
ÄÄÄÄÄÄÄÂÄÄÄÄÄÄÄÄÄÄÄÄÄÄÄÄÄÄÄÄÄÄÄÄÄÂÄÄÄÄÄÄÄÄÄÄÂÄÄÄÄÄÄÄÄÄÄÄÄÄÄÄÄÄÄÄÄÄÄÄÄÄÄÄÄÄÄÄÄÄÄ
       ³Widths (mm)              ³ Areas    ³ Densities (kg/m3)
       ³                         ³ (cmý)    ³
Ring   ³Outer Ring Erly Late   % ³Incr Total³Ring E/Wd L/Wd Unif  Min  Max  Rng
 # Year³ Rad.      Wood Wood  LW ³          ³mean mean mean
ÄÄÄÄÄÄÄÁÄÄÄÄÄÄÄÄÄÄÄÄÄÄÄÄÄÄÄÄÄÄÄÄÄÁÄÄÄÄÄÄÄÄÄÄÁÄÄÄÄÄÄÄÄÄÄÄÄÄÄÄÄÄÄÄÄÄÄÄÄÄÄÄÄÄÄÄÄÄÄ

 3 1991  25.9 25.9 15.9  0.0   0  21.1   21.1 313  313    0    0  259  434  175
 4 1992  43.0 17.1 16.5  0.6   3  37.0   58.1 377  372  503  131  292  505  213
 5 1993  60.1 17.1 17.1  0.0   0  55.4  113.5 357  357    0    0  310  441  131
 6 1994  78.1 18.0 18.0  0.0   0  78.2  191.6 351  351    0    0  286  477  191
 7 1995  92.2 14.1 12.6  1.5  10  75.4  267.1 398  379  554  175  322  569  247
 8 1996 109.6 17.4 14.4  3.0  17 110.3  377.4 435  415  531  116  357  592  235
 9 1997 130.6 21.0 19.8  1.2   5 158.5  535.8 384  376  520  144  320  525  205
10 1998 150.1 19.5 16.2  3.3  16 172.0  707.8 431  405  559  154  338  607  269
11 1999 163.6 13.5 12.6  0.9   6 133.0  840.8 417  408  542  134  353  550  197
12 2000 178.0 14.4 13.2  1.2   8 154.5  995.4 359  345  520  175  295  537  242
13 2001 189.1 11.1  9.6  1.5  13 128.0 1123.4 381  353  559  206  281  597  316
14 2002 200.8 11.7 10.8  0.9   7 143.3 1266.7 375  363  511  148  292  514  222
15 2003 209.2  8.4  6.6  1.8  21 108.2 1374.9 395  354  545  191  308  598  290
16 2004 215.2  6.0  5.4  0.6  10  80.0 1454.9 407  392  538  146  319  539  220
17 2005 225.4 10.2  9.0  1.2  11 141.2 1596.1 368  345  541  196  282  567  285
18 2006 230.8  5.4  5.1  0.3   5  77.4 1673.5 401  394  521  127  326  521  195
19 2007 236.8  6.0  5.4  0.6  10  88.1 1761.6 375  356  543  187  310  583  273
20 2008 243.7  6.9  6.3  0.6   8 104.2 1865.8 398  385  541  156  293  576  283
21 2009 251.2  7.5  7.2  0.3   4 116.6 1982.4 362  356  505  149  288  505  217
22 2010 257.2  6.0  5.1  0.9  15  95.8 2078.2 392  363  553  190  293  569  276
23 2011 265.6  8.4  7.5  0.9  10 138.0 2216.2 364  341  556  215  256  591  335
24 2012 272.2  6.6  5.7  0.9  13 111.5 2327.7 411  387  562  175  309  609  300
25 2013 276.1  3.9  3.6  0.3   7  67.2 2394.9 378  360  597  237  305  597  292
26 2014 280.3  4.2  4.2  0.0   0  73.4 2468.3 360  360    0    0  271  482  211
27 2015 283.0  2.7  2.1  0.6  22  47.8 2516.1 410  372  544  172  312  550  238
28 2016 286.3  3.3  2.7  0.6  18  59.0 2575.1 395  357  566  209  298  609  311

Core Length:  276.3 mm
Core Density: 384 kg/m3
Cross-sectional Density:  387 kg/m3
Early/Latewood Threshold: 500 kg/m3
Attenuation Constant: 3.16

ÄÄÄÄÄÄÄÄÄÄÄÄÄÄÄÄÄÄÄÄÄÄÄÄÄÄÄÄÄÄÄÄÄÄÄÄÄÄÄÄÄÄÄÄÄÄÄÄÄÄÄÄÄÄÄÄÄÄÄÄÄÄÄÄÄÄÄÄÄÄÄÄÄÄÄÄÄÄÄ
Core : 43
ÄÄÄÄÄÄÄÂÄÄÄÄÄÄÄÄÄÄÄÄÄÄÄÄÄÄÄÄÄÄÄÄÄÂÄÄÄÄÄÄÄÄÄÄÂÄÄÄÄÄÄÄÄÄÄÄÄÄÄÄÄÄÄÄÄÄÄÄÄÄÄÄÄÄÄÄÄÄÄ
       ³Widths (mm)              ³ Areas    ³ Densities (kg/m3)
       ³                         ³ (cmý)    ³
Ring   ³Outer Ring Erly Late   % ³Incr Total³Ring E/Wd L/Wd Unif  Min  Max  Rng
 # Year³ Rad.      Wood Wood  LW ³          ³mean mean mean
ÄÄÄÄÄÄÄÁÄÄÄÄÄÄÄÄÄÄÄÄÄÄÄÄÄÄÄÄÄÄÄÄÄÁÄÄÄÄÄÄÄÄÄÄÁÄÄÄÄÄÄÄÄÄÄÄÄÄÄÄÄÄÄÄÄÄÄÄÄÄÄÄÄÄÄÄÄÄÄ

 1 1989   4.5  4.5  3.9  0.6  13   0.6    0.6 433  418  525  107  301  532  231
 2 1990  15.9 11.4 10.5  0.9   7   7.3    7.9 425  414  555  141  349  573  224
 3 1991  30.3 14.4 12.6  1.8  12  20.9   28.8 413  397  526  129  343  546  203
 4 1992  46.8 16.5 15.0  1.5   9  40.0   68.8 424  410  555  145  358  600  242
 5 1993  64.2 17.4 16.8  0.6   3  60.7  129.5 404  400  516  116  349  522  173
 6 1994  75.6 11.4 11.4  0.0   0  50.1  179.6 387  387    0    0  349  434   85
 7 1995  87.9 12.3  9.3  3.0  24  63.2  242.7 421  372  574  202  313  680  367
 8 1996 101.1 13.2 10.5  2.7  20  78.4  321.1 435  400  574  174  325  635  310
 9 1997 117.3 16.2 13.5  2.7  16 111.2  432.3 416  390  547  157  316  596  280
10 1998 137.4 20.1 14.1  6.0  29 160.8  593.1 473  434  562  128  398  654  256
11 1999 149.4 12.0  7.2  4.8  40 108.1  701.2 478  430  549  119  363  666  303
12 2000 161.7 12.3  9.9  2.4  19 120.2  821.4 450  412  607  195  345  662  317
13 2001 173.4 11.7  7.8  3.9  33 123.2  944.6 472  409  597  188  340  685  345
14 2002 185.7 12.3  8.7  3.6  29 138.8 1083.4 453  403  575  172  332  635  303
15 2003 195.0  9.3  5.1  4.2  45 111.2 1194.6 513  427  616  189  388  706  318
16 2004 202.2  7.2  2.7  4.5  62  89.8 1284.4 548  465  598  133  426  665  239
17 2005 212.1  9.9  7.2  2.7  27 128.9 1413.3 477  435  589  154  377  666  289
18 2006 217.5  5.4  3.0  2.4  44  72.9 1486.2 529  473  599  126  419  652  233
19 2007 224.4  6.9  5.4  1.5  21  95.8 1582.0 454  413  598  185  337  675  338
20 2008 231.3  6.9  4.2  2.7  39  98.8 1680.7 480  427  563  136  373  661  288
21 2009 239.1  7.8  5.7  2.1  26 115.3 1796.0 454  418  552  134  331  624  293
22 2010 245.1  6.0  3.3  2.7  45  91.3 1887.3 512  451  588  137  357  667  310
23 2011 252.9  7.8  5.7  2.1  26 122.0 2009.3 467  416  605  189  355  686  331
24 2012 259.2  6.3  2.4  3.9  61 101.4 2110.7 535  462  580  118  414  725  311
25 2013 263.4  4.2  3.0  1.2  28  69.0 2179.6 495  436  645  209  381  710  329
26 2014 268.8  5.4  3.0  2.4  44  90.3 2269.9 499  433  582  149  386  679  293
27 2015 273.3  4.5  0.9  3.6  80  76.6 2346.5 545  426  575  149  378  681  303
28 2016 276.9  3.6  1.8  1.8  49  62.2 2408.8 499  415  582  167  351  657  306

Core Length:  276.9 mm
Core Density: 467 kg/m3
Cross-sectional Density:  474 kg/m3
Early/Latewood Threshold: 500 kg/m3
Attenuation Constant: 3.16
