Repository: StevenDovey/Densiometry

# Densiometry

R reimplementation of the **EDITOR** data-processing pipeline for the
FRI Direct-Scanning X-Ray Densitometer (Cown & Clement 1983; system software
upgraded in the 1990s), maintained at BSI (formerly Forest Research Institute),
Rotorua, NZ.

---

## Background

The FRI densitometer uses a Fe-55 radioisotopic source and a scintillation
detector to measure wood density at 0.3 mm spatial resolution along machined
increment cores (2 mm thick, 5 mm increment).  Raw count data are written to
`.SCN` files by the SCANNA acquisition program.

The original **EDITOR** program reads `.SCN` files, lets the operator check and
correct annual ring boundaries, and outputs per-ring statistics (ring width,
earlywood/latewood widths and densities, etc.).  This repository reimplements
that pipeline in R with no dependencies beyond base R and the `stats` package.

**Reference:** Cown, D.J. & Clement, B.C. (1983). A wood densitometer using
direct scanning with X-rays. *Wood Science and Technology* **17**: 91–99.

---

## What is (and isn't) reproducible from a `.SCN`

EDITOR is an **interactive** program: an operator corrects ring boundaries and
**assigns calendar years** to rings.  Those decisions are *not* stored in the
`.SCN` file, so no automatic program can reproduce the finished `.DAT` exactly
from the `.SCN` alone.  This reimplementation therefore:

- **labels rings by position** — `ring_no` 1, 2, 3 … from the innermost
  captured ring outward (no year required);
- **detects ring boundaries automatically** as a first pass, and **flags
  suspect / possible false (intra-annual) rings** for operator review;
- leaves the **calendar year as a column the operator adds downstream**
  (`year = pith_year + ring_no − 1`).

Given identical boundaries, the per-ring widths, areas and densities match the
DOS EDITOR's arithmetic — so parity holds for the *computation*; the only
human-in-the-loop part is confirming the boundaries.

---

## Repository contents

| File | Description |
|------|-------------|
| `densitometry.R` | Core library — `parse_scn()`, `trim_air_channels()`, `detect_ring_boundaries()`, `ring_statistics()`, `format_editor_output()`, `plot_density_profile()`, `process_scn()` |
| `process_scn.R` | Driver script — runs the full pipeline on `AK6.SCN`, writes per-core/combined CSVs and annotated PNG plots to `output/densitometry/` |
| `parity_check.R` | Compares the detector against `AK6.DAT` and searches the best per-core `prominence_frac`; writes parity/calibration CSVs |
| `AK6.SCN` | Example raw scan: Akarana Road, Wharerata Forest (Red Needle Cast study) |
| `AK6.DAT` | Operator-edited reference output for the same cores (parity check) |

Operator/analysis helpers in `densitometry.R`: `parse_dat()`, `compare_to_dat()`,
`calibrate_prominence()`, `calibrate_to_dat()`, `apply_ring_edits()`,
`review_suspects()`.

---

## Pipeline

```
parse_scn()            # Read .SCN → named list of core objects
  └─ trim_air_channels()        # Remove leading air-artefact channels
       └─ detect_ring_boundaries()   # Prominence-based ring detection + suspect flags
            └─ ring_statistics()     # Per-ring mm widths, areas, EW/LW densities
                 └─ format_editor_output()  # Console table (ring-number labelled)
                      └─ plot_density_profile()  # Annotated density-trace PNG
```

### Ring detection

A single fixed density cut-off (e.g. 500 kg/m³) misses the weak latewood of
juvenile inner rings.  Instead, boundaries are found by **latewood-peak
prominence**:

1. smooth the trace (5-point running mean);
2. find latewood peaks (local maxima) and earlywood troughs (local minima);
3. keep peaks whose prominence exceeds an **adaptive** threshold
   (`prominence_frac × (max − min)`), so weak inner-ring latewood is retained;
4. enforce a minimum ring width;
5. place each boundary at the steepest density drop after a latewood peak.

Rings are flagged **suspect** (possible false / intra-annual, weak latewood,
low prominence, or anomalously narrow) and surfaced for operator review rather
than silently split or merged.

### Parity vs the operator-edited `.DAT` (AK6, prominence_frac = 0.08)

| Metric | Result |
|--------|--------|
| Cores with exact ring count | 4 / 14 |
| Mean absolute error | **≈ 1.4 rings/core** (down from ≈ 6 with a fixed 500 cut-off) |
| Total rings | R 354 vs DAT 349 |

The residual ±1–3 differences are exactly the false-ring/merge calls the
operator resolves by hand — supported here by the `suspect` flag and
`manual_boundaries` override.

---

## Quick start

```r
source("densitometry.R")

results <- process_scn(
  filepath        = "AK6.SCN",
  ew_lw_threshold = 500L,    # kg/m³ — EW/LW boundary for radiata pine
  min_ring_mm     = 1,
  smooth_n        = 5L,
  air_threshold   = 200L,
  prominence_frac = 0.08,    # adaptive latewood-peak prominence cut-off
  plot_dir        = "output/densitometry/plots"
)
```

## .SCN file format

Each core block in a `.SCN` file consists of:

```

File: trials completed/FR7_Woodhill_Nov_finished/Densitometry/Densitometer files/WDH48.DAT
File : C:\DENSITOM\WOODHI~1\WDH48.DAT
Cores :
5
7
17
19
23
28
29
31
34
40
41
48
49

ÄÄÄÄÄÄÄÄÄÄÄÄÄÄÄÄÄÄÄÄÄÄÄÄÄÄÄÄÄÄÄÄÄÄÄÄÄÄÄÄÄÄÄÄÄÄÄÄÄÄÄÄÄÄÄÄÄÄÄÄÄÄÄÄÄÄÄÄÄÄÄÄÄÄÄÄÄÄÄ
Core : 5
ÄÄÄÄÄÄÄÂÄÄÄÄÄÄÄÄÄÄÄÄÄÄÄÄÄÄÄÄÄÄÄÄÄÂÄÄÄÄÄÄÄÄÄÄÂÄÄÄÄÄÄÄÄÄÄÄÄÄÄÄÄÄÄÄÄÄÄÄÄÄÄÄÄÄÄÄÄÄÄ
       ³Widths (mm)              ³ Areas    ³ Densities (kg/m3)
       ³                         ³ (cmý)    ³
Ring   ³Outer Ring Erly Late   % ³Incr Total³Ring E/Wd L/Wd Unif  Min  Max  Rng
 # Year³ Rad.      Wood Wood  LW ³          ³mean mean mean
ÄÄÄÄÄÄÄÁÄÄÄÄÄÄÄÄÄÄÄÄÄÄÄÄÄÄÄÄÄÄÄÄÄÁÄÄÄÄÄÄÄÄÄÄÁÄÄÄÄÄÄÄÄÄÄÄÄÄÄÄÄÄÄÄÄÄÄÄÄÄÄÄÄÄÄÄÄÄÄ

 2 1990  11.5 11.5  7.5  0.0   0   4.2    4.2 358  358    0    0  319  445  126
 3 1991  28.6 17.1 15.9  1.2   7  21.5   25.7 374  362  532  170  264  550  286
 4 1992  47.2 18.6 15.6  3.0  16  44.3   70.0 404  378  534  156  307  572  265
 5 1993  67.0 19.8 13.8  6.0  30  71.0  141.0 438  391  545  154  318  576  258
 6 1994  79.0 12.0  8.4  3.6  30  55.0  196.1 461  404  595  191  324  668  344
 7 1995  86.8  7.8  7.2  0.6   7  40.6  236.7 423  411  572  161  326  608  282
 8 1996  94.0  7.2  3.9  3.3  45  40.9  277.6 469  399  553  154  328  608  280
 9 1997 101.5  7.5  3.6  3.9  51  46.1  323.7 488  401  569  168  340  632  292
10 1998 107.2  5.7  3.9  1.8  31  37.4  361.0 440  377  574  197  303  606  303
11 1999 111.7  4.5  2.1  2.4  53  30.9  392.0 505  409  589  180  345  652  307
12 2000 115.6  3.9  2.1  1.8  46  27.8  419.8 479  387  587  200  334  618  284
13 2001 121.6  6.0  1.8  4.2  70  44.7  464.5 522  409  571  162  369  700  331
14 2002 127.6  6.0  1.5  4.5  75  47.0  511.5 563  402  617  215  354  670  316
15 2003 138.4 10.8  6.0  4.8  44  90.3  601.8 489  432  561  129  388  667  279
16 2004 143.2  4.8  2.1  2.7  56  42.5  644.2 532  425  615  190  339  671  332
17 2005 148.6  5.4  1.8  3.6  66  49.5  693.7 546  430  604  174  398  684  286
18 2006 152.8  4.2  1.2  3.0  71  39.8  733.5 569  423  627  204  396  686  290
19 2007 156.7  3.9  1.2  2.7  69  37.9  771.4 547  417  604  187  380  692  312
20 2008 159.7  3.0  0.9  2.1  70  29.8  801.2 565  428  624  196  411  701  290
21 2009 162.4  2.7  0.9  1.8  66  27.3  828.6 541  430  597  167  405  660  255
22 2010 164.2  1.8  0.3  1.5  83  18.5  847.0 582  496  600  104  496  699  203
23 2011 165.1  0.9  0.3  0.6  66   9.3  856.3 540  489  565   76  489  588   99
24 2012 166.3  1.2  0.3  0.9  75  12.5  868.8 555  449  591  142  449  654  205
25 2013 167.8  1.5  0.0  1.5 100  15.7  884.6 601    0  601  601  531  668  137
26 2014 169.0  1.2  0.0  1.2 100  12.7  897.3 638    0  638  638  574  694  120
27 2015 170.5  1.5  0.0  1.5 100  16.0  913.3 581    0  581  581  538  624   86
28 2016 171.4  0.9  0.0  0.9  99   9.7  922.9 611    0  611  611  561  648   87

Core Length:  167.4 mm
Core Density: 511 kg/m3
Cross-sectional Density:  500 kg/m3
Early/Latewood Threshold: 500 kg/m3
Attenuation Constant: 3.20

ÄÄÄÄÄÄÄÄÄÄÄÄÄÄÄÄÄÄÄÄÄÄÄÄÄÄÄÄÄÄÄÄÄÄÄÄÄÄÄÄÄÄÄÄÄÄÄÄÄÄÄÄÄÄÄÄÄÄÄÄÄÄÄÄÄÄÄÄÄÄÄÄÄÄÄÄÄÄÄ
Core : 7
ÄÄÄÄÄÄÄÂÄÄÄÄÄÄÄÄÄÄÄÄÄÄÄÄÄÄÄÄÄÄÄÄÄÂÄÄÄÄÄÄÄÄÄÄÂÄÄÄÄÄÄÄÄÄÄÄÄÄÄÄÄÄÄÄÄÄÄÄÄÄÄÄÄÄÄÄÄÄÄ
       ³Widths (mm)              ³ Areas    ³ Densities (kg/m3)
       ³                         ³ (cmý)    ³
Ring   ³Outer Ring Erly Late   % ³Incr Total³Ring E/Wd L/Wd Unif  Min  Max  Rng
 # Year³ Rad.      Wood Wood  LW ³          ³mean mean mean
ÄÄÄÄÄÄÄÁÄÄÄÄÄÄÄÄÄÄÄÄÄÄÄÄÄÄÄÄÄÄÄÄÄÁÄÄÄÄÄÄÄÄÄÄÁÄÄÄÄÄÄÄÄÄÄÄÄÄÄÄÄÄÄÄÄÄÄÄÄÄÄÄÄÄÄÄÄÄÄ

 1 1990  14.1 14.1 14.1  0.0   0   6.2    6.2 308  308    0    0  241  446  205
 2 1991  34.8 20.7 20.7  0.0   0  31.8   38.0 333  333    0    0  272  497  225
 3 1992  56.7 21.9 21.9  0.0   0  63.0  101.0 348  348    0    0  284  482  198
 4 1993  78.0 21.3 18.6  2.7  12  90.1  191.1 378  356  529  173  286  563  277
 5 1994  90.6 12.6  9.9  2.7  21  66.7  257.9 410  373  549  176  307  582  275
 6 1995 103.2 12.6 12.0  0.6   4  76.7  334.6 390  381  571  190  308  572  264
 7 1996 114.9 11.7 10.2  1.5  12  80.2  414.8 397  375  545  170  287  590  303
 8 1997 124.8  9.9  6.6  3.3  33  74.6  489.3 433  377  545  168  322  585  263
 9 1998 131.4  6.6  5.7  0.9  13  53.1  542.4 389  364  544  180  271  558  287
10 1999 141.3  9.9  8.1  1.8  18  84.8  627.2 409  385  520  135  298  541  243
11 2000 147.6  6.3  5.4  0.9  14  57.2  684.4 404  380  551  171  274  591  317
12 2001 158.1 10.5  9.9  0.6   5 100.8  785.3 394  385  538  153  265  574  309
13 2002 165.6  7.5  7.5  0.0   0  76.3  861.5 391  391    0    0  280  485  205
14 2003 177.3 11.7 10.2  1.5  12 126.0  987.6 397  380  512  132  292  516  224
15 2004 184.8  7.5  6.6  0.9  12  85.3 1072.9 409  394  516  122  289  523  234
16 2005 191.7  6.9  4.8  2.1  30  81.6 1154.5 425  374  541  167  314  577  263
17 2006 200.4  8.7  6.9  1.8  20 107.2 1261.7 434  406  540  134  285  585  300
18 2007 207.9  7.5  5.1  2.4  32  96.2 1357.9 445  403  535  132  311  548  237
19 2008 214.2  6.3  3.9  2.4  38  83.5 1441.4 442  374  552  178  310  645  335
20 2009 220.8  6.6  5.1  1.5  22  90.2 1531.6 436  405  541  136  320  580  260
21 2010 225.0  4.2  3.3  0.9  21  58.8 1590.4 427  385  579  194  294  642  348
22 2011 229.8  4.8  2.7  2.1  43  68.6 1659.0 472  424  534  110  328  573  245
23 2012 234.9  5.1  3.0  2.1  41  74.5 1733.5 446  381  540  159  320  587  267
24 2013 237.6  2.7  1.8  0.9  33  40.1 1773.5 440  366  588  222  330  658  328
25 2014 239.7  2.1  1.2  0.9  42  31.5 1805.0 461  374  578  204  325  598  273
26 2015 242.1  2.4  1.8  0.6  25  36.3 1841.4 443  398  580  182  314  590  276
27 2016 245.1  3.0  2.1  0.9  30  45.9 1887.3 437  393  539  146  310  551  241

Core Length:  245.1 mm
Core Density: 411 kg/m3
Cross-sectional Density:  414 kg/m3
Early/Latewood Threshold: 500 kg/m3
Attenuation Constant: 3.20

ÄÄÄÄÄÄÄÄÄÄÄÄÄÄÄÄÄÄÄÄÄÄÄÄÄÄÄÄÄÄÄÄÄÄÄÄÄÄÄÄÄÄÄÄÄÄÄÄÄÄÄÄÄÄÄÄÄÄÄÄÄÄÄÄÄÄÄÄÄÄÄÄÄÄÄÄÄÄÄ
Core : 17
ÄÄÄÄÄÄÄÂÄÄÄÄÄÄÄÄÄÄÄÄÄÄÄÄÄÄÄÄÄÄÄÄÄÂÄÄÄÄÄÄÄÄÄÄÂÄÄÄÄÄÄÄÄÄÄÄÄÄÄÄÄÄÄÄÄÄÄÄÄÄÄÄÄÄÄÄÄÄÄ
       ³Widths (mm)              ³ Areas    ³ Densities (kg/m3)
       ³                         ³ (cmý)    ³
Ring   ³Outer Ring Erly Late   % ³Incr Total³Ring E/Wd L/Wd Unif  Min  Max  Rng
 # Year³ Rad.      Wood Wood  LW ³          ³mean mean mean
ÄÄÄÄÄÄÄÁÄÄÄÄÄÄÄÄÄÄÄÄÄÄÄÄÄÄÄÄÄÄÄÄÄÁÄÄÄÄÄÄÄÄÄÄÁÄÄÄÄÄÄÄÄÄÄÄÄÄÄÄÄÄÄÄÄÄÄÄÄÄÄÄÄÄÄÄÄÄÄ

 3 1992  18.6 18.6 18.3  0.3   1  10.9   10.9 351  348  513  165  285  513  228
 4 1993  39.3 20.7 17.4  3.3  15  37.7   48.5 380  348  550  202  248  605  357
 5 1994  51.6 12.3  8.7  3.6  29  35.1   83.6 430  378  557  179  304  641  337
 6 1995  62.7 11.1  9.3  1.8  16  39.9  123.5 424  394  584  190  303  639  336
 7 1996  70.8  8.1  5.7  2.4  29  34.0  157.5 432  380  556  176  320  646  326
 8 1997  78.3  7.5  5.1  2.4  32  35.1  192.6 440  377  573  196  308  642  334
 9 1998  84.9  6.6  4.5  2.1  31  33.8  226.4 439  380  565  185  314  630  316
10 1999  92.4  7.5  5.7  1.8  24  41.8  268.2 448  404  586  182  356  653  297
11 2000  97.5  5.1  3.9  1.2  23  30.4  298.6 424  366  614  248  317  651  334
12 2001 108.0 10.5  7.5  3.0  28  67.8  366.4 454  408  569  161  317  650  333
13 2002 121.2 13.2  8.4  4.8  36  95.0  461.5 469  408  576  168  331  651  320
14 2003 134.7 13.5  8.4  5.1  37 108.5  570.0 481  413  592  179  367  667  300
15 2004 141.3  6.6  3.6  3.0  45  57.2  627.2 496  418  589  171  371  646  275
16 2005 148.2  6.9  4.5  2.4  34  62.8  690.0 476  402  614  212  345  677  332
17 2006 153.3  5.1  2.1  3.0  58  48.3  738.3 527  382  628  246  331  701  370
18 2007 158.7  5.4  3.0  2.4  44  52.9  791.2 488  390  610  220  333  680  347
19 2008 163.5  4.8  2.4  2.4  50  48.6  839.8 495  390  601  211  322  685  363
20 2009 166.8  3.3  1.8  1.5  45  34.2  874.1 497  390  626  236  328  670  342
21 2010 169.2  2.4  1.2  1.2  49  25.3  899.4 507  393  622  229  350  686  336
22 2011 171.0  1.8  0.6  1.2  66  19.2  918.6 554  406  628  222  372  671  299
23 2012 174.3  3.3  1.2  2.1  63  35.8  954.4 544  400  627  227  363  658  295
24 2013 177.3  3.0  1.5  1.5  50  33.1  987.6 550  437  664  227  380  723  343
25 2014 178.8  1.5  0.9  0.6  40  16.8 1004.3 525  423  678  255  391  685  294
26 2015 181.2  2.4  0.9  1.5  62  27.1 1031.5 549  407  634  227  378  687  309
27 2016 184.2  3.0  1.2  1.8  60  34.4 1065.9 529  429  595  166  387  646  259

Core Length:  184.5 mm
Core Density: 476 kg/m3
Cross-sectional Density:  476 kg/m3
Early/Latewood Threshold: 500 kg/m3
Attenuation Constant: 3.20

ÄÄÄÄÄÄÄÄÄÄÄÄÄÄÄÄÄÄÄÄÄÄÄÄÄÄÄÄÄÄÄÄÄÄÄÄÄÄÄÄÄÄÄÄÄÄÄÄÄÄÄÄÄÄÄÄÄÄÄÄÄÄÄÄÄÄÄÄÄÄÄÄÄÄÄÄÄÄÄ
Core : 19
ÄÄÄÄÄÄÄÂÄÄÄÄÄÄÄÄÄÄÄÄÄÄÄÄÄÄÄÄÄÄÄÄÄÂÄÄÄÄÄÄÄÄÄÄÂÄÄÄÄÄÄÄÄÄÄÄÄÄÄÄÄÄÄÄÄÄÄÄÄÄÄÄÄÄÄÄÄÄÄ
       ³Widths (mm)              ³ Areas    ³ Densities (kg/m3)
       ³                         ³ (cmý)    ³
Ring   ³Outer Ring Erly Late   % ³Incr Total³Ring E/Wd L/Wd Unif  Min  Max  Rng
 # Year³ Rad.      Wood Wood  LW ³          ³mean mean mean
ÄÄÄÄÄÄÄÁÄÄÄÄÄÄÄÄÄÄÄÄÄÄÄÄÄÄÄÄÄÄÄÄÄÁÄÄÄÄÄÄÄÄÄÄÁÄÄÄÄÄÄÄÄÄÄÄÄÄÄÄÄÄÄÄÄÄÄÄÄÄÄÄÄÄÄÄÄÄÄ

 2 1990  16.2 16.2 13.2  0.0   0   8.2    8.2 328  328    0    0  286  435  149
 3 1991  34.5 18.3 18.3  0.0   0  29.1   37.4 336  336    0    0  251  496  245
 4 1992  51.3 16.8 15.6  1.2   7  45.3   82.7 341  327  528  201  271  538  267
 5 1993  67.5 16.2 14.1  2.1  12  60.5  143.1 367  342  534  192  281  573  292
 6 1994  79.5 12.0  9.6  2.4  20  55.4  198.6 417  382  558  176  296  640  344
 7 1995  89.1  9.6  8.7  0.9   9  50.8  249.4 383  366  551  185  264  591  327
 8 1996  97.8  8.7  6.6  2.1  24  51.1  300.5 415  376  537  161  272  616  344
 9 1997 106.5  8.7  6.6  2.1  24  55.8  356.3 421  378  557  179  280  583  303
10 1998 114.0  7.5  5.7  1.8  24  52.0  408.3 402  360  537  177  266  563  297
11 1999 123.0  9.0  6.9  2.1  23  67.0  475.3 436  392  583  191  270  622  352
12 2000 129.6  6.6  4.8  1.8  27  52.4  527.7 446  397  574  177  291  634  343
13 2001 139.2  9.6  5.7  3.9  40  81.1  608.7 473  408  567  159  304  645  341
14 2002 149.7 10.5  7.5  3.0  28  95.3  704.0 458  416  562  146  322  608  286
15 2003 159.0  9.3  6.3  3.0  32  90.2  794.2 463  411  571  160  348  659  311
16 2004 167.7  8.7  5.4  3.3  37  89.3  883.5 475  411  580  169  320  664  344
17 2005 175.8  8.1  3.6  4.5  55  87.4  970.9 504  392  593  201  335  689  354
18 2006 186.3 10.5  3.6  6.9  65 119.4 1090.4 515  422  563  141  348  672  324
19 2007 195.0  8.7  2.7  6.0  68 104.2 1194.6 522  393  579  186  354  681  327
20 2008 201.6  6.6  2.1  4.5  68  82.2 1276.8 550  413  614  201  387  711  324
21 2009 208.2  6.6  2.1  4.5  68  85.0 1361.8 553  415  618  203  370  690  320
22 2010 212.4  4.2  1.5  2.7  64  55.5 1417.3 565  431  639  208  383  743  360
23 2011 217.8  5.4  1.2  4.2  77  73.0 1490.3 561  427  599  172  403  653  250
24 2012 224.4  6.6  1.8  4.8  72  91.7 1582.0 556  439  600  161  393  746  353
25 2013 228.3  3.9  0.9  3.0  76  55.5 1637.4 602  460  645  185  434  748  314
26 2014 231.3  3.0  0.6  2.4  80  43.3 1680.7 609  465  646  181  448  779  331
27 2015 235.5  4.2  0.9  3.3  78  61.6 1742.3 624  469  667  198  445  712  267
28 2016 239.1  3.6  0.3  3.3  91  53.7 1796.0 606  389  626  237  389  738  349

Core Length:  236.1 mm
Core Density: 478 kg/m3
Cross-sectional Density:  491 kg/m3
Early/Latewood Threshold: 500 kg/m3
Attenuation Constant: 3.32

ÄÄÄÄÄÄÄÄÄÄÄÄÄÄÄÄÄÄÄÄÄÄÄÄÄÄÄÄÄÄÄÄÄÄÄÄÄÄÄÄÄÄÄÄÄÄÄÄÄÄÄÄÄÄÄÄÄÄÄÄÄÄÄÄÄÄÄÄÄÄÄÄÄÄÄÄÄÄÄ
Core : 23
ÄÄÄÄÄÄÄÂÄÄÄÄÄÄÄÄÄÄÄÄÄÄÄÄÄÄÄÄÄÄÄÄÄÂÄÄÄÄÄÄÄÄÄÄÂÄÄÄÄÄÄÄÄÄÄÄÄÄÄÄÄÄÄÄÄÄÄÄÄÄÄÄÄÄÄÄÄÄÄ
       ³Widths (mm)              ³ Areas    ³ Densities (kg/m3)
       ³                         ³ (cmý)    ³
Ring   ³Outer Ring Erly Late   % ³Incr Total³Ring E/Wd L/Wd Unif  Min  Max  Rng
 # Year³ Rad.      Wood Wood  LW ³          ³mean mean mean
ÄÄÄÄÄÄÄÁÄÄÄÄÄÄÄÄÄÄÄÄÄÄÄÄÄÄÄÄÄÄÄÄÄÁÄÄÄÄÄÄÄÄÄÄÁÄÄÄÄÄÄÄÄÄÄÄÄÄÄÄÄÄÄÄÄÄÄÄÄÄÄÄÄÄÄÄÄÄÄ

 3 1991  31.3 31.3 21.3  0.0   0  30.8   30.8 359  359    0    0  311  452  141
 4 1992  50.8 19.5 19.5  0.0   0  50.3   81.1 377  377    0    0  305  494  189
 5 1993  68.2 17.4 15.6  1.8  10  65.0  146.1 367  349  522  173  284  581  297
 6 1994  75.1  6.9  5.7  1.2  17  31.1  177.2 393  357  566  209  327  626  299
 7 1995  82.6  7.5  6.6  0.9  12  37.2  214.3 403  378  585  207  316  632  316
 8 1996  90.7  8.1  5.4  2.7  33  44.1  258.4 429  365  557  192  322  623  301
 9 1997 100.0  9.3  7.5  1.8  19  55.7  314.2 419  375  601  226  306  641  335
10 1998 108.4  8.4  6.9  1.5  17  55.0  369.2 404  368  571  203  302  638  336
11 1999 118.3  9.9  7.5  2.4  24  70.5  439.7 449  400  602  202  354  682  328
12 2000 124.9  6.6  4.2  2.4  36  50.4  490.1 477  419  581  162  341  671  330
13 2001 133.0  8.1  6.0  2.1  25  65.6  555.7 477  430  614  184  369  714  345
14 2002 140.2  7.2  4.5  2.7  37  61.8  617.5 471  396  597  201  357  718  361
15 2003 149.5  9.3  6.6  2.7  29  84.6  702.2 469  421  587  166  362  685  323
16 2004 154.9  5.4  3.9  1.5  27  51.6  753.8 459  388  644  256  342  711  369
17 2005 160.0  5.1  3.3  1.8  35  50.5  804.2 461  382  606  224  329  755  426
18 2006 163.6  3.6  2.1  1.5  41  36.6  840.8 482  381  623  242  315  716  401
19 2007 166.6  3.0  1.8  1.2  40  31.1  872.0 462  381  585  204  318  661  343
20 2008 169.9  3.3  1.8  1.5  45  34.9  906.9 481  379  604  225  327  708  381
21 2009 172.9  3.0  1.5  1.5  50  32.3  939.2 464  356  573  217  320  669  349
22 2010 175.0  2.1  1.5  0.6  28  23.0  962.1 437  392  549  157  334  558  224
23 2011 176.8  1.8  0.9  0.9  49  19.9  982.0 498  389  607  218  348  660  312
24 2012 178.9  2.1  1.2  0.9  42  23.5 1005.5 495  415  603  188  373  642  269
25 2013 180.4  1.5  0.9  0.6  40  16.9 1022.4 499  434  596  162  393  620  227
26 2014 181.6  1.2  0.6  0.6  50  13.6 1036.1 529  455  604  149  429  659  230
27 2015 183.4  1.8  0.9  0.9  49  20.6 1056.7 499  407  591  184  391  658  267
28 2016 184.9  1.5  0.6  0.9  60  17.4 1074.0 473  360  549  189  302  607  305

Core Length:  174.9 mm
Core Density: 451 kg/m3
Cross-sectional Density:  444 kg/m3
Early/Latewood Threshold: 500 kg/m3
Attenuation Constant: 3.32

ÄÄÄÄÄÄÄÄÄÄÄÄÄÄÄÄÄÄÄÄÄÄÄÄÄÄÄÄÄÄÄÄÄÄÄÄÄÄÄÄÄÄÄÄÄÄÄÄÄÄÄÄÄÄÄÄÄÄÄÄÄÄÄÄÄÄÄÄÄÄÄÄÄÄÄÄÄÄÄ
Core : 28
ÄÄÄÄÄÄÄÂÄÄÄÄÄÄÄÄÄÄÄÄÄÄÄÄÄÄÄÄÄÄÄÄÄÂÄÄÄÄÄÄÄÄÄÄÂÄÄÄÄÄÄÄÄÄÄÄÄÄÄÄÄÄÄÄÄÄÄÄÄÄÄÄÄÄÄÄÄÄÄ
       ³Widths (mm)              ³ Areas    ³ Densities (kg/m3)
       ³                         ³ (cmý)    ³
Ring   ³Outer Ring Erly Late   % ³Incr Total³Ring E/Wd L/Wd Unif  Min  Max  Rng
 # Year³ Rad.      Wood Wood  LW ³          ³mean mean mean
ÄÄÄÄÄÄÄÁÄÄÄÄÄÄÄÄÄÄÄÄÄÄÄÄÄÄÄÄÄÄÄÄÄÁÄÄÄÄÄÄÄÄÄÄÁÄÄÄÄÄÄÄÄÄÄÄÄÄÄÄÄÄÄÄÄÄÄÄÄÄÄÄÄÄÄÄÄÄÄ

 1 1990  12.6 12.6 12.0  0.6   4   5.0    5.0 356  348  514  166  268  526  258
 2 1991  30.9 18.3 17.1  1.2   6  25.0   30.0 378  367  535  168  296  552  256
 3 1992  51.6 20.7 20.7  0.0   0  53.7   83.6 385  385    0    0  315  497  182
 4 1993  67.2 15.6 13.5  2.1  13  58.2  141.9 383  354  565  211  280  595  315
 5 1994  77.7 10.5  8.7  1.8  17  47.8  189.7 446  409  626  217  343  678  335
 6 1995  88.5 10.8  7.8  3.0  27  56.4  246.1 444  396  568  172  320  664  344
 7 1996 101.1 12.6  9.6  3.0  23  75.1  321.1 434  403  530  127  328  579  251
 8 1997 115.5 14.4  8.7  5.7  39  98.0  419.1 462  401  556  155  308  630  322
 9 1998 124.5  9.0  6.3  2.7  30  67.9  487.0 420  365  547  182  304  632  328
10 1999 135.9 11.4  7.2  4.2  36  93.3  580.2 469  407  576  169  340  636  296
11 2000 142.5  6.6  3.6  3.0  45  57.7  637.9 460  366  573  207  300  635  335
12 2001 149.7  7.2  4.8  2.4  33  66.1  704.0 465  414  566  152  333  622  289
13 2002 162.0 12.3  6.6  5.7  46 120.4  824.5 482  422  551  129  352  583  231
14 2003 177.6 15.6  9.3  6.3  40 166.4  990.9 473  419  554  135  339  613  274
15 2004 189.3 11.7  6.9  4.8  41 134.9 1125.8 477  427  550  123  343  603  260
16 2005 196.2  6.9  4.5  2.4  34  83.6 1209.3 461  409  556  147  357  632  275
17 2006 202.8  6.6  3.3  3.3  50  82.7 1292.1 465  400  531  131  304  583  279
18 2007 207.9  5.1  3.3  1.8  35  65.8 1357.9 458  408  549  141  326  580  254
19 2008 212.7  4.8  2.4  2.4  49  63.4 1421.3 487  404  569  165  326  617  291
20 2009 219.0  6.3  4.5  1.8  28  85.4 1506.7 454  424  529  105  348  562  214
21 2010 225.3  6.3  4.2  2.1  33  87.9 1594.7 461  412  559  147  313  630  317
22 2011 232.8  7.5  7.2  0.3   4 107.9 1702.6 436  433  510   77  316  510  194
23 2012 238.5  5.7  3.6  2.1  36  84.4 1787.0 457  411  535  124  325  576  251
24 2013 242.4  3.9  1.8  2.1  53  58.9 1845.9 474  378  557  179  318  609  291
25 2014 245.4  3.0  1.2  1.8  60  46.0 1891.9 501  390  574  184  332  641  309
26 2015 248.4  3.0  1.5  1.5  50  46.5 1938.4 493  401  585  184  333  667  334
27 2016 252.9  4.5  1.8  2.7  60  70.9 2009.3 506  411  568  157  363  657  294

Core Length:  253.8 mm
Core Density: 451 kg/m3
Cross-sectional Density:  458 kg/m3
Early/Latewood Threshold: 500 kg/m3
Attenuation Constant: 3.32

ÄÄÄÄÄÄÄÄÄÄÄÄÄÄÄÄÄÄÄÄÄÄÄÄÄÄÄÄÄÄÄÄÄÄÄÄÄÄÄÄÄÄÄÄÄÄÄÄÄÄÄÄÄÄÄÄÄÄÄÄÄÄÄÄÄÄÄÄÄÄÄÄÄÄÄÄÄÄÄ
Core : 29
ÄÄÄÄÄÄÄÂÄÄÄÄÄÄÄÄÄÄÄÄÄÄÄÄÄÄÄÄÄÄÄÄÄÂÄÄÄÄÄÄÄÄÄÄÂÄÄÄÄÄÄÄÄÄÄÄÄÄÄÄÄÄÄÄÄÄÄÄÄÄÄÄÄÄÄÄÄÄÄ
       ³Widths (mm)              ³ Areas    ³ Densities (kg/m3)
       ³                         ³ (cmý)    ³
Ring   ³Outer Ring Erly Late   % ³Incr Total³Ring E/Wd L/Wd Unif  Min  Max  Rng
 # Year³ Rad.      Wood Wood  LW ³          ³mean mean mean
ÄÄÄÄÄÄÄÁÄÄÄÄÄÄÄÄÄÄÄÄÄÄÄÄÄÄÄÄÄÄÄÄÄÁÄÄÄÄÄÄÄÄÄÄÁÄÄÄÄÄÄÄÄÄÄÄÄÄÄÄÄÄÄÄÄÄÄÄÄÄÄÄÄÄÄÄÄÄÄ

 2 1990  16.8 16.8 10.8  0.0   0   8.9    8.9 322  322    0    0  271  461  190
 3 1991  33.0 16.2 15.6  0.6   3  25.3   34.2 363  357  501  144  288  502  214
 4 1992  49.8 16.8 14.1  2.7  16  43.7   77.9 367  337  524  187  294  550  256
 5 1993  68.4 18.6 15.0  3.6  19  69.1  147.0 394  360  538  178  293  567  274
 6 1994  82.5 14.1 11.4  2.7  19  66.8  213.8 422  389  560  171  333  625  292
 7 1995  91.2  8.7  7.5  1.2  13  47.5  261.3 422  405  525  120  324  564  240
 8 1996  99.9  8.7  5.4  3.3  37  52.2  313.5 438  363  562  199  299  610  311
 9 1997 110.4 10.5  6.0  4.5  42  69.4  382.9 463  393  558  165  312  625  313
10 1998 120.0  9.6  5.7  3.9  40  69.5  452.4 451  364  578  214  310  656  346
11 1999 130.5 10.5  6.6  3.9  37  82.6  535.0 466  403  572  169  327  649  322
12 2000 135.9  5.4  3.0  2.4  44  45.2  580.2 475  370  607  237  320  673  353
13 2001 146.4 10.5  7.5  3.0  28  93.1  673.3 447  402  560  158  327  600  273
14 2002 157.5 11.1  7.8  3.3  29 106.0  779.3 455  411  559  148  329  640  311
15 2003 169.5 12.0  7.8  4.2  35 123.3  902.6 460  404  565  161  334  657  323
16 2004 175.2  5.7  3.3  2.4  42  61.7  964.3 495  406  617  211  322  649  327
17 2005 181.2  6.0  3.3  2.7  45  67.2 1031.5 488  398  599  201  341  664  323
18 2006 187.8  6.6  2.7  3.9  59  76.5 1108.0 511  389  596  207  323  674  351
19 2007 195.0  7.2  3.6  3.6  50  86.6 1194.6 489  412  567  155  331  641  310
20 2008 201.0  6.0  3.3  2.7  44  74.6 1269.2 499  414  604  190  324  670  346
21 2009 207.0  6.0  2.4  3.6  60  76.9 1346.1 514  404  588  184  346  632  286
22 2010 210.9  3.9  1.8  2.1  53  51.2 1397.3 501  417  573  156  342  614  272
23 2011 215.7  4.8  1.5  3.3  68  64.3 1461.7 545  447  590  143  407  608  201
24 2012 222.9  7.2  3.9  3.3  45  99.2 1560.9 502  426  592  166  348  667  319
25 2013 227.1  4.2  1.5  2.7  64  59.4 1620.3 533  421  596  175  367  683  316
26 2014 229.5  2.4  0.6  1.8  74  34.4 1654.7 579  436  627  191  429  703  274
27 2015 234.0  4.5  1.2  3.3  73  65.5 1720.2 558  432  604  172  417  664  247
28 2016 237.3  3.3  1.2  2.1  63  48.9 1769.1 511  411  568  157  383  625  242

Core Length:  231.3 mm
Core Density: 469 kg/m3
Cross-sectional Density:  475 kg/m3
Early/Latewood Threshold: 500 kg/m3
Attenuation Constant: 3.32

ÄÄÄÄÄÄÄÄÄÄÄÄÄÄÄÄÄÄÄÄÄÄÄÄÄÄÄÄÄÄÄÄÄÄÄÄÄÄÄÄÄÄÄÄÄÄÄÄÄÄÄÄÄÄÄÄÄÄÄÄÄÄÄÄÄÄÄÄÄÄÄÄÄÄÄÄÄÄÄ
Core : 31
ÄÄÄÄÄÄÄÂÄÄÄÄÄÄÄÄÄÄÄÄÄÄÄÄÄÄÄÄÄÄÄÄÄÂÄÄÄÄÄÄÄÄÄÄÂÄÄÄÄÄÄÄÄÄÄÄÄÄÄÄÄÄÄÄÄÄÄÄÄÄÄÄÄÄÄÄÄÄÄ
       ³Widths (mm)              ³ Areas    ³ Densities (kg/m3)
       ³                         ³ (cmý)    ³
Ring   ³Outer Ring Erly Late   % ³Incr Total³Ring E/Wd L/Wd Unif  Min  Max  Rng
 # Year³ Rad.      Wood Wood  LW ³          ³mean mean mean
ÄÄÄÄÄÄÄÁÄÄÄÄÄÄÄÄÄÄÄÄÄÄÄÄÄÄÄÄÄÄÄÄÄÁÄÄÄÄÄÄÄÄÄÄÁÄÄÄÄÄÄÄÄÄÄÄÄÄÄÄÄÄÄÄÄÄÄÄÄÄÄÄÄÄÄÄÄÄÄ

 1 1989   6.1  6.1  5.1  0.0   0   1.2    1.2 386  386    0    0  319  422  103
 2 1990  13.9  7.8  7.8  0.0   0   4.9    6.1 366  366    0    0  328  415   87
 3 1991  29.2 15.3 15.3  0.0   0  20.7   26.8 353  353    0    0  285  459  174
 4 1992  45.4 16.2 14.1  2.1  12  38.0   64.8 392  369  541  172  300  577  277
 5 1993  60.7 15.3 12.6  2.7  17  51.0  115.8 410  387  522  135  318  568  250
 6 1994  74.5 13.8 10.5  3.3  23  58.6  174.4 431  383  584  201  312  658  346
 7 1995  86.2 11.7  8.4  3.3  28  59.1  233.4 437  390  558  168  331  624  293
 8 1996  96.1  9.9  7.2  2.7  27  56.7  290.1 432  387  551  164  317  622  305
 9 1997 105.7  9.6  6.6  3.0  31  60.9  351.0 459  413  562  149  327  633  306
10 1998 112.3  6.6  3.6  3.0  45  45.2  396.2 470  391  565  174  347  616  269
11 1999 121.6  9.3  4.2  5.1  54  68.3  464.5 487  409  551  142  345  605  260
12 2000 126.7  5.1  2.1  3.0  58  39.8  504.3 497  358  594  236  330  667  337
13 2001 133.9  7.2  2.7  4.5  62  58.9  563.3 500  408  555  147  341  615  274
14 2002 141.7  7.8  3.6  4.2  53  67.5  630.8 509  437  570  133  364  615  251
15 2003 149.2  7.5  3.0  4.5  60  68.5  699.3 496  421  547  126  364  612  248
16 2004 154.3  5.1  1.8  3.3  64  48.6  748.0 505  415  554  139  377  600  223
17 2005 159.4  5.1  2.1  3.0  58  50.3  798.2 504  409  570  161  379  603  224
18 2006 163.6  4.2  1.2  3.0  71  42.6  840.8 518  408  562  154  355  613  258
19 2007 167.8  4.2  1.5  2.7  64  43.7  884.6 504  404  560  156  351  602  251
20 2008 172.3  4.5  1.8  2.7  60  48.1  932.7 514  394  594  200  349  635  286
21 2009 176.5  4.2  1.5  2.7  64  46.0  978.7 530  425  589  164  387  619  232
22 2010 178.9  2.4  1.2  1.2  49  26.8 1005.5 527  420  634  214  369  687  318
23 2011 182.2  3.3  0.9  2.4  72  37.4 1042.9 520  433  553  120  403  576  173
24 2012 185.8  3.6  1.5  2.1  58  41.6 1084.5 512  435  567  132  396  634  238
25 2013 187.9  2.1  0.6  1.5  71  24.7 1109.2 551  447  592  145  422  647  225
26 2014 190.6  2.7  0.6  2.1  77  32.1 1141.3 577  450  613  163  410  668  258
27 2015 194.5  3.9  0.9  3.0  76  47.2 1188.5 561  453  593  140  441  643  202
28 2016 197.5  3.0  0.9  2.1  70  36.9 1225.4 542  448  582  134  389  635  246

Core Length:  196.5 mm
Core Density: 481 kg/m3
Cross-sectional Density:  487 kg/m3
Early/Latewood Threshold: 500 kg/m3
Attenuation Constant: 3.32

ÄÄÄÄÄÄÄÄÄÄÄÄÄÄÄÄÄÄÄÄÄÄÄÄÄÄÄÄÄÄÄÄÄÄÄÄÄÄÄÄÄÄÄÄÄÄÄÄÄÄÄÄÄÄÄÄÄÄÄÄÄÄÄÄÄÄÄÄÄÄÄÄÄÄÄÄÄÄÄ
Core : 34
ÄÄÄÄÄÄÄÂÄÄÄÄÄÄÄÄÄÄÄÄÄÄÄÄÄÄÄÄÄÄÄÄÄÂÄÄÄÄÄÄÄÄÄÄÂÄÄÄÄÄÄÄÄÄÄÄÄÄÄÄÄÄÄÄÄÄÄÄÄÄÄÄÄÄÄÄÄÄÄ
       ³Widths (mm)              ³ Areas    ³ Densities (kg/m3)
       ³                         ³ (cmý)    ³
Ring   ³Outer Ring Erly Late   % ³Incr Total³Ring E/Wd L/Wd Unif  Min  Max  Rng
 # Year³ Rad.      Wood Wood  LW ³          ³mean mean mean
ÄÄÄÄÄÄÄÁÄÄÄÄÄÄÄÄÄÄÄÄÄÄÄÄÄÄÄÄÄÄÄÄÄÁÄÄÄÄÄÄÄÄÄÄÁÄÄÄÄÄÄÄÄÄÄÄÄÄÄÄÄÄÄÄÄÄÄÄÄÄÄÄÄÄÄÄÄÄÄ

 3 1991  27.3 27.3 18.3  0.0   0  23.4   23.4 333  333    0    0  261  438  177
 4 1992  49.8 22.5 22.5  0.0   0  54.5   77.9 344  344    0    0  282  448  166
 5 1993  72.3 22.5 22.2  0.3   1  86.3  164.2 355  353  510  157  277  510  233
 6 1994  86.4 14.1 10.2  3.9  27  70.3  234.5 437  399  535  136  347  577  230
 7 1995  98.7 12.3 10.5  1.8  14  71.5  306.0 425  407  528  121  355  551  196
 8 1996 109.2 10.5  9.9  0.6   5  68.6  374.6 399  392  513  121  343  524  181
 9 1997 116.4  7.2  6.9  0.3   4  51.0  425.7 407  403  505  102  327  505  178
10 1998 121.5  5.1  4.8  0.3   5  38.1  463.8 398  391  504  113  309  504  195
11 1999 126.6  5.1  4.8  0.3   5  39.8  503.5 424  419  511   92  350  511  161
12 2000 131.4  4.8  3.9  0.9  18  38.9  542.4 421  396  531  135  310  552  242
13 2001 139.2  7.8  6.6  1.2  15  66.3  608.7 421  402  525  123  328  564  236
14 2002 146.4  7.2  6.0  1.2  16  64.6  673.3 418  396  528  132  313  553  240
15 2003 154.5  8.1  6.6  1.5  18  76.6  749.9 418  394  523  129  343  543  200
16 2004 160.2  5.7  4.2  1.5  26  56.4  806.3 414  373  530  157  320  556  236
17 2005 165.9  5.7  3.9  1.8  31  58.4  864.7 448  406  537  131  354  566  212
18 2006 170.1  4.2  3.6  0.6  14  44.3  909.0 401  384  505  121  319  510  191
19 2007 175.8  5.7  4.8  0.9  15  61.9  970.9 408  388  518  130  300  538  238
20 2008 180.0  4.2  3.3  0.9  21  46.9 1017.9 437  410  535  125  321  549  228
21 2009 186.3  6.3  6.3  0.0   0  72.5 1090.4 419  419    0    0  348  496  148
22 2010 189.9  3.6  2.7  0.9  24  42.5 1132.9 451  406  586  180  310  618  308
23 2011 195.3  5.4  5.1  0.3   5  65.3 1198.3 433  428  517   89  361  517  156
24 2012 201.0  5.7  4.5  1.2  21  71.0 1269.2 443  418  538  120  360  568  208
25 2013 204.6  3.6  2.4  1.2  33  45.9 1315.1 465  414  568  154  341  616  275
26 2014 208.2  3.6  2.1  1.5  41  46.7 1361.8 475  423  548  125  376  601  225
27 2015 212.7  4.5  3.0  1.5  33  59.5 1421.3 442  407  513  106  343  533  190
28 2016 216.3  3.6  2.4  1.2  33  48.5 1469.8 445  407  521  114  365  541  176

Core Length:  207.3 mm
Core Density: 418 kg/m3
Cross-sectional Density:  418 kg/m3
Early/Latewood Threshold: 500 kg/m3
Attenuation Constant: 3.32

ÄÄÄÄÄÄÄÄÄÄÄÄÄÄÄÄÄÄÄÄÄÄÄÄÄÄÄÄÄÄÄÄÄÄÄÄÄÄÄÄÄÄÄÄÄÄÄÄÄÄÄÄÄÄÄÄÄÄÄÄÄÄÄÄÄÄÄÄÄÄÄÄÄÄÄÄÄÄÄ
Core : 40
ÄÄÄÄÄÄÄÂÄÄÄÄÄÄÄÄÄÄÄÄÄÄÄÄÄÄÄÄÄÄÄÄÄÂÄÄÄÄÄÄÄÄÄÄÂÄÄÄÄÄÄÄÄÄÄÄÄÄÄÄÄÄÄÄÄÄÄÄÄÄÄÄÄÄÄÄÄÄÄ
       ³Widths (mm)              ³ Areas    ³ Densities (kg/m3)
       ³                         ³ (cmý)    ³
Ring   ³Outer Ring Erly Late   % ³Incr Total³Ring E/Wd L/Wd Unif  Min  Max  Rng
 # Year³ Rad.      Wood Wood  LW ³          ³mean mean mean
ÄÄÄÄÄÄÄÁÄÄÄÄÄÄÄÄÄÄÄÄÄÄÄÄÄÄÄÄÄÄÄÄÄÁÄÄÄÄÄÄÄÄÄÄÁÄÄÄÄÄÄÄÄÄÄÄÄÄÄÄÄÄÄÄÄÄÄÄÄÄÄÄÄÄÄÄÄÄÄ

 4 1992  22.1 22.1 17.1  0.0   0  15.3   15.3 331  331    0    0  251  461  210
 5 1993  43.4 21.3 20.7  0.6   2  43.8   59.2 371  366  520  154  286  528  242
 6 1994  56.6 13.2 11.4  1.8  13  41.5  100.6 402  380  542  162  326  573  247
 7 1995  64.7  8.1  7.5  0.6   7  30.9  131.5 412  400  556  156  314  561  247
 8 1996  74.3  9.6  6.6  3.0  31  41.9  173.4 428  383  528  145  296  592  296
 9 1997  82.4  8.1  6.3  1.8  22  39.9  213.3 420  383  549  166  292  574  282
10 1998  88.7  6.3  4.5  1.8  28  33.9  247.2 429  382  545  163  292  580  288
11 1999  96.2  7.5  5.1  2.4  32  43.6  290.7 466  417  568  151  316  619  303
12 2000 101.9  5.7  3.3  2.4  42  35.5  326.2 460  391  554  163  320  627  307
13 2001 113.0 11.1  7.8  3.3  29  74.9  401.2 455  413  555  142  346  621  275
14 2002 122.3  9.3  7.2  2.1  22  68.7  469.9 433  393  572  179  327  636  309
15 2003 130.7  8.4  5.4  3.0  35  66.8  536.7 472  430  547  117  369  615  246
16 2004 136.7  6.0  3.3  2.7  45  50.4  587.1 473  399  564  165  330  624  294
17 2005 141.8  5.1  2.7  2.4  47  44.6  631.7 508  424  603  179  363  667  304
18 2006 146.9  5.1  2.1  3.0  58  46.3  677.9 505  402  577  175  372  683  311
19 2007 150.5  3.6  1.5  2.1  58  33.6  711.6 483  404  539  135  362  626  264
20 2008 152.9  2.4  1.2  1.2  49  22.9  734.5 504  414  594  180  355  659  304
21 2009 156.2  3.3  1.5  1.8  54  32.0  766.5 473  401  534  133  367  565  198
22 2010 159.2  3.0  1.2  1.8  60  29.7  796.2 500  395  571  176  337  610  273
23 2011 162.2  3.0  1.2  1.8  60  30.3  826.5 477  408  524  116  365  553  188
24 2012 166.7  4.5  2.1  2.4  53  46.5  873.0 479  400  547  147  346  589  243
25 2013 170.0  3.3  2.4  0.9  27  34.9  907.9 451  422  529  107  371  546  175
26 2014 173.6  3.6  1.8  1.8  49  38.9  946.8 500  430  569  139  384  620  236
27 2015 176.3  2.7  1.2  1.5  55  29.7  976.5 529  438  602  164  413  641  228
28 2016 178.4  2.1  0.9  1.2  57  23.4  999.9 494  404  561  157  374  594  220

Core Length:  173.4 mm
Core Density: 458 kg/m3
Cross-sectional Density:  458 kg/m3
Early/Latewood Threshold: 500 kg/m3
Attenuation Constant: 3.32

ÄÄÄÄÄÄÄÄÄÄÄÄÄÄÄÄÄÄÄÄÄÄÄÄÄÄÄÄÄÄÄÄÄÄÄÄÄÄÄÄÄÄÄÄÄÄÄÄÄÄÄÄÄÄÄÄÄÄÄÄÄÄÄÄÄÄÄÄÄÄÄÄÄÄÄÄÄÄÄ
Core : 41
ÄÄÄÄÄÄÄÂÄÄÄÄÄÄÄÄÄÄÄÄÄÄÄÄÄÄÄÄÄÄÄÄÄÂÄÄÄÄÄÄÄÄÄÄÂÄÄÄÄÄÄÄÄÄÄÄÄÄÄÄÄÄÄÄÄÄÄÄÄÄÄÄÄÄÄÄÄÄÄ
       ³Widths (mm)              ³ Areas    ³ Densities (kg/m3)
       ³                         ³ (cmý)    ³
Ring   ³Outer Ring Erly Late   % ³Incr Total³Ring E/Wd L/Wd Unif  Min  Max  Rng
 # Year³ Rad.      Wood Wood  LW ³          ³mean mean mean
ÄÄÄÄÄÄÄÁÄÄÄÄÄÄÄÄÄÄÄÄÄÄÄÄÄÄÄÄÄÄÄÄÄÁÄÄÄÄÄÄÄÄÄÄÁÄÄÄÄÄÄÄÄÄÄÄÄÄÄÄÄÄÄÄÄÄÄÄÄÄÄÄÄÄÄÄÄÄÄ

 3 1991  28.6 28.6 21.6  0.0   0  25.7   25.7 301  301    0    0  252  387  135
 4 1992  49.9 21.3 21.3  0.0   0  52.5   78.2 329  329    0    0  270  459  189
 5 1993  73.3 23.4 23.1  0.3   1  90.6  168.8 370  368  519  151  269  519  250
 6 1994  85.3 12.0 10.2  1.8  15  59.8  228.6 402  380  526  146  311  555  244
 7 1995  95.2  9.9  9.6  0.3   3  56.1  284.7 374  370  506  136  298  506  208
 8 1996 105.1  9.9  9.3  0.6   6  62.3  347.0 383  375  508  133  286  513  227
 9 1997 116.5 11.4  9.3  2.1  18  79.4  426.4 395  364  530  166  280  548  268
10 1998 123.4  6.9  6.3  0.6   8  52.0  478.4 371  356  526  170  262  533  271
11 1999 132.4  9.0  6.3  2.7  29  72.3  550.7 418  372  525  153  286  546  260
12 2000 137.2  4.8  3.9  0.9  18  40.7  591.4 398  365  544  179  261  576  315
13 2001 145.9  8.7  6.6  2.1  24  77.4  668.7 436  401  548  147  275  586  311
14 2002 153.7  7.8  6.3  1.5  19  73.4  742.2 420  389  552  163  283  578  295
15 2003 161.5  7.8  6.0  1.8  23  77.2  819.4 422  383  552  169  303  601  298
16 2004 166.0  4.5  3.6  0.9  20  46.3  865.7 413  366  600  234  280  632  352
17 2005 170.5  4.5  3.6  0.9  20  47.6  913.3 427  383  602  219  313  632  319
18 2006 175.0  4.5  3.0  1.5  33  48.8  962.1 438  365  585  220  301  640  339
19 2007 178.6  3.6  2.4  1.2  33  40.0 1002.1 453  380  599  219  305  659  354
20 2008 181.3  2.7  1.5  1.2  44  30.5 1032.6 465  375  578  203  333  640  307
21 2009 183.4  2.1  1.2  0.9  42  24.1 1056.7 492  395  621  226  347  653  306
22 2010 185.5  2.1  1.5  0.6  28  24.3 1081.0 429  382  549  167  317  588  271
23 2011 188.8  3.3  1.8  1.5  45  38.8 1119.8 466  386  563  177  316  607  291
24 2012 193.3  4.5  2.1  2.4  53  54.0 1173.9 506  402  597  195  342  666  324
25 2013 196.6  3.3  2.1  1.2  36  40.4 1214.3 476  394  621  227  337  683  346
26 2014 199.3  2.7  1.5  1.2  44  33.6 1247.9 473  371  600  229  312  662  350
27 2015 204.1  4.8  2.7  2.1  43  60.8 1308.7 489  390  617  227  318  690  372
28 2016 208.6  4.5  3.0  1.5  33  58.3 1367.0 482  424  599  175  344  664  320

Core Length:  202.2 mm
Core Density: 424 kg/m3
Cross-sectional Density:  420 kg/m3
Early/Latewood Threshold: 500 kg/m3
Attenuation Constant: 3.32

ÄÄÄÄÄÄÄÄÄÄÄÄÄÄÄÄÄÄÄÄÄÄÄÄÄÄÄÄÄÄÄÄÄÄÄÄÄÄÄÄÄÄÄÄÄÄÄÄÄÄÄÄÄÄÄÄÄÄÄÄÄÄÄÄÄÄÄÄÄÄÄÄÄÄÄÄÄÄÄ
Core : 48
ÄÄÄÄÄÄÄÂÄÄÄÄÄÄÄÄÄÄÄÄÄÄÄÄÄÄÄÄÄÄÄÄÄÂÄÄÄÄÄÄÄÄÄÄÂÄÄÄÄÄÄÄÄÄÄÄÄÄÄÄÄÄÄÄÄÄÄÄÄÄÄÄÄÄÄÄÄÄÄ
       ³Widths (mm)              ³ Areas    ³ Densities (kg/m3)
       ³                         ³ (cmý)    ³
Ring   ³Outer Ring Erly Late   % ³Incr Total³Ring E/Wd L/Wd Unif  Min  Max  Rng
 # Year³ Rad.      Wood Wood  LW ³          ³mean mean mean
ÄÄÄÄÄÄÄÁÄÄÄÄÄÄÄÄÄÄÄÄÄÄÄÄÄÄÄÄÄÄÄÄÄÁÄÄÄÄÄÄÄÄÄÄÁÄÄÄÄÄÄÄÄÄÄÄÄÄÄÄÄÄÄÄÄÄÄÄÄÄÄÄÄÄÄÄÄÄÄ

 3 1991  10.2 10.2 10.2  0.0   0   3.3    3.3 325  325    0    0  282  432  150
 4 1992  24.6 14.4 14.4  0.0   0  15.7   19.0 333  333    0    0  286  463  177
 5 1993  43.2 18.6 18.6  0.0   0  39.6   58.6 345  345    0    0  273  475  202
 6 1994  55.8 12.6 12.6  0.0   0  39.2   97.8 354  354    0    0  298  474  176
 7 1995  70.8 15.0 15.0  0.0   0  59.7  157.5 372  372    0    0  304  496  192
 8 1996  91.5 20.7 20.7  0.0   0 105.5  263.0 369  369    0    0  293  477  184
 9 1997 109.8 18.3 17.7  0.6   3 115.7  378.8 399  395  504  109  302  509  207
10 1998 119.7  9.9  9.9  0.0   0  71.4  450.1 373  373    0    0  292  480  188
11 1999 131.4 11.7 11.7  0.0   0  92.3  542.4 383  383    0    0  318  499  181
12 2000 138.9  7.5  6.9  0.6   8  63.7  606.1 387  374  530  156  292  534  242
13 2001 156.9 18.0 15.9  2.1  11 167.3  773.4 397  379  535  156  301  572  271
14 2002 172.8 15.9 15.9  0.0   0 164.7  938.1 384  384    0    0  304  490  186
15 2003 187.5 14.7 14.7  0.0   0 166.4 1104.5 394  394    0    0  319  479  160
16 2004 194.4  6.9  6.9  0.0   0  82.8 1187.3 373  373    0    0  274  480  206
17 2005 201.3  6.9  6.0  0.9  13  85.8 1273.0 392  374  510  136  299  520  221
18 2006 210.9  9.6  8.1  1.5  15 124.3 1397.3 434  418  524  106  329  549  220
19 2007 218.4  7.5  5.7  1.8  24 101.2 1498.5 422  393  513  120  329  538  209
20 2008 225.6  7.2  6.0  1.2  16 100.4 1598.9 426  405  529  124  348  556  208
21 2009 231.0  5.4  4.8  0.6  11  77.5 1676.4 424  413  514  101  354  519  165
22 2010 235.2  4.2  3.9  0.3   7  61.5 1737.9 406  396  535  139  324  535  211
23 2011 238.8  3.6  3.6  0.0   0  53.6 1791.5 399  399    0    0  341  486  145
24 2012 242.4  3.6  3.3  0.3   8  54.4 1845.9 403  395  502  107  348  502  154
25 2013 245.4  3.0  2.1  0.9  30  46.0 1891.9 426  379  536  157  351  555  204
26 2014 249.6  4.2  2.7  1.5  35  65.3 1957.2 462  407  560  153  337  587  250
27 2015 257.1  7.5  6.0  1.5  20 119.4 2076.6 447  430  516   86  352  531  179
28 2016 263.7  6.6  6.3  0.3   4 108.0 2184.6 420  416  511   95  357  511  154

Core Length:  264.3 mm
Core Density: 394 kg/m3
Cross-sectional Density:  401 kg/m3
Early/Latewood Threshold: 500 kg/m3
Attenuation Constant: 3.32

ÄÄÄÄÄÄÄÄÄÄÄÄÄÄÄÄÄÄÄÄÄÄÄÄÄÄÄÄÄÄÄÄÄÄÄÄÄÄÄÄÄÄÄÄÄÄÄÄÄÄÄÄÄÄÄÄÄÄÄÄÄÄÄÄÄÄÄÄÄÄÄÄÄÄÄÄÄÄÄ
Core : 49
ÄÄÄÄÄÄÄÂÄÄÄÄÄÄÄÄÄÄÄÄÄÄÄÄÄÄÄÄÄÄÄÄÄÂÄÄÄÄÄÄÄÄÄÄÂÄÄÄÄÄÄÄÄÄÄÄÄÄÄÄÄÄÄÄÄÄÄÄÄÄÄÄÄÄÄÄÄÄÄ
       ³Widths (mm)              ³ Areas    ³ Densities (kg/m3)
       ³                         ³ (cmý)    ³
Ring   ³Outer Ring Erly Late   % ³Incr Total³Ring E/Wd L/Wd Unif  Min  Max  Rng
 # Year³ Rad.      Wood Wood  LW ³          ³mean mean mean
ÄÄÄÄÄÄÄÁÄÄÄÄÄÄÄÄÄÄÄÄÄÄÄÄÄÄÄÄÄÄÄÄÄÁÄÄÄÄÄÄÄÄÄÄÁÄÄÄÄÄÄÄÄÄÄÄÄÄÄÄÄÄÄÄÄÄÄÄÄÄÄÄÄÄÄÄÄÄÄ

 4 1992  37.1 37.1 16.8  0.3   0  43.2   43.2 388  386  504  118  309  504  195
 5 1993  51.8 14.7 12.6  2.1  14  41.1   84.3 393  367  552  185  296  574  278
 6 1994  59.9  8.1  6.0  2.1  25  28.4  112.7 457  415  577  162  364  611  247
 7 1995  66.8  6.9  6.3  0.6   8  27.5  140.2 399  386  545  159  313  588  275
 8 1996  72.2  5.4  3.6  1.8  33  23.6  163.8 421  363  536  173  319  601  282
 9 1997  78.8  6.6  3.9  2.7  40  31.3  195.1 488  430  572  142  363  608  245
10 1998  85.4  6.6  5.7  0.9  13  34.0  229.1 418  396  556  160  326  595  269
11 1999  92.0  6.6  4.8  1.8  27  36.8  265.9 464  417  589  172  371  646  275
12 2000  96.5  4.5  3.3  1.2  26  26.6  292.6 437  401  537  136  370  608  238
13 2001 104.6  8.1  3.0  5.1  62  51.2  343.7 526  436  579  143  389  717  328
14 2002 110.3  5.7  2.1  3.6  63  38.5  382.2 527  470  560   90  438  657  219
15 2003 116.0  5.7  4.8  0.9  15  40.5  422.7 463  444  562  118  347  597  250
16 2004 120.5  4.5  3.3  1.2  26  33.4  456.2 457  419  561  142  342  620  278
17 2005 125.0  4.5  3.3  1.2  26  34.7  490.9 476  431  601  170  385  642  257
18 2006 130.1  5.1  2.7  2.4  47  40.9  531.7 503  422  594  172  386  639  253
19 2007 134.9  4.8  3.3  1.5  31  40.0  571.7 478  433  575  142  388  622  234
20 2008 140.9  6.0  2.1  3.9  65  52.0  623.7 545  434  604  170  390  711  321
21 2009 146.6  5.7  2.7  3.0  52  51.5  675.2 521  455  580  125  353  663  310
22 2010 151.7  5.1  3.6  1.5  29  47.8  723.0 467  423  575  152  356  668  312
23 2011 157.1  5.4  3.9  1.5  27  52.4  775.4 466  429  563  134  379  592  213
24 2012 162.2  5.1  3.3  1.8  35  51.2  826.5 471  415  573  158  383  641  258
25 2013 165.2  3.0  2.1  0.9  30  30.9  857.4 467  413  593  180  367  639  272
26 2014 168.2  3.0  1.5  1.5  50  31.4  888.8 503  421  586  165  353  651  298
27 2015 172.1  3.9  2.1  1.8  46  41.7  930.5 505  431  591  160  381  701  320
28 2016 176.3  4.2  3.3  0.9  21  46.0  976.5 469  437  587  150  397  627  230

Core Length:  156.6 mm
Core Density: 468 kg/m3
Cross-sectional Density:  472 kg/m3
Early/Latewood Threshold: 500 kg/m3
Attenuation Constant: 3.32

File: trials completed/FR7_Woodhill_Nov_finished/Densitometry/Densitometer files/WHILL1.DAT
File : C:\DENSITOM\WOODHI~1\WHILL1.DAT
Cores :
4
8
34
48
56
74
78
80
87
90
92

ÄÄÄÄÄÄÄÄÄÄÄÄÄÄÄÄÄÄÄÄÄÄÄÄÄÄÄÄÄÄÄÄÄÄÄÄÄÄÄÄÄÄÄÄÄÄÄÄÄÄÄÄÄÄÄÄÄÄÄÄÄÄÄÄÄÄÄÄÄÄÄÄÄÄÄÄÄÄÄ
Core : 4
ÄÄÄÄÄÄÄÂÄÄÄÄÄÄÄÄÄÄÄÄÄÄÄÄÄÄÄÄÄÄÄÄÄÂÄÄÄÄÄÄÄÄÄÄÂÄÄÄÄÄÄÄÄÄÄÄÄÄÄÄÄÄÄÄÄÄÄÄÄÄÄÄÄÄÄÄÄÄÄ
       ³Widths (mm)              ³ Areas    ³ Densities (kg/m3)
       ³                         ³ (cmý)    ³
Ring   ³Outer Ring Erly Late   % ³Incr Total³Ring E/Wd L/Wd Unif  Min  Max  Rng
 # Year³ Rad.      Wood Wood  LW ³          ³mean mean mean
ÄÄÄÄÄÄÄÁÄÄÄÄÄÄÄÄÄÄÄÄÄÄÄÄÄÄÄÄÄÄÄÄÄÁÄÄÄÄÄÄÄÄÄÄÁÄÄÄÄÄÄÄÄÄÄÄÄÄÄÄÄÄÄÄÄÄÄÄÄÄÄÄÄÄÄÄÄÄÄ

 1 1990  14.4 14.4 14.4  0.0   0   6.5    6.5 336  336    0    0  269  410  141
 2 1991  37.2 22.8 22.8  0.0   0  37.0   43.5 343  343    0    0  267  418  151
 3 1992  57.6 20.4 20.1  0.3   1  60.8  104.2 399  398  503  105  300  503  203
 4 1993  71.4 13.8 12.3  1.5  10  55.9  160.2 390  372  536  164  319  566  247
 5 1994  86.4 15.0  7.2  7.8  52  74.4  234.5 464  390  532  142  324  585  261
 6 1995 108.0 21.6 17.7  3.9  18 131.9  366.4 439  415  550  135  322  610  288
 7 1996 129.0 21.0 20.1  0.9   4 156.4  522.8 399  394  510  116  262  514  252
 8 1997 146.7 17.7 10.2  7.5  42 153.3  676.1 470  413  547  134  306  586  280
 9 1998 159.6 12.9  7.8  5.1  39 124.1  800.2 447  376  558  182  299  594  295
10 1999 173.7 14.1  7.5  6.6  46 147.6  947.9 475  378  585  207  306  626  320
11 2000 182.1  8.4  4.5  3.9  46  93.9 1041.8 476  353  616  263  288  684  396
12 2001 191.1  9.0  5.4  3.6  40 105.5 1147.3 457  377  576  199  323  643  320
13 2002 197.4  6.3  3.9  2.4  38  76.9 1224.2 450  359  597  238  300  638  338
14 2003 204.6  7.2  4.5  2.7  37  90.9 1315.1 438  351  582  231  309  647  338
15 2004 210.9  6.3  4.2  2.1  33  82.2 1397.3 465  389  619  230  309  648  339
16 2005 216.3  5.4  3.6  1.8  33  72.5 1469.8 454  374  615  241  300  695  395
17 2006 221.1  4.8  2.4  2.4  49  66.0 1535.8 494  372  616  244  301  664  363
18 2007 225.9  4.8  3.3  1.5  31  67.4 1603.2 474  402  633  231  332  689  357
19 2008 230.1  4.2  2.4  1.8  42  60.2 1663.3 488  387  623  236  324  729  405
20 2009 234.0  3.9  2.1  1.8  46  56.9 1720.2 477  368  603  235  315  655  340
21 2010 236.7  2.7  2.1  0.6  22  39.9 1760.1 440  389  620  231  328  646  318
22 2011 240.0  3.3  1.8  1.5  45  49.4 1809.6 470  370  590  220  312  636  324
23 2012 243.0  3.0  1.8  1.2  40  45.5 1855.1 449  369  569  200  324  656  332
24 2013 245.7  2.7  1.8  0.9  33  41.5 1896.5 460  381  618  237  326  676  350
25 2014 246.9  1.2  0.9  0.3  25  18.6 1915.1 458  415  587  172  381  587  206
26 2015 249.6  2.7  1.2  1.5  55  42.1 1957.2 534  423  623  200  391  698  307
27 2016 252.3  2.7  1.2  1.5  55  42.6 1999.8 505  379  607  228  331  675  344

Core Length:  252.6 mm
Core Density: 450 kg/m3
Cross-sectional Density:  452 kg/m3
Early/Latewood Threshold: 500 kg/m3
Attenuation Constant: 3.19

ÄÄÄÄÄÄÄÄÄÄÄÄÄÄÄÄÄÄÄÄÄÄÄÄÄÄÄÄÄÄÄÄÄÄÄÄÄÄÄÄÄÄÄÄÄÄÄÄÄÄÄÄÄÄÄÄÄÄÄÄÄÄÄÄÄÄÄÄÄÄÄÄÄÄÄÄÄÄÄ
Core : 8
ÄÄÄÄÄÄÄÂÄÄÄÄÄÄÄÄÄÄÄÄÄÄÄÄÄÄÄÄÄÄÄÄÄÂÄÄÄÄÄÄÄÄÄÄÂÄÄÄÄÄÄÄÄÄÄÄÄÄÄÄÄÄÄÄÄÄÄÄÄÄÄÄÄÄÄÄÄÄÄ
       ³Widths (mm)              ³ Areas    ³ Densities (kg/m3)
       ³                         ³ (cmý)    ³
Ring   ³Outer Ring Erly Late   % ³Incr Total³Ring E/Wd L/Wd Unif  Min  Max  Rng
 # Year³ Rad.      Wood Wood  LW ³          ³mean mean mean
ÄÄÄÄÄÄÄÁÄÄÄÄÄÄÄÄÄÄÄÄÄÄÄÄÄÄÄÄÄÄÄÄÄÁÄÄÄÄÄÄÄÄÄÄÁÄÄÄÄÄÄÄÄÄÄÄÄÄÄÄÄÄÄÄÄÄÄÄÄÄÄÄÄÄÄÄÄÄÄ

 1 1989   7.2  7.2  6.9  0.3   4   1.6    1.6 374  368  500  132  263  500  237
 2 1990  13.5  6.3  6.3  0.0   0   4.1    5.7 389  389    0    0  275  478  203
 3 1991  31.5 18.0 18.0  0.0   0  25.4   31.2 374  374    0    0  287  435  148
 4 1992  52.2 20.7 20.4  0.3   1  54.4   85.6 374  373  503  130  308  503  195
 5 1993  71.7 19.5 16.8  2.7  13  75.9  161.5 376  349  548  199  278  586  308
 6 1994  87.9 16.2 10.5  5.7  35  81.2  242.7 465  422  543  121  346  606  260
 7 1995 106.8 18.9 15.6  3.3  17 115.6  358.3 440  410  578  168  327  600  273
 8 1996 127.5 20.7 16.8  3.9  18 152.4  510.7 438  411  553  142  347  605  258
 9 1997 146.4 18.9 12.0  6.9  36 162.6  673.3 468  417  556  139  345  637  292
10 1998 162.9 16.5 12.0  4.5  27 160.3  833.7 439  400  542  142  309  585  276
11 1999 179.7 16.8 10.5  6.3  37 180.8 1014.5 475  431  550  119  354  599  245
12 2000 186.6  6.9  5.1  1.8  26  79.4 1093.9 436  395  552  157  301  598  297
13 2001 192.6  6.0  5.4  0.6  10  71.5 1165.4 386  367  558  191  289  583  294
14 2002 196.8  4.2  3.3  0.9  21  51.4 1216.7 385  344  537  193  283  591  308
15 2003 202.8  6.0  5.1  0.9  15  75.3 1292.1 368  337  538  201  280  575  295
16 2004 207.0  4.2  3.3  0.9  21  54.1 1346.1 403  359  566  207  281  652  371
17 2005 212.1  5.1  3.9  1.2  23  67.1 1413.3 412  354  600  246  268  688  420
18 2006 218.7  6.6  3.3  3.3  49  89.3 1502.6 476  374  577  203  288  645  357
19 2007 224.1  5.4  4.2  1.2  22  75.1 1577.7 423  377  582  205  310  633  323
20 2008 229.2  5.1  2.7  2.4  47  72.6 1650.4 474  356  607  251  302  679  377
21 2009 234.3  5.1  3.0  2.1  41  74.3 1724.6 473  393  587  194  322  664  342
22 2010 238.8  4.5  2.4  2.1  46  66.9 1791.5 486  391  594  203  328  712  384
23 2011 242.7  3.9  2.1  1.8  46  59.0 1850.5 483  396  586  190  329  643  314
24 2012 247.2  4.5  2.4  2.1  46  69.3 1919.8 492  396  601  205  332  679  347
25 2013 251.1  3.9  2.4  1.5  38  61.1 1980.8 481  412  592  180  357  651  294
26 2014 253.8  2.7  0.9  1.8  66  42.8 2023.6 527  378  601  223  353  685  332
27 2015 257.4  3.6  1.5  2.1  58  57.8 2081.5 527  388  627  239  347  683  336
28 2016 260.7  3.3  1.8  1.5  45  53.7 2135.2 488  398  596  198  334  654  320

Core Length:  261.3 mm
Core Density: 440 kg/m3
Cross-sectional Density:  447 kg/m3
Early/Latewood Threshold: 500 kg/m3
Attenuation Constant: 3.19

ÄÄÄÄÄÄÄÄÄÄÄÄÄÄÄÄÄÄÄÄÄÄÄÄÄÄÄÄÄÄÄÄÄÄÄÄÄÄÄÄÄÄÄÄÄÄÄÄÄÄÄÄÄÄÄÄÄÄÄÄÄÄÄÄÄÄÄÄÄÄÄÄÄÄÄÄÄÄÄ
Core : 34
ÄÄÄÄÄÄÄÂÄÄÄÄÄÄÄÄÄÄÄÄÄÄÄÄÄÄÄÄÄÄÄÄÄÂÄÄÄÄÄÄÄÄÄÄÂÄÄÄÄÄÄÄÄÄÄÄÄÄÄÄÄÄÄÄÄÄÄÄÄÄÄÄÄÄÄÄÄÄÄ
       ³Widths (mm)              ³ Areas    ³ Densities (kg/m3)
       ³                         ³ (cmý)    ³
Ring   ³Outer Ring Erly Late   % ³Incr Total³Ring E/Wd L/Wd Unif  Min  Max  Rng
 # Year³ Rad.      Wood Wood  LW ³          ³mean mean mean
ÄÄÄÄÄÄÄÁÄÄÄÄÄÄÄÄÄÄÄÄÄÄÄÄÄÄÄÄÄÄÄÄÄÁÄÄÄÄÄÄÄÄÄÄÁÄÄÄÄÄÄÄÄÄÄÄÄÄÄÄÄÄÄÄÄÄÄÄÄÄÄÄÄÄÄÄÄÄÄ

 1 1990   9.9  9.9  9.9  0.0   0   3.1    3.1 348  348    0    0  219  415  196
 2 1991  26.4 16.5 15.9  0.6   3  18.8   21.9 363  358  506  148  262  511  249
 3 1992  45.6 19.2 15.6  3.6  18  43.4   65.3 425  399  536  137  308  571  263
 4 1993  65.4 19.8 18.6  1.2   6  69.0  134.4 424  417  530  113  314  556  242
 5 1994  81.6 16.2 11.4  4.8  29  74.8  209.2 444  400  549  149  320  595  275
 6 1995 101.1 19.5 16.5  3.0  15 111.9  321.1 424  402  546  144  315  575  260
 7 1996 123.0 21.9 18.3  3.6  16 154.2  475.3 435  414  542  128  332  579  247
 8 1997 142.8 19.8 13.8  6.0  30 165.3  640.6 472  437  555  118  362  613  251
 9 1998 158.4 15.6 10.2  5.4  34 147.6  788.2 459  419  534  115  366  568  202
10 1999 172.5 14.1  8.4  5.7  40 146.6  934.8 470  436  519   83  353  559  206
11 2000 182.4  9.9  8.7  1.2  12 110.4 1045.2 421  404  551  147  325  570  245
12 2001 191.7  9.3  7.2  2.1  22 109.3 1154.5 442  416  530  114  318  564  246
13 2002 200.7  9.0  7.5  1.5  16 110.9 1265.4 403  380  517  137  305  531  226
14 2003 209.1  8.4  6.3  2.1  25 108.1 1373.6 425  395  515  120  325  528  203
15 2004 215.7  6.6  4.2  2.4  36  88.1 1461.7 452  395  552  157  313  586  273
16 2005 222.6  6.9  4.8  2.1  30  95.0 1556.7 432  369  575  206  313  629  316
17 2006 231.6  9.0  5.1  3.9  43 128.4 1685.1 479  417  560  143  312  607  295
18 2007 242.7 11.1  7.2  3.9  35 165.4 1850.5 443  384  553  169  320  598  278
19 2008 250.5  7.8  4.5  3.3  42 120.9 1971.4 475  379  606  227  317  688  371
20 2009 258.0  7.5  4.2  3.3  44 119.8 2091.2 480  397  586  189  327  630  303
21 2010 264.0  6.0  3.6  2.4  40  98.4 2189.6 479  403  594  191  319  696  377
22 2011 268.8  4.8  2.1  2.7  56  80.3 2269.9 500  393  583  190  318  633  315
23 2012 274.2  5.4  3.3  2.1  38  92.1 2362.0 480  387  626  239  310  693  383
24 2013 279.0  4.8  2.7  2.1  43  83.4 2445.4 480  391  595  204  336  672  336
25 2014 281.7  2.7  1.5  1.2  44  47.6 2493.0 510  404  643  239  352  703  351
26 2015 286.2  4.5  2.4  2.1  46  80.3 2573.3 503  378  646  268  312  698  386
27 2016 289.5  3.3  1.8  1.5  45  59.7 2633.0 483  386  600  214  330  679  349

Core Length:  290.1 mm
Core Density: 450 kg/m3
Cross-sectional Density:  455 kg/m3
Early/Latewood Threshold: 500 kg/m3
Attenuation Constant: 3.19

ÄÄÄÄÄÄÄÄÄÄÄÄÄÄÄÄÄÄÄÄÄÄÄÄÄÄÄÄÄÄÄÄÄÄÄÄÄÄÄÄÄÄÄÄÄÄÄÄÄÄÄÄÄÄÄÄÄÄÄÄÄÄÄÄÄÄÄÄÄÄÄÄÄÄÄÄÄÄÄ
Core : 48
ÄÄÄÄÄÄÄÂÄÄÄÄÄÄÄÄÄÄÄÄÄÄÄÄÄÄÄÄÄÄÄÄÄÂÄÄÄÄÄÄÄÄÄÄÂÄÄÄÄÄÄÄÄÄÄÄÄÄÄÄÄÄÄÄÄÄÄÄÄÄÄÄÄÄÄÄÄÄÄ
       ³Widths (mm)              ³ Areas    ³ Densities (kg/m3)
       ³                         ³ (cmý)    ³
Ring   ³Outer Ring Erly Late   % ³Incr Total³Ring E/Wd L/Wd Unif  Min  Max  Rng
 # Year³ Rad.      Wood Wood  LW ³          ³mean mean mean
ÄÄÄÄÄÄÄÁÄÄÄÄÄÄÄÄÄÄÄÄÄÄÄÄÄÄÄÄÄÄÄÄÄÁÄÄÄÄÄÄÄÄÄÄÁÄÄÄÄÄÄÄÄÄÄÄÄÄÄÄÄÄÄÄÄÄÄÄÄÄÄÄÄÄÄÄÄÄÄ

 1 1991   7.0  7.0  6.0  0.0   0   1.5    1.5 328  328    0    0  281  413  132
 2 1992  33.1 26.1 25.5  0.6   2  32.9   34.4 337  333  511  178  265  516  251
 3 1993  63.7 30.6 28.8  1.8   5  93.1  127.5 390  382  510  128  258  524  266
 4 1994  88.3 24.6 21.3  3.3  13 117.5  244.9 419  399  545  146  300  576  276
 5 1995 105.7 17.4 15.6  1.8  10 106.0  351.0 406  389  556  167  315  597  282
 6 1996 124.3 18.6 16.8  1.8   9 134.4  485.4 418  408  511  103  334  517  183
 7 1997 141.7 17.4 11.7  5.7  32 145.4  630.8 451  417  520  103  337  559  222
 8 1998 154.6 12.9  9.6  3.3  25 120.1  750.9 432  402  519  117  307  543  236
 9 1999 165.7 11.1  9.3  1.8  16 111.7  862.6 443  429  515   86  322  528  206
10 2000 173.5  7.8  5.1  2.7  34  83.1  945.7 438  382  545  163  304  595  291
11 2001 184.0 10.5  6.3  4.2  40 117.9 1063.6 470  427  533  106  312  586  274
12 2002 190.6  6.6  4.2  2.4  36  77.7 1141.3 452  392  558  166  309  623  314
13 2003 199.3  8.7  3.9  4.8  55 106.6 1247.9 470  388  537  149  328  604  276
14 2004 206.5  7.2  4.5  2.7  37  91.8 1339.6 462  403  560  157  322  596  274
15 2005 213.4  6.9  3.6  3.3  47  91.0 1430.7 462  379  553  174  332  603  271
16 2006 221.2  7.8  3.6  4.2  53 106.5 1537.2 488  405  558  153  325  620  295
17 2007 228.1  6.9  3.3  3.6  52  97.4 1634.6 514  428  592  164  370  659  289
18 2008 233.8  5.7  2.1  3.6  63  82.7 1717.3 507  394  573  179  372  681  309
19 2009 239.2  5.4  3.0  2.4  44  80.2 1797.5 502  420  604  184  361  673  312
20 2010 242.8  3.6  1.8  1.8  50  54.5 1852.0 502  416  587  171  369  715  346
21 2011 246.1  3.3  1.5  1.8  54  50.7 1902.7 513  420  590  170  369  666  297
22 2012 250.0  3.9  2.1  1.8  46  60.8 1963.5 525  426  640  214  365  721  356
23 2013 252.4  2.4  0.9  1.5  62  37.9 2001.4 528  430  586  156  422  732  310
24 2014 254.5  2.1  0.9  1.2  57  33.4 2034.8 545  437  626  189  400  701  301
25 2015 256.3  1.8  1.2  0.6  33  28.9 2063.7 518  448  657  209  421  721  300
26 2016 257.8  1.5  0.9  0.6  40  24.2 2087.9 523  465  611  146  439  636  197

Core Length:  257.1 mm
Core Density: 463 kg/m3
Cross-sectional Density:  459 kg/m3
Early/Latewood Threshold: 500 kg/m3
Attenuation Constant: 3.19

ÄÄÄÄÄÄÄÄÄÄÄÄÄÄÄÄÄÄÄÄÄÄÄÄÄÄÄÄÄÄÄÄÄÄÄÄÄÄÄÄÄÄÄÄÄÄÄÄÄÄÄÄÄÄÄÄÄÄÄÄÄÄÄÄÄÄÄÄÄÄÄÄÄÄÄÄÄÄÄ
Core : 56
ÄÄÄÄÄÄÄÂÄÄÄÄÄÄÄÄÄÄÄÄÄÄÄÄÄÄÄÄÄÄÄÄÄÂÄÄÄÄÄÄÄÄÄÄÂÄÄÄÄÄÄÄÄÄÄÄÄÄÄÄÄÄÄÄÄÄÄÄÄÄÄÄÄÄÄÄÄÄÄ
       ³Widths (mm)              ³ Areas    ³ Densities (kg/m3)
       ³                         ³ (cmý)    ³
Ring   ³Outer Ring Erly Late   % ³Incr Total³Ring E/Wd L/Wd Unif  Min  Max  Rng
 # Year³ Rad.      Wood Wood  LW ³          ³mean mean mean
ÄÄÄÄÄÄÄÁÄÄÄÄÄÄÄÄÄÄÄÄÄÄÄÄÄÄÄÄÄÄÄÄÄÁÄÄÄÄÄÄÄÄÄÄÁÄÄÄÄÄÄÄÄÄÄÄÄÄÄÄÄÄÄÄÄÄÄÄÄÄÄÄÄÄÄÄÄÄÄ

 3 1991  20.9 20.9 15.9  0.0   0  13.7   13.7 353  353    0    0  293  455  162
 4 1992  38.3 17.4 17.4  0.0   0  32.4   46.1 365  365    0    0  295  432  137
 5 1993  67.1 28.8 28.8  0.0   0  95.4  141.4 356  356    0    0  303  457  154
 6 1994  86.6 19.5 19.2  0.3   1  94.2  235.6 422  420  506   86  338  506  168
 7 1995 103.1 16.5 16.5  0.0   0  98.3  333.9 401  401    0    0  311  493  182
 8 1996 122.9 19.8 18.3  1.5   7 140.6  474.5 416  408  507   99  337  525  188
 9 1997 139.7 16.8 14.1  2.7  16 138.6  613.1 425  408  516  108  360  534  174
10 1998 153.5 13.8 13.8  0.0   0 127.1  740.2 408  408    0    0  325  498  173
11 1999 166.7 13.2 11.4  1.8  13 132.8  873.0 424  410  516  106  305  541  236
12 2000 175.4  8.7  6.9  1.8  20  93.5  966.5 438  414  530  116  322  556  234
13 2001 186.2 10.8  9.3  1.5  13 122.7 1089.2 429  414  522  108  330  547  217
14 2002 195.2  9.0  6.3  2.7  30 107.8 1197.0 431  383  542  159  320  579  259
15 2003 203.6  8.4  4.5  3.9  46 105.2 1302.3 481  411  561  150  359  598  239
16 2004 210.5  6.9  5.1  1.8  26  89.8 1392.0 445  398  577  179  303  610  307
17 2005 215.9  5.4  3.3  2.1  38  72.3 1464.4 474  395  596  201  337  681  344
18 2006 222.2  6.3  3.0  3.3  52  86.7 1551.1 490  407  566  159  345  632  287
19 2007 228.2  6.0  3.6  2.4  40  84.9 1636.0 477  400  593  193  348  636  288
20 2008 236.3  8.1  5.1  3.0  37 118.2 1754.2 485  423  591  168  355  672  317
21 2009 242.3  6.0  3.0  3.0  50  90.2 1844.4 500  434  566  132  370  613  243
22 2010 246.5  4.2  2.4  1.8  42  64.5 1908.9 495  421  593  172  354  674  320
23 2011 251.0  4.5  1.8  2.7  60  70.3 1979.2 524  422  592  170  375  641  266
24 2012 254.9  3.9  1.8  2.1  53  62.0 2041.2 532  436  615  179  389  719  330
25 2013 258.2  3.3  1.5  1.8  54  53.2 2094.4 544  433  636  203  383  722  339
26 2014 260.9  2.7  1.2  1.5  55  44.0 2138.4 555  434  651  217  414  738  324
27 2015 264.5  3.6  0.9  2.7  75  59.4 2197.9 583  436  633  197  404  724  320
28 2016 266.9  2.4  0.9  1.5  62  40.1 2237.9 524  419  588  169  399  664  265

Core Length:  262.2 mm
Core Density: 460 kg/m3
Cross-sectional Density:  454 kg/m3
Early/Latewood Threshold: 500 kg/m3
Attenuation Constant: 3.19

ÄÄÄÄÄÄÄÄÄÄÄÄÄÄÄÄÄÄÄÄÄÄÄÄÄÄÄÄÄÄÄÄÄÄÄÄÄÄÄÄÄÄÄÄÄÄÄÄÄÄÄÄÄÄÄÄÄÄÄÄÄÄÄÄÄÄÄÄÄÄÄÄÄÄÄÄÄÄÄ
Core : 74
ÄÄÄÄÄÄÄÂÄÄÄÄÄÄÄÄÄÄÄÄÄÄÄÄÄÄÄÄÄÄÄÄÄÂÄÄÄÄÄÄÄÄÄÄÂÄÄÄÄÄÄÄÄÄÄÄÄÄÄÄÄÄÄÄÄÄÄÄÄÄÄÄÄÄÄÄÄÄÄ
       ³Widths (mm)              ³ Areas    ³ Densities (kg/m3)
       ³                         ³ (cmý)    ³
Ring   ³Outer Ring Erly Late   % ³Incr Total³Ring E/Wd L/Wd Unif  Min  Max  Rng
 # Year³ Rad.      Wood Wood  LW ³          ³mean mean mean
ÄÄÄÄÄÄÄÁÄÄÄÄÄÄÄÄÄÄÄÄÄÄÄÄÄÄÄÄÄÄÄÄÄÁÄÄÄÄÄÄÄÄÄÄÁÄÄÄÄÄÄÄÄÄÄÄÄÄÄÄÄÄÄÄÄÄÄÄÄÄÄÄÄÄÄÄÄÄÄ

 2 1990  10.3 10.3  9.3  0.0   0   3.3    3.3 384  384    0    0  306  472  166
 3 1991  26.5 16.2 16.2  0.0   0  18.7   22.1 380  380    0    0  311  457  146
 4 1992  46.3 19.8 19.5  0.3   1  45.3   67.3 403  402  502  100  341  502  161
 5 1993  65.5 19.2 18.0  1.2   6  67.4  134.8 374  364  518  154  293  550  257
 6 1994  84.7 19.2 16.8  2.4  12  90.6  225.4 435  418  551  133  340  587  247
 7 1995 101.2 16.5 15.3  1.2   7  96.4  321.7 418  410  516  106  342  538  196
 8 1996 115.9 14.7 13.5  1.2   8 100.3  422.0 425  417  517  100  335  538  203
 9 1997 130.9 15.0 10.8  4.2  27 116.3  538.3 447  417  523  106  354  580  226
10 1998 142.9 12.0 10.5  1.5  12 103.2  641.5 419  405  517  112  297  535  238
11 1999 154.3 11.4  8.4  3.0  26 106.4  748.0 449  414  548  134  315  574  259
12 2000 163.6  9.3  5.4  3.9  41  92.9  840.8 461  411  532  121  306  575  269
13 2001 174.4 10.8  6.6  4.2  38 114.7  955.5 469  408  564  156  318  624  306
14 2002 181.6  7.2  4.8  2.4  33  80.5 1036.1 457  404  563  159  326  634  308
15 2003 187.0  5.4  3.3  2.1  38  62.5 1098.6 514  445  624  179  408  673  265
16 2004 190.9  3.9  2.4  1.5  38  46.3 1144.9 481  388  631  243  328  689  361
17 2005 194.8  3.9  1.8  2.1  53  47.3 1192.1 511  387  618  231  337  709  372
18 2006 198.4  3.6  1.2  2.4  66  44.5 1236.6 533  378  610  232  351  704  353
19 2007 201.7  3.3  1.5  1.8  54  41.5 1278.1 527  411  623  212  365  707  342
20 2008 206.5  4.8  2.4  2.4  49  61.6 1339.6 507  412  603  191  351  693  342
21 2009 211.0  4.5  1.8  2.7  60  59.0 1398.7 537  414  619  205  345  691  346
22 2010 214.3  3.3  1.5  1.8  54  44.1 1442.8 515  398  612  214  342  741  399
23 2011 217.0  2.7  1.5  1.2  44  36.6 1479.3 506  415  619  204  379  670  291
24 2012 220.9  3.9  1.8  2.1  53  53.7 1533.0 500  390  594  204  362  673  311
25 2013 223.3  2.4  1.5  0.9  37  33.5 1566.5 485  421  592  171  376  697  321
26 2014 224.8  1.5  0.9  0.6  40  21.1 1587.6 509  449  599  150  419  616  197
27 2015 227.2  2.4  1.5  0.9  37  34.1 1621.7 467  381  609  228  327  641  314
28 2016 228.7  1.5  0.9  0.6  40  21.5 1643.2 450  361  584  223  287  598  311

Core Length:  227.7 mm
Core Density: 465 kg/m3
Cross-sectional Density:  461 kg/m3
Early/Latewood Threshold: 500 kg/m3
Attenuation Constant: 3.19

ÄÄÄÄÄÄÄÄÄÄÄÄÄÄÄÄÄÄÄÄÄÄÄÄÄÄÄÄÄÄÄÄÄÄÄÄÄÄÄÄÄÄÄÄÄÄÄÄÄÄÄÄÄÄÄÄÄÄÄÄÄÄÄÄÄÄÄÄÄÄÄÄÄÄÄÄÄÄÄ
Core : 78
ÄÄÄÄÄÄÄÂÄÄÄÄÄÄÄÄÄÄÄÄÄÄÄÄÄÄÄÄÄÄÄÄÄÂÄÄÄÄÄÄÄÄÄÄÂÄÄÄÄÄÄÄÄÄÄÄÄÄÄÄÄÄÄÄÄÄÄÄÄÄÄÄÄÄÄÄÄÄÄ
       ³Widths (mm)              ³ Areas    ³ Densities (kg/m3)
       ³                         ³ (cmý)    ³
Ring   ³Outer Ring Erly Late   % ³Incr Total³Ring E/Wd L/Wd Unif  Min  Max  Rng
 # Year³ Rad.      Wood Wood  LW ³          ³mean mean mean
ÄÄÄÄÄÄÄÁÄÄÄÄÄÄÄÄÄÄÄÄÄÄÄÄÄÄÄÄÄÄÄÄÄÁÄÄÄÄÄÄÄÄÄÄÁÄÄÄÄÄÄÄÄÄÄÄÄÄÄÄÄÄÄÄÄÄÄÄÄÄÄÄÄÄÄÄÄÄÄ

 1 1989   2.7  2.7  2.1  0.6  22   0.2    0.2 415  389  507  118  335  508  173
 2 1990  15.3 12.6 12.6  0.0   0   7.1    7.4 342  342    0    0  277  434  157
 3 1991  34.5 19.2 19.2  0.0   0  30.0   37.4 358  358    0    0  285  417  132
 4 1992  53.4 18.9 18.6  0.3   1  52.2   89.6 379  377  503  126  308  503  195
 5 1993  69.3 15.9 13.5  2.4  15  61.3  150.9 384  351  568  217  237  618  381
 6 1994  81.0 11.7  8.4  3.3  28  55.2  206.1 462  419  571  152  350  627  277
 7 1995  95.4 14.4 10.5  3.9  27  79.8  285.9 440  399  549  150  331  600  269
 8 1996 114.6 19.2 13.5  5.7  29 126.7  412.6 460  426  541  115  354  590  236
 9 1997 131.1 16.5 11.7  4.8  29 127.4  540.0 462  423  556  133  365  622  257
10 1998 146.4 15.3  8.7  6.6  43 133.4  673.3 474  410  558  148  340  609  269
11 1999 163.2 16.8  9.9  6.9  41 163.4  836.7 482  431  556  125  378  607  229
12 2000 174.0 10.8  5.7  5.1  47 114.4  951.1 487  412  570  158  363  635  272
13 2001 186.3 12.3  6.0  6.3  51 139.2 1090.4 486  415  554  139  351  650  299
14 2002 199.2 12.9  6.6  6.3  48 156.2 1246.6 486  401  576  175  329  658  329
15 2003 213.6 14.4  7.2  7.2  50 186.7 1433.4 497  432  561  129  389  651  262
16 2004 223.5  9.9  6.3  3.6  36 135.9 1569.3 486  424  596  172  346  664  318
17 2005 233.7 10.2  6.6  3.6  35 146.5 1715.8 490  416  626  210  349  716  367
18 2006 241.2  7.5  3.0  4.5  60 111.9 1827.7 534  434  601  167  401  714  313
19 2007 247.8  6.6  2.7  3.9  59 101.4 1929.1 540  441  608  167  392  756  364
20 2008 253.8  6.0  2.1  3.9  65  94.5 2023.6 581  452  650  198  416  755  339
21 2009 260.7  6.9  2.7  4.2  60 111.5 2135.2 564  458  632  174  423  723  300
22 2010 266.7  6.0  2.4  3.6  60  99.4 2234.6 551  443  624  181  410  757  347
23 2011 272.1  5.4  1.5  3.9  72  91.4 2326.0 587  474  631  157  457  710  253
24 2012 278.7  6.6  2.1  4.5  68 114.2 2440.2 587  476  639  163  460  754  294
25 2013 284.1  5.4  2.1  3.3  61  95.5 2535.7 566  467  630  163  440  744  304
26 2014 288.9  4.8  0.6  4.2  87  86.4 2622.1 604  459  625  166  439  739  300
27 2015 294.6  5.7  1.5  4.2  73 104.5 2726.6 601  464  650  186  438  760  322
28 2016 299.4  4.8  1.2  3.6  74  89.6 2816.1 591  468  632  164  442  755  313

Core Length:  300.0 mm
Core Density: 496 kg/m3
Cross-sectional Density:  509 kg/m3
Early/Latewood Threshold: 500 kg/m3
Attenuation Constant: 3.19

ÄÄÄÄÄÄÄÄÄÄÄÄÄÄÄÄÄÄÄÄÄÄÄÄÄÄÄÄÄÄÄÄÄÄÄÄÄÄÄÄÄÄÄÄÄÄÄÄÄÄÄÄÄÄÄÄÄÄÄÄÄÄÄÄÄÄÄÄÄÄÄÄÄÄÄÄÄÄÄ
Core : 80
ÄÄÄÄÄÄÄÂÄÄÄÄÄÄÄÄÄÄÄÄÄÄÄÄÄÄÄÄÄÄÄÄÄÂÄÄÄÄÄÄÄÄÄÄÂÄÄÄÄÄÄÄÄÄÄÄÄÄÄÄÄÄÄÄÄÄÄÄÄÄÄÄÄÄÄÄÄÄÄ
       ³Widths (mm)              ³ Areas    ³ Densities (kg/m3)
       ³                         ³ (cmý)    ³
Ring   ³Outer Ring Erly Late   % ³Incr Total³Ring E/Wd L/Wd Unif  Min  Max  Rng
 # Year³ Rad.      Wood Wood  LW ³          ³mean mean mean
ÄÄÄÄÄÄÄÁÄÄÄÄÄÄÄÄÄÄÄÄÄÄÄÄÄÄÄÄÄÄÄÄÄÁÄÄÄÄÄÄÄÄÄÄÁÄÄÄÄÄÄÄÄÄÄÄÄÄÄÄÄÄÄÄÄÄÄÄÄÄÄÄÄÄÄÄÄÄÄ

 2 1990   9.8  9.8  7.8  0.0   0   3.0    3.0 320  320    0    0  295  360   65
 3 1991  23.6 13.8 13.8  0.0   0  14.5   17.5 324  324    0    0  241  408  167
 4 1992  38.6 15.0 15.0  0.0   0  29.3   46.8 334  334    0    0  285  423  138
 5 1993  62.9 24.3 24.3  0.0   0  77.5  124.3 335  335    0    0  278  458  180
 6 1994  83.6 20.7 20.7  0.0   0  95.3  219.6 396  396    0    0  332  456  124
 7 1995 109.1 25.5 25.5  0.0   0 154.4  373.9 366  366    0    0  297  479  182
 8 1996 130.7 21.6 21.6  0.0   0 162.7  536.7 376  376    0    0  295  468  173
 9 1997 151.7 21.0 20.4  0.6   2 186.3  723.0 400  397  504  107  293  507  214
10 1998 166.4 14.7 13.2  1.5  10 146.9  869.9 410  398  514  116  301  527  226
11 1999 179.9 13.5 12.9  0.6   4 146.9 1016.7 411  406  505   99  307  506  199
12 2000 189.5  9.6  9.0  0.6   6 111.4 1128.2 399  390  539  149  305  548  243
13 2001 196.7  7.2  6.6  0.6   8  87.4 1215.5 394  379  560  181  289  586  297
14 2002 202.1  5.4  4.2  1.2  22  67.7 1283.2 411  375  539  164  301  564  263
15 2003 207.2  5.1  3.9  1.2  23  65.6 1348.7 399  358  531  173  296  547  251
16 2004 212.0  4.8  3.3  1.5  31  63.2 1412.0 429  362  577  215  293  614  321
17 2005 218.0  6.0  4.2  1.8  30  81.1 1493.0 421  343  601  258  289  643  354
18 2006 225.8  7.8  3.9  3.9  50 108.8 1601.8 486  381  591  210  310  665  355
19 2007 232.4  6.6  4.5  2.1  31  95.0 1696.8 464  392  620  228  321  673  352
20 2008 239.9  7.5  4.5  3.0  40 111.3 1808.0 463  373  597  224  325  655  330
21 2009 248.9  9.0  6.6  2.4  26 138.2 1946.3 433  397  532  135  312  561  249
22 2010 254.9  6.0  4.2  1.8  30  95.0 2041.2 444  381  592  211  312  699  387
23 2011 260.0  5.1  3.0  2.1  41  82.5 2123.7 480  425  557  132  367  582  215
24 2012 265.1  5.1  3.3  1.8  35  84.1 2207.8 444  372  576  204  305  640  335
25 2013 268.4  3.3  2.4  0.9  27  55.3 2263.2 450  379  640  261  334  669  335
26 2014 271.1  2.7  1.5  1.2  44  45.8 2308.9 464  379  570  191  348  633  285
27 2015 274.4  3.3  1.8  1.5  45  56.6 2365.5 498  397  619  222  353  679  326
28 2016 277.4  3.0  1.8  1.2  40  52.0 2417.5 499  410  632  222  345  679  334

Core Length:  275.7 mm
Core Density: 416 kg/m3
Cross-sectional Density:  419 kg/m3
Early/Latewood Threshold: 500 kg/m3
Attenuation Constant: 3.19

ÄÄÄÄÄÄÄÄÄÄÄÄÄÄÄÄÄÄÄÄÄÄÄÄÄÄÄÄÄÄÄÄÄÄÄÄÄÄÄÄÄÄÄÄÄÄÄÄÄÄÄÄÄÄÄÄÄÄÄÄÄÄÄÄÄÄÄÄÄÄÄÄÄÄÄÄÄÄÄ
Core : 87
ÄÄÄÄÄÄÄÂÄÄÄÄÄÄÄÄÄÄÄÄÄÄÄÄÄÄÄÄÄÄÄÄÄÂÄÄÄÄÄÄÄÄÄÄÂÄÄÄÄÄÄÄÄÄÄÄÄÄÄÄÄÄÄÄÄÄÄÄÄÄÄÄÄÄÄÄÄÄÄ
       ³Widths (mm)              ³ Areas    ³ Densities (kg/m3)
       ³                         ³ (cmý)    ³
Ring   ³Outer Ring Erly Late   % ³Incr Total³Ring E/Wd L/Wd Unif  Min  Max  Rng
 # Year³ Rad.      Wood Wood  LW ³          ³mean mean mean
ÄÄÄÄÄÄÄÁÄÄÄÄÄÄÄÄÄÄÄÄÄÄÄÄÄÄÄÄÄÄÄÄÄÁÄÄÄÄÄÄÄÄÄÄÁÄÄÄÄÄÄÄÄÄÄÄÄÄÄÄÄÄÄÄÄÄÄÄÄÄÄÄÄÄÄÄÄÄÄ

 4 1992  23.3 23.3 18.3  0.0   0  17.1   17.1 326  326    0    0  266  455  189
 5 1993  43.1 19.8 18.3  1.5   7  41.3   58.4 365  351  532  181  268  557  289
 6 1994  61.7 18.6 15.0  3.6  19  61.2  119.6 420  392  537  145  293  563  270
 7 1995  81.5 19.8 18.3  1.5   7  89.1  208.7 414  406  520  114  317  536  219
 8 1996 102.5 21.0 19.5  1.5   7 121.4  330.1 424  417  514   97  295  522  227
 9 1997 131.9 29.4 23.1  6.3  21 216.5  546.6 446  427  515   88  326  562  236
10 1998 156.5 24.6 20.1  4.5  18 222.9  769.4 440  418  536  118  322  577  255
11 1999 182.3 25.8 22.8  3.0  11 274.6 1044.1 432  422  514   92  328  546  218
12 2000 199.7 17.4 12.9  4.5  25 208.8 1252.9 437  404  534  130  338  565  227
13 2001 217.4 17.7 15.0  2.7  15 231.9 1484.8 412  390  537  147  302  604  302
14 2002 231.5 14.1 10.5  3.6  25 198.8 1683.7 423  380  550  170  297  598  301
15 2003 245.6 14.1 11.1  3.0  21 211.3 1895.0 422  381  574  193  302  611  309
16 2004 254.3  8.7  5.1  3.6  41 136.6 2031.6 459  362  597  235  291  659  368
17 2005 262.4  8.1  5.4  2.7  33 131.5 2163.1 449  359  629  270  290  685  395
18 2006 271.1  8.7  4.8  3.9  44 145.8 2308.9 458  355  586  231  290  640  350
19 2007 279.2  8.1  5.1  3.0  37 140.0 2449.0 461  379  600  221  299  656  357
20 2008 287.0  7.8  4.2  3.6  46 138.7 2587.7 484  400  582  182  325  662  337
21 2009 296.0  9.0  4.2  4.8  53 164.8 2752.5 490  398  570  172  318  642  324
22 2010 302.0  6.0  3.3  2.7  45 112.7 2865.3 483  400  584  184  332  674  342
23 2011 306.8  4.8  2.1  2.7  56  91.8 2957.1 513  390  608  218  332  649  317
24 2012 310.7  3.9  2.1  1.8  46  75.7 3032.7 469  370  584  214  328  664  336
25 2013 314.0  3.3  2.1  1.2  36  64.8 3097.5 465  400  577  177  331  607  276
26 2014 317.3  3.3  1.5  1.8  54  65.4 3162.9 498  382  595  213  350  680  330
27 2015 321.2  3.9  2.1  1.8  46  78.2 3241.2 486  371  621  250  335  685  350
28 2016 323.9  2.7  1.8  0.9  33  54.7 3295.9 488  425  614  189  356  645  289

Core Length:  319.2 mm
Core Density: 446 kg/m3
Cross-sectional Density:  447 kg/m3
Early/Latewood Threshold: 500 kg/m3
Attenuation Constant: 3.19

ÄÄÄÄÄÄÄÄÄÄÄÄÄÄÄÄÄÄÄÄÄÄÄÄÄÄÄÄÄÄÄÄÄÄÄÄÄÄÄÄÄÄÄÄÄÄÄÄÄÄÄÄÄÄÄÄÄÄÄÄÄÄÄÄÄÄÄÄÄÄÄÄÄÄÄÄÄÄÄ
Core : 90
ÄÄÄÄÄÄÄÂÄÄÄÄÄÄÄÄÄÄÄÄÄÄÄÄÄÄÄÄÄÄÄÄÄÂÄÄÄÄÄÄÄÄÄÄÂÄÄÄÄÄÄÄÄÄÄÄÄÄÄÄÄÄÄÄÄÄÄÄÄÄÄÄÄÄÄÄÄÄÄ
       ³Widths (mm)              ³ Areas    ³ Densities (kg/m3)
       ³                         ³ (cmý)    ³
Ring   ³Outer Ring Erly Late   % ³Incr Total³Ring E/Wd L/Wd Unif  Min  Max  Rng
 # Year³ Rad.      Wood Wood  LW ³          ³mean mean mean
ÄÄÄÄÄÄÄÁÄÄÄÄÄÄÄÄÄÄÄÄÄÄÄÄÄÄÄÄÄÄÄÄÄÁÄÄÄÄÄÄÄÄÄÄÁÄÄÄÄÄÄÄÄÄÄÄÄÄÄÄÄÄÄÄÄÄÄÄÄÄÄÄÄÄÄÄÄÄÄ

 1 1990   6.3  6.3  6.3  0.0   0   1.2    1.2 359  359    0    0  221  486  265
 2 1991  21.6 15.3 15.3  0.0   0  13.4   14.7 344  344    0    0  261  410  149
 3 1992  43.8 22.2 22.2  0.0   0  45.6   60.3 364  364    0    0  276  475  199
 4 1993  68.4 24.6 23.4  1.2   4  86.7  147.0 372  365  510  145  261  523  262
 5 1994  88.8 20.4 15.6  4.8  23 100.7  247.7 454  425  548  123  340  593  253
 6 1995 105.0 16.2 13.8  2.4  14  98.6  346.4 428  410  530  120  337  575  238
 7 1996 122.4 17.4 14.7  2.7  15 124.3  470.7 425  405  533  128  320  577  257
 8 1997 143.1 20.7 14.1  6.6  31 172.7  643.3 448  401  549  148  323  601  278
 9 1998 159.6 16.5 12.6  3.9  23 156.9  800.2 429  396  539  143  332  573  241
10 1999 175.2 15.6  9.3  6.3  40 164.1  964.3 459  410  532  122  335  576  241
11 2000 184.8  9.6  5.4  4.2  43 108.6 1072.9 462  386  560  174  329  614  285
12 2001 193.5  8.7  6.3  2.4  27 103.4 1176.3 440  396  554  158  309  597  288
13 2002 200.4  6.9  6.0  0.9  13  85.4 1261.7 404  379  570  191  311  606  295
14 2003 206.7  6.3  4.2  2.1  33  80.6 1342.2 448  386  571  185  328  630  302
15 2004 212.7  6.0  4.8  1.2  20  79.1 1421.3 411  365  596  231  299  646  347
16 2005 216.9  4.2  3.0  1.2  28  56.7 1478.0 417  356  569  213  303  688  385
17 2006 222.9  6.0  3.3  2.7  45  82.9 1560.9 458  361  577  216  313  660  347
18 2007 229.5  6.6  4.8  1.8  27  93.8 1654.7 449  379  635  256  312  679  367
19 2008 235.5  6.0  4.2  1.8  30  87.7 1742.3 446  374  613  239  310  686  376
20 2009 241.8  6.3  3.6  2.7  42  94.5 1836.8 461  364  590  226  315  674  359
21 2010 246.0  4.2  2.7  1.5  35  64.4 1901.2 438  359  580  221  308  643  335
22 2011 249.0  3.0  1.8  1.2  40  46.7 1947.8 467  378  600  222  331  663  332
23 2012 252.0  3.0  2.1  0.9  30  47.2 1995.0 453  377  631  254  341  672  331
24 2013 254.4  2.4  1.8  0.6  25  38.2 2033.2 454  390  647  257  357  668  311
25 2014 256.5  2.1  1.2  0.9  42  33.7 2066.9 518  406  668  262  381  714  333
26 2015 259.2  2.7  1.5  1.2  44  43.7 2110.7 508  387  660  273  354  725  371
27 2016 261.6  2.4  1.5  0.9  37  39.3 2149.9 481  402  614  212  365  630  265

Core Length:  261.6 mm
Core Density: 436 kg/m3
Cross-sectional Density:  440 kg/m3
Early/Latewood Threshold: 500 kg/m3
Attenuation Constant: 3.19

ÄÄÄÄÄÄÄÄÄÄÄÄÄÄÄÄÄÄÄÄÄÄÄÄÄÄÄÄÄÄÄÄÄÄÄÄÄÄÄÄÄÄÄÄÄÄÄÄÄÄÄÄÄÄÄÄÄÄÄÄÄÄÄÄÄÄÄÄÄÄÄÄÄÄÄÄÄÄÄ
Core : 92
ÄÄÄÄÄÄÄÂÄÄÄÄÄÄÄÄÄÄÄÄÄÄÄÄÄÄÄÄÄÄÄÄÄÂÄÄÄÄÄÄÄÄÄÄÂÄÄÄÄÄÄÄÄÄÄÄÄÄÄÄÄÄÄÄÄÄÄÄÄÄÄÄÄÄÄÄÄÄÄ
       ³Widths (mm)              ³ Areas    ³ Densities (kg/m3)
       ³                         ³ (cmý)    ³
Ring   ³Outer Ring Erly Late   % ³Incr Total³Ring E/Wd L/Wd Unif  Min  Max  Rng
 # Year³ Rad.      Wood Wood  LW ³          ³mean mean mean
ÄÄÄÄÄÄÄÁÄÄÄÄÄÄÄÄÄÄÄÄÄÄÄÄÄÄÄÄÄÄÄÄÄÁÄÄÄÄÄÄÄÄÄÄÁÄÄÄÄÄÄÄÄÄÄÄÄÄÄÄÄÄÄÄÄÄÄÄÄÄÄÄÄÄÄÄÄÄÄ

 2 1990  19.3 19.3 11.1  1.2   6  11.7   11.7 390  370  573  203  297  605  308
 3 1991  35.8 16.5 15.6  0.9   5  28.6   40.3 411  404  536  132  335  543  208
 4 1992  54.7 18.9 17.1  1.8   9  53.7   94.0 399  385  530  145  310  550  240
 5 1993  69.7 15.0 12.9  2.1  13  58.6  152.6 411  378  618  240  324  669  345
 6 1994  83.8 14.1  9.6  4.5  31  68.0  220.6 471  416  589  173  326  654  328
 7 1995  99.1 15.3 11.1  4.2  27  87.9  308.5 463  423  569  146  364  653  289
 8 1996 117.1 18.0 10.2  7.8  43 122.3  430.8 470  409  551  142  348  641  293
 9 1997 138.1 21.0  9.0 12.0  57 168.4  599.2 509  435  564  129  361  654  293
10 1998 155.2 17.1  7.8  9.3  54 157.6  756.7 499  415  570  155  364  643  279
11 1999 171.1 15.9  5.4 10.5  66 163.0  919.7 524  422  576  154  371  674  303
12 2000 181.3 10.2  5.1  5.1  50 112.9 1032.6 511  414  609  195  361  719  358
13 2001 190.9  9.6  4.2  5.4  56 112.3 1144.9 526  429  601  172  353  707  354
14 2002 198.4  7.5  4.2  3.3  44  91.7 1236.6 479  399  582  183  358  717  359
15 2003 207.4  9.0  4.5  4.5  50 114.7 1351.3 514  416  611  195  359  734  375
16 2004 214.9  7.5  3.6  3.9  52  99.5 1450.9 548  426  662  236  355  744  389
17 2005 222.1  7.2  3.6  3.6  50  98.8 1549.7 523  429  617  188  372  771  399
18 2006 229.0  6.9  2.4  4.5  65  97.8 1647.5 564  423  640  217  377  755  378
19 2007 235.6  6.6  3.0  3.6  54  96.3 1743.8 531  440  606  166  393  775  382
20 2008 242.2  6.6  2.4  4.2  63  99.1 1842.9 537  424  602  178  378  739  361
21 2009 248.2  6.0  2.1  3.9  65  92.4 1935.3 558  421  632  211  375  778  403
22 2010 253.0  4.8  3.0  1.8  37  75.6 2010.9 517  457  617  160  406  774  368
23 2011 256.9  3.9  1.5  2.4  61  62.5 2073.4 553  424  634  210  396  735  339
24 2012 261.4  4.5  2.4  2.1  46  73.3 2146.6 526  457  606  149  431  746  315
25 2013 264.1  2.7  1.5  1.2  44  44.6 2191.2 525  455  613  158  418  716  298
26 2014 266.5  2.4  0.9  1.5  62  40.0 2231.2 565  463  626  163  433  717  284
27 2015 270.4  3.9  1.8  2.1  53  65.8 2297.0 542  426  642  216  367  747  380
28 2016 273.7  3.3  1.2  2.1  63  56.4 2353.4 545  446  602  156  403  758  355

Core Length:  267.6 mm
Core Density: 504 kg/m3
Cross-sectional Density:  511 kg/m3
Early/Latewood Threshold: 500 kg/m3
Attenuation Constant: 3.19
