Repository: StevenDovey/Densiometry

# Densiometry

R reimplementation of the **EDITOR** data-processing pipeline for the
FRI Direct-Scanning X-Ray Densitometer (Cown & Clement 1983; system software
upgraded in the 1990s), maintained at BSI (formerly Forest Research Institute),
Rotorua, NZ.

---

## Background

The FRI densitometer uses a Fe-55 radioisotopic source and a scintillation
detector to measure wood density at 0.3 mm spatial resolution along machined
increment cores (2 mm thick, 5 mm increment).  Raw count data are written to
`.SCN` files by the SCANNA acquisition program.

The original **EDITOR** program reads `.SCN` files, lets the operator check and

File: trials completed/FR7_Woodhill_Nov_finished/Densitometry/Densitometer files/WHILL15.DAT
File : C:\DENSITOM\WOODHI~1\WHILL15.DAT
Cores :
6
10
12
15
27
31
32
33
34
35
40
44

ÄÄÄÄÄÄÄÄÄÄÄÄÄÄÄÄÄÄÄÄÄÄÄÄÄÄÄÄÄÄÄÄÄÄÄÄÄÄÄÄÄÄÄÄÄÄÄÄÄÄÄÄÄÄÄÄÄÄÄÄÄÄÄÄÄÄÄÄÄÄÄÄÄÄÄÄÄÄÄ
Core : 6
ÄÄÄÄÄÄÄÂÄÄÄÄÄÄÄÄÄÄÄÄÄÄÄÄÄÄÄÄÄÄÄÄÄÂÄÄÄÄÄÄÄÄÄÄÂÄÄÄÄÄÄÄÄÄÄÄÄÄÄÄÄÄÄÄÄÄÄÄÄÄÄÄÄÄÄÄÄÄÄ
       ³Widths (mm)              ³ Areas    ³ Densities (kg/m3)
       ³                         ³ (cmý)    ³
Ring   ³Outer Ring Erly Late   % ³Incr Total³Ring E/Wd L/Wd Unif  Min  Max  Rng
 # Year³ Rad.      Wood Wood  LW ³          ³mean mean mean
ÄÄÄÄÄÄÄÁÄÄÄÄÄÄÄÄÄÄÄÄÄÄÄÄÄÄÄÄÄÄÄÄÄÁÄÄÄÄÄÄÄÄÄÄÁÄÄÄÄÄÄÄÄÄÄÄÄÄÄÄÄÄÄÄÄÄÄÄÄÄÄÄÄÄÄÄÄÄÄ

 1 1989   3.3  3.3  3.3  0.0   0   0.3    0.3 358  358    0    0  264  436  172
 2 1990  16.2 12.9 12.9  0.0   0   7.9    8.2 373  373    0    0  289  464  175
 3 1991  31.8 15.6 15.0  0.6   3  23.5   31.8 382  377  510  133  319  511  192
 4 1992  50.7 18.9 17.4  1.5   7  49.0   80.8 415  406  516  110  348  527  179
 5 1993  67.8 17.1 14.1  3.0  17  63.7  144.4 414  384  557  173  326  605  279
 6 1994  80.7 12.9  7.5  5.4  41  60.2  204.6 476  401  580  179  353  630  277
 7 1995  92.4 11.7  4.2  7.5  64  63.6  268.2 503  412  554  142  380  649  269
 8 1996 103.5 11.1  6.6  4.5  40  68.3  336.5 485  429  566  137  393  645  252
 9 1997 114.6 11.1  5.4  5.7  51  76.1  412.6 528  458  594  136  424  658  234
10 1998 124.2  9.6  4.2  5.4  56  72.0  484.6 509  425  574  149  373  652  279
11 1999 136.5 12.3  5.4  6.9  56 100.7  585.3 518  443  577  134  399  636  237
12 2000 145.5  9.0  4.8  4.2  46  79.7  665.1 506  410  615  205  332  695  363
13 2001 154.5  9.0  2.7  6.3  70  84.8  749.9 543  439  587  148  388  702  314
14 2002 162.0  7.5  3.0  4.5  60  74.6  824.5 513  409  582  173  359  670  311
15 2003 168.9  6.9  1.5  5.4  78  71.7  896.2 561  472  586  114  447  677  230
16 2004 176.1  7.2  3.9  3.3  45  78.0  974.2 500  426  587  161  379  675  296
17 2005 183.0  6.9  3.0  3.9  56  77.8 1052.1 523  425  598  173  391  734  343
18 2006 189.9  6.9  2.1  4.8  69  80.8 1132.9 557  405  623  218  357  720  363
19 2007 196.8  6.9  1.8  5.1  73  83.8 1216.7 565  432  612  180  393  712  319
20 2008 202.5  5.7  1.8  3.9  68  71.5 1288.2 572  449  628  179  408  722  314
21 2009 207.3  4.8  1.2  3.6  75  61.8 1350.0 587  455  631  176  444  706  262
22 2010 210.6  3.3  0.9  2.4  72  43.3 1393.4 561  411  617  206  391  732  341
23 2011 213.6  3.0  0.6  2.4  80  40.0 1433.4 602  432  645  213  419  717  298
24 2012 218.4  4.8  1.8  3.0  62  65.1 1498.5 560  445  629  184  398  735  337
25 2013 220.8  2.4  0.9  1.5  62  33.1 1531.6 556  457  616  159  438  696  258
26 2014 222.9  2.1  0.9  1.2  57  29.3 1560.9 534  422  619  197  392  725  333
27 2015 225.0  2.1  0.9  1.2  57  29.5 1590.4 531  442  598  156  413  684  271
28 2016 227.4  2.4  0.9  1.5  62  34.1 1624.5 539  447  594  147  431  667  236

Core Length:  227.4 mm
Core Density: 509 kg/m3
Cross-sectional Density:  522 kg/m3
Early/Latewood Threshold: 500 kg/m3
Attenuation Constant: 3.19

ÄÄÄÄÄÄÄÄÄÄÄÄÄÄÄÄÄÄÄÄÄÄÄÄÄÄÄÄÄÄÄÄÄÄÄÄÄÄÄÄÄÄÄÄÄÄÄÄÄÄÄÄÄÄÄÄÄÄÄÄÄÄÄÄÄÄÄÄÄÄÄÄÄÄÄÄÄÄÄ
Core : 10
ÄÄÄÄÄÄÄÂÄÄÄÄÄÄÄÄÄÄÄÄÄÄÄÄÄÄÄÄÄÄÄÄÄÂÄÄÄÄÄÄÄÄÄÄÂÄÄÄÄÄÄÄÄÄÄÄÄÄÄÄÄÄÄÄÄÄÄÄÄÄÄÄÄÄÄÄÄÄÄ
       ³Widths (mm)              ³ Areas    ³ Densities (kg/m3)
       ³                         ³ (cmý)    ³
Ring   ³Outer Ring Erly Late   % ³Incr Total³Ring E/Wd L/Wd Unif  Min  Max  Rng
 # Year³ Rad.      Wood Wood  LW ³          ³mean mean mean
ÄÄÄÄÄÄÄÁÄÄÄÄÄÄÄÄÄÄÄÄÄÄÄÄÄÄÄÄÄÄÄÄÄÁÄÄÄÄÄÄÄÄÄÄÁÄÄÄÄÄÄÄÄÄÄÄÄÄÄÄÄÄÄÄÄÄÄÄÄÄÄÄÄÄÄÄÄÄÄ

 2 1990  11.3 11.3  9.3  0.0   0   4.0    4.0 360  360    0    0  308  454  146
 3 1991  30.5 19.2 19.2  0.0   0  25.2   29.2 350  350    0    0  277  431  154
 4 1992  50.9 20.4 20.4  0.0   0  52.2   81.4 370  370    0    0  302  475  173
 5 1993  69.5 18.6 17.1  1.5   8  70.4  151.7 389  374  551  177  308  595  287
 6 1994  80.0 10.5  8.7  1.8  17  49.3  201.1 435  413  542  129  346  560  214
 7 1995  88.1  8.1  7.2  0.9  11  42.8  243.8 421  406  535  129  336  564  228
 8 1996 100.4 12.3 10.2  2.1  17  72.8  316.7 431  409  538  129  334  553  219
 9 1997 113.3 12.9 12.6  0.3   2  86.6  403.3 419  416  539  123  321  539  218
10 1998 126.2 12.9  9.9  3.0  23  97.1  500.3 415  384  519  135  296  549  253
11 1999 140.6 14.4 10.2  4.2  29 120.7  621.0 447  409  541  132  293  574  281
12 2000 149.3  8.7  6.0  2.7  31  79.2  700.3 431  366  577  211  304  637  333
13 2001 157.4  8.1  5.1  3.0  37  78.0  778.3 449  374  576  202  309  679  370
14 2002 163.4  6.0  4.5  1.5  25  60.5  838.8 414  367  555  188  310  603  293
15 2003 176.0 12.6  7.5  5.1  40 134.3  973.1 467  398  569  171  348  634  286
16 2004 185.6  9.6  6.9  2.7  28 109.1 1082.2 436  384  569  185  319  609  290
17 2005 194.3  8.7  6.3  2.4  27 103.8 1186.0 457  399  610  211  354  681  327
18 2006 202.7  8.4  5.1  3.3  39 104.8 1290.8 484  408  601  193  358  655  297
19 2007 212.6  9.9  6.6  3.3  33 129.2 1420.0 450  388  575  187  317  624  307
20 2008 221.9  9.3  6.0  3.3  35 126.9 1546.9 464  391  598  207  332  665  333
21 2009 228.2  6.3  3.9  2.4  38  89.1 1636.0 483  410  602  192  370  663  293
22 2010 232.4  4.2  3.0  1.2  28  60.8 1696.8 457  400  602  202  334  692  358
23 2011 235.7  3.3  1.8  1.5  45  48.5 1745.3 475  384  583  199  326  657  331
24 2012 238.7  3.0  1.8  1.2  40  44.7 1790.0 465  386  583  197  355  648  293
25 2013 241.7  3.0  2.1  0.9  30  45.3 1835.3 431  375  563  188  328  593  265
26 2014 244.4  2.7  1.5  1.2  44  41.2 1876.5 496  406  610  204  331  701  370
27 2015 247.7  3.3  2.1  1.2  36  51.0 1927.5 509  419  667  248  381  714  333
28 2016 251.6  3.9  2.7  1.2  30  61.2 1988.7 470  407  612  205  358  703  345

Core Length:  249.9 mm
Core Density: 439 kg/m3
Cross-sectional Density:  446 kg/m3
Early/Latewood Threshold: 500 kg/m3
Attenuation Constant: 3.19

ÄÄÄÄÄÄÄÄÄÄÄÄÄÄÄÄÄÄÄÄÄÄÄÄÄÄÄÄÄÄÄÄÄÄÄÄÄÄÄÄÄÄÄÄÄÄÄÄÄÄÄÄÄÄÄÄÄÄÄÄÄÄÄÄÄÄÄÄÄÄÄÄÄÄÄÄÄÄÄ
Core : 12
ÄÄÄÄÄÄÄÂÄÄÄÄÄÄÄÄÄÄÄÄÄÄÄÄÄÄÄÄÄÄÄÄÄÂÄÄÄÄÄÄÄÄÄÄÂÄÄÄÄÄÄÄÄÄÄÄÄÄÄÄÄÄÄÄÄÄÄÄÄÄÄÄÄÄÄÄÄÄÄ
       ³Widths (mm)              ³ Areas    ³ Densities (kg/m3)
       ³                         ³ (cmý)    ³
Ring   ³Outer Ring Erly Late   % ³Incr Total³Ring E/Wd L/Wd Unif  Min  Max  Rng
 # Year³ Rad.      Wood Wood  LW ³          ³mean mean mean
ÄÄÄÄÄÄÄÁÄÄÄÄÄÄÄÄÄÄÄÄÄÄÄÄÄÄÄÄÄÄÄÄÄÁÄÄÄÄÄÄÄÄÄÄÁÄÄÄÄÄÄÄÄÄÄÄÄÄÄÄÄÄÄÄÄÄÄÄÄÄÄÄÄÄÄÄÄÄÄ

 3 1992  22.5 22.5 22.5  0.0   0  15.9   15.9 340  340    0    0  279  445  166
 4 1993  45.3 22.8 22.5  0.3   1  48.6   64.5 341  339  502  163  257  502  245
 5 1994  57.0 11.7  9.0  2.7  23  37.6  102.1 402  361  536  175  283  568  285
 6 1995  68.1 11.1 10.5  0.6   5  43.6  145.7 370  361  530  169  277  543  266
 7 1996  81.9 13.8 12.6  1.2   8  65.0  210.7 386  375  506  131  271  515  244
 8 1997  96.0 14.1 12.9  1.2   8  78.8  289.5 378  364  536  172  281  573  292
 9 1998 108.0 12.0 10.5  1.5  12  76.9  366.4 405  389  512  123  286  522  236
10 1999 120.0 12.0 10.2  1.8  15  86.0  452.4 420  404  509  105  328  528  200
11 2000 127.8  7.8  6.9  0.9  11  60.7  513.1 386  367  535  168  286  561  275
12 2001 134.7  6.9  5.1  1.8  26  56.9  570.0 425  375  570  195  301  611  310
13 2002 142.8  8.1  6.3  1.8  22  70.6  640.6 405  371  521  150  303  554  251
14 2003 153.9 11.1  8.1  3.0  27 103.5  744.1 417  367  551  184  304  594  290
15 2004 162.0  8.1  5.7  2.4  29  80.4  824.5 425  369  557  188  300  594  294
16 2005 172.5 10.5  8.1  2.4  22 110.3  934.8 426  386  560  174  330  626  296
17 2006 180.3  7.8  5.7  2.1  26  86.5 1021.3 418  367  555  188  292  594  302
18 2007 187.5  7.2  5.1  2.1  29  83.2 1104.5 430  369  578  209  320  630  310
19 2008 195.0  7.5  4.8  2.7  35  90.1 1194.6 443  369  573  204  301  634  333
20 2009 201.0  6.0  3.9  2.1  35  74.6 1269.2 440  371  569  198  310  653  343
21 2010 205.8  4.8  3.3  1.5  31  61.3 1330.6 432  370  568  198  322  649  327
22 2011 210.3  4.5  2.7  1.8  40  58.8 1389.4 465  388  582  194  311  617  306
23 2012 216.3  6.0  4.2  1.8  30  80.4 1469.8 453  405  566  161  343  651  308
24 2013 220.2  3.9  2.7  1.2  30  53.5 1523.3 438  363  607  244  315  639  324
25 2014 222.6  2.4  1.2  1.2  50  33.4 1556.7 475  376  574  198  349  677  328
26 2015 227.1  4.5  3.0  1.5  33  63.6 1620.3 460  392  596  204  346  653  307
27 2016 231.6  4.5  3.3  1.2  26  64.8 1685.1 450  401  586  185  360  649  289

Core Length:  231.9 mm
Core Density: 417 kg/m3
Cross-sectional Density:  420 kg/m3
Early/Latewood Threshold: 500 kg/m3
Attenuation Constant: 3.19

ÄÄÄÄÄÄÄÄÄÄÄÄÄÄÄÄÄÄÄÄÄÄÄÄÄÄÄÄÄÄÄÄÄÄÄÄÄÄÄÄÄÄÄÄÄÄÄÄÄÄÄÄÄÄÄÄÄÄÄÄÄÄÄÄÄÄÄÄÄÄÄÄÄÄÄÄÄÄÄ
Core : 15
ÄÄÄÄÄÄÄÂÄÄÄÄÄÄÄÄÄÄÄÄÄÄÄÄÄÄÄÄÄÄÄÄÄÂÄÄÄÄÄÄÄÄÄÄÂÄÄÄÄÄÄÄÄÄÄÄÄÄÄÄÄÄÄÄÄÄÄÄÄÄÄÄÄÄÄÄÄÄÄ
       ³Widths (mm)              ³ Areas    ³ Densities (kg/m3)
       ³                         ³ (cmý)    ³
Ring   ³Outer Ring Erly Late   % ³Incr Total³Ring E/Wd L/Wd Unif  Min  Max  Rng
 # Year³ Rad.      Wood Wood  LW ³          ³mean mean mean
ÄÄÄÄÄÄÄÁÄÄÄÄÄÄÄÄÄÄÄÄÄÄÄÄÄÄÄÄÄÄÄÄÄÁÄÄÄÄÄÄÄÄÄÄÁÄÄÄÄÄÄÄÄÄÄÄÄÄÄÄÄÄÄÄÄÄÄÄÄÄÄÄÄÄÄÄÄÄÄ

 4 1992  28.1 28.1 18.3  1.8   6  24.8   24.8 406  393  535  142  321  560  239
 5 1993  43.7 15.6 11.4  4.2  26  35.2   60.0 455  411  574  163  344  661  317
 6 1994  53.9 10.2  6.3  3.9  38  31.3   91.3 491  444  568  124  385  622  237
 7 1995  65.9 12.0  9.0  3.0  25  45.2  136.4 448  417  539  122  357  598  241
 8 1996  79.4 13.5 10.5  3.0  22  61.6  198.1 449  422  545  123  364  574  210
 9 1997  92.3 12.9  6.9  6.0  46  69.6  267.6 490  432  556  124  377  612  235
10 1998 108.2 15.9  8.4  7.5  47 100.2  367.8 469  408  538  130  343  605  262
11 1999 120.8 12.6  5.4  7.2  57  90.6  458.4 502  432  555  123  391  610  219
12 2000 128.9  8.1  5.1  3.0  37  63.5  522.0 460  397  567  170  322  613  291
13 2001 135.2  6.3  3.9  2.4  38  52.3  574.3 452  372  581  209  313  641  328
14 2002 141.5  6.3  4.5  1.8  28  54.8  629.0 439  385  575  190  316  624  308
15 2003 151.1  9.6  5.1  4.5  46  88.2  717.3 501  404  610  206  361  693  332
16 2004 157.1  6.0  3.9  2.1  35  58.1  775.4 478  400  624  224  333  722  389
17 2005 163.7  6.6  4.5  2.1  31  66.5  841.9 494  426  640  214  371  745  374
18 2006 168.5  4.8  2.4  2.4  50  50.1  892.0 522  413  632  219  368  718  350
19 2007 172.7  4.2  2.4  1.8  42  45.0  937.0 501  415  615  200  375  721  346
20 2008 176.0  3.3  1.5  1.8  54  36.2  973.1 534  421  629  208  383  720  337
21 2009 178.4  2.4  1.2  1.2  49  26.7  999.9 534  446  623  177  373  737  364
22 2010 181.1  2.7  1.2  1.5  55  30.5 1030.4 545  439  629  190  394  743  349
23 2011 183.8  2.7  1.2  1.5  55  31.0 1061.3 556  447  643  196  426  700  274
24 2012 186.5  2.7  0.9  1.8  66  31.4 1092.7 554  426  618  192  404  705  301
25 2013 189.2  2.7  0.6  2.1  77  31.9 1124.6 582  443  621  178  435  734  299
26 2014 191.9  2.7  0.6  2.1  77  32.3 1156.9 595  439  640  201  384  711  327
27 2015 195.5  3.6  1.5  2.1  58  43.8 1200.7 552  423  643  220  376  712  336
28 2016 197.6  2.1  1.2  0.9  42  25.9 1226.7 537  453  650  197  431  694  263

Core Length:  189.9 mm
Core Density: 501 kg/m3
Cross-sectional Density:  494 kg/m3
Early/Latewood Threshold: 500 kg/m3
Attenuation Constant: 3.19

ÄÄÄÄÄÄÄÄÄÄÄÄÄÄÄÄÄÄÄÄÄÄÄÄÄÄÄÄÄÄÄÄÄÄÄÄÄÄÄÄÄÄÄÄÄÄÄÄÄÄÄÄÄÄÄÄÄÄÄÄÄÄÄÄÄÄÄÄÄÄÄÄÄÄÄÄÄÄÄ
Core : 27
ÄÄÄÄÄÄÄÂÄÄÄÄÄÄÄÄÄÄÄÄÄÄÄÄÄÄÄÄÄÄÄÄÄÂÄÄÄÄÄÄÄÄÄÄÂÄÄÄÄÄÄÄÄÄÄÄÄÄÄÄÄÄÄÄÄÄÄÄÄÄÄÄÄÄÄÄÄÄÄ
       ³Widths (mm)              ³ Areas    ³ Densities (kg/m3)
       ³                         ³ (cmý)    ³
Ring   ³Outer Ring Erly Late   % ³Incr Total³Ring E/Wd L/Wd Unif  Min  Max  Rng
 # Year³ Rad.      Wood Wood  LW ³          ³mean mean mean
ÄÄÄÄÄÄÄÁÄÄÄÄÄÄÄÄÄÄÄÄÄÄÄÄÄÄÄÄÄÄÄÄÄÁÄÄÄÄÄÄÄÄÄÄÁÄÄÄÄÄÄÄÄÄÄÄÄÄÄÄÄÄÄÄÄÄÄÄÄÄÄÄÄÄÄÄÄÄÄ

 2 1990  26.8 26.8 16.8  0.0   0  22.6   22.6 348  348    0    0  289  479  190
 3 1991  45.4 18.6 18.0  0.6   3  42.2   64.8 366  361  505  144  287  509  222
 4 1992  65.8 20.4 20.4  0.0   0  71.3  136.0 372  372    0    0  288  494  206
 5 1993  86.8 21.0 20.1  0.9   4 100.7  236.7 366  360  521  161  277  533  256
 6 1994 101.8 15.0 12.6  2.4  16  88.9  325.6 431  410  543  133  326  564  238
 7 1995 113.8 12.0 10.8  1.2  10  81.3  406.9 409  394  551  157  319  576  257
 8 1996 127.0 13.2 10.8  2.4  18  99.9  506.7 421  396  532  136  309  557  248
 9 1997 138.7 11.7  9.3  2.4  20  97.7  604.4 427  399  537  138  306  598  292
10 1998 149.5 10.8  6.9  3.9  36  97.8  702.2 441  387  537  150  278  569  291
11 1999 162.7 13.2  9.0  4.2  31 129.5  831.6 459  415  554  139  317  599  282
12 2000 171.7  9.0  4.2  4.8  53  94.5  926.2 477  376  565  189  306  675  369
13 2001 183.4 11.7  6.6  5.1  43 130.5 1056.7 472  404  559  155  330  669  339
14 2002 193.9 10.5  6.3  4.2  40 124.5 1181.2 452  386  551  165  321  617  296
15 2003 207.4 13.5  9.6  3.9  28 170.2 1351.3 454  412  557  145  350  610  260
16 2004 217.0  9.6  6.9  2.7  28 128.0 1479.3 454  406  576  170  312  620  308
17 2005 227.8 10.8  6.3  4.5  41 150.9 1630.3 460  381  570  189  340  694  354
18 2006 238.9 11.1  7.2  3.9  35 162.7 1793.0 464  413  559  146  322  668  346
19 2007 245.8  6.9  4.2  2.7  39 105.1 1898.1 458  382  575  193  313  599  286
20 2008 251.8  6.0  3.6  2.4  40  93.8 1991.9 477  392  604  212  332  658  326
21 2009 258.1  6.3  3.6  2.7  42 100.9 2092.8 481  402  585  183  323  617  294
22 2010 262.0  3.9  2.4  1.5  38  63.7 2156.5 464  380  598  218  324  707  383
23 2011 266.8  4.8  1.8  3.0  62  79.7 2236.3 506  403  568  165  346  633  287
24 2012 273.7  6.9  3.9  3.0  43 117.2 2353.4 480  405  579  174  357  633  276
25 2013 278.8  5.1  3.0  2.1  41  88.5 2441.9 477  383  610  227  338  711  373
26 2014 281.8  3.0  1.5  1.5  50  52.8 2494.8 531  402  659  257  354  737  383
27 2015 285.7  3.9  2.1  1.8  46  69.5 2564.3 499  409  603  194  323  638  315
28 2016 289.3  3.6  2.1  1.5  41  65.0 2629.3 489  396  618  222  347  665  318

Core Length:  280.2 mm
Core Density: 449 kg/m3
Cross-sectional Density:  453 kg/m3
Early/Latewood Threshold: 500 kg/m3
Attenuation Constant: 3.19

ÄÄÄÄÄÄÄÄÄÄÄÄÄÄÄÄÄÄÄÄÄÄÄÄÄÄÄÄÄÄÄÄÄÄÄÄÄÄÄÄÄÄÄÄÄÄÄÄÄÄÄÄÄÄÄÄÄÄÄÄÄÄÄÄÄÄÄÄÄÄÄÄÄÄÄÄÄÄÄ
Core : 31
ÄÄÄÄÄÄÄÂÄÄÄÄÄÄÄÄÄÄÄÄÄÄÄÄÄÄÄÄÄÄÄÄÄÂÄÄÄÄÄÄÄÄÄÄÂÄÄÄÄÄÄÄÄÄÄÄÄÄÄÄÄÄÄÄÄÄÄÄÄÄÄÄÄÄÄÄÄÄÄ
       ³Widths (mm)              ³ Areas    ³ Densities (kg/m3)
       ³                         ³ (cmý)    ³
Ring   ³Outer Ring Erly Late   % ³Incr Total³Ring E/Wd L/Wd Unif  Min  Max  Rng
 # Year³ Rad.      Wood Wood  LW ³          ³mean mean mean
ÄÄÄÄÄÄÄÁÄÄÄÄÄÄÄÄÄÄÄÄÄÄÄÄÄÄÄÄÄÄÄÄÄÁÄÄÄÄÄÄÄÄÄÄÁÄÄÄÄÄÄÄÄÄÄÄÄÄÄÄÄÄÄÄÄÄÄÄÄÄÄÄÄÄÄÄÄÄÄ

 4 1992  22.9 22.9 18.9  0.0   0  16.5   16.5 381  381    0    0  315  497  182
 5 1993  43.0 20.1 16.8  3.3  16  41.6   58.1 413  391  525  134  306  545  239
 6 1994  57.1 14.1 12.0  2.1  14  44.3  102.4 415  395  528  133  330  559  229
 7 1995  69.1 12.0 10.5  1.5  12  47.6  150.0 412  394  542  148  295  583  288
 8 1996  83.2 14.1 12.3  1.8  12  67.5  217.5 423  406  543  137  322  574  252
 9 1997  94.0 10.8  7.5  3.3  30  60.1  277.6 448  405  547  142  335  580  245
10 1998 101.2  7.2  6.3  0.9  12  44.2  321.7 393  375  521  146  292  541  249
11 1999 110.2  9.0  6.9  2.1  23  59.8  381.5 441  411  542  131  338  594  256
12 2000 115.9  5.7  3.6  2.1  36  40.5  422.0 458  385  583  198  320  677  357
13 2001 122.5  6.6  3.3  3.3  49  49.4  471.4 496  429  563  134  344  647  303
14 2002 127.6  5.1  2.4  2.7  52  40.1  511.5 500  399  589  190  344  642  298
15 2003 134.5  6.9  3.9  3.0  43  56.8  568.3 499  435  583  148  384  622  238
16 2004 138.7  4.2  1.8  2.4  57  36.0  604.4 499  382  587  205  341  661  320
17 2005 142.6  3.9  1.8  2.1  53  34.5  638.8 504  391  601  210  343  696  353
18 2006 146.2  3.6  1.2  2.4  66  32.7  671.5 560  421  629  208  380  710  330
19 2007 149.8  3.6  1.2  2.4  66  33.5  705.0 535  405  600  195  370  666  296
20 2008 153.1  3.3  1.2  2.1  63  31.4  736.4 563  448  629  181  415  712  297
21 2009 155.8  2.7  0.9  1.8  66  26.2  762.6 580  461  639  178  419  686  267
22 2010 158.2  2.4  0.9  1.5  62  23.7  786.3 560  465  617  152  414  707  293
23 2011 160.9  2.7  0.6  2.1  77  27.1  813.3 578  451  614  163  423  661  238
24 2012 163.9  3.0  0.9  2.1  70  30.6  843.9 582  466  632  166  431  688  257
25 2013 166.6  2.7  0.9  1.8  66  28.0  872.0 552  451  603  152  446  677  231
26 2014 168.1  1.5  0.3  1.2  80  15.8  887.7 610  468  645  177  468  679  211
27 2015 172.0  3.9  0.9  3.0  76  41.7  929.4 588  483  620  137  467  723  256
28 2016 174.1  2.1  0.3  1.8  85  22.8  952.2 600  374  638  264  374  717  343

Core Length:  170.1 mm
Core Density: 503 kg/m3
Cross-sectional Density:  489 kg/m3
Early/Latewood Threshold: 500 kg/m3
Attenuation Constant: 3.19

ÄÄÄÄÄÄÄÄÄÄÄÄÄÄÄÄÄÄÄÄÄÄÄÄÄÄÄÄÄÄÄÄÄÄÄÄÄÄÄÄÄÄÄÄÄÄÄÄÄÄÄÄÄÄÄÄÄÄÄÄÄÄÄÄÄÄÄÄÄÄÄÄÄÄÄÄÄÄÄ
Core : 32
ÄÄÄÄÄÄÄÂÄÄÄÄÄÄÄÄÄÄÄÄÄÄÄÄÄÄÄÄÄÄÄÄÄÂÄÄÄÄÄÄÄÄÄÄÂÄÄÄÄÄÄÄÄÄÄÄÄÄÄÄÄÄÄÄÄÄÄÄÄÄÄÄÄÄÄÄÄÄÄ
       ³Widths (mm)              ³ Areas    ³ Densities (kg/m3)
       ³                         ³ (cmý)    ³
Ring   ³Outer Ring Erly Late   % ³Incr Total³Ring E/Wd L/Wd Unif  Min  Max  Rng
 # Year³ Rad.      Wood Wood  LW ³          ³mean mean mean
ÄÄÄÄÄÄÄÁÄÄÄÄÄÄÄÄÄÄÄÄÄÄÄÄÄÄÄÄÄÄÄÄÄÁÄÄÄÄÄÄÄÄÄÄÁÄÄÄÄÄÄÄÄÄÄÄÄÄÄÄÄÄÄÄÄÄÄÄÄÄÄÄÄÄÄÄÄÄÄ

 3 1991  18.2 18.2 16.2  0.0   0  10.4   10.4 341  341    0    0  279  459  180
 4 1992  33.8 15.6 15.6  0.0   0  25.5   35.9 368  368    0    0  294  496  202
 5 1993  49.1 15.3 13.8  1.5   9  39.8   75.7 382  364  552  188  282  579  297
 6 1994  58.7  9.6  6.6  3.0  31  32.5  108.2 456  409  557  148  348  618  270
 7 1995  66.2  7.5  7.2  0.3   3  29.4  137.7 372  366  532  166  305  532  227
 8 1996  75.8  9.6  8.4  1.2  12  42.8  180.5 414  400  511  111  314  515  201
 9 1997  86.6 10.8  8.1  2.7  24  55.1  235.6 442  413  530  117  317  548  231
10 1998  97.4 10.8  6.0  4.8  44  62.4  298.0 453  395  526  131  309  564  255
11 1999 107.3  9.9  6.0  3.9  39  63.7  361.7 475  436  534   98  339  567  228
12 2000 114.8  7.5  3.9  3.6  48  52.3  414.0 460  386  541  155  294  619  325
13 2001 123.5  8.7  3.3  5.4  62  65.1  479.2 494  383  563  180  311  625  314
14 2002 131.6  8.1  3.0  5.1  62  64.9  544.1 496  391  558  167  326  610  284
15 2003 139.7  8.1  3.6  4.5  55  69.0  613.1 492  421  549  128  369  614  245
16 2004 145.7  6.0  2.7  3.3  55  53.8  666.9 484  393  558  165  316  605  289
17 2005 151.7  6.0  2.4  3.6  60  56.1  723.0 508  409  574  165  358  604  246
18 2006 157.4  5.7  2.1  3.6  63  55.4  778.3 518  411  580  169  350  630  280
19 2007 161.9  4.5  1.8  2.7  60  45.1  823.5 512  407  582  175  339  638  299
20 2008 166.4  4.5  1.5  3.0  66  46.4  869.9 516  385  581  196  357  652  295
21 2009 170.6  4.2  1.5  2.7  64  44.5  914.3 521  421  576  155  356  613  257
22 2010 174.2  3.6  1.5  2.1  58  39.0  953.3 504  376  596  220  344  670  326
23 2011 178.1  3.9  1.2  2.7  69  43.2  996.5 517  418  561  143  361  619  258
24 2012 180.8  2.7  0.9  1.8  66  30.4 1026.9 519  394  582  188  354  642  288
25 2013 183.5  2.7  0.9  1.8  66  30.9 1057.8 545  405  615  210  381  688  307
26 2014 185.3  1.8  0.6  1.2  66  20.9 1078.7 562  407  640  233  363  666  303
27 2015 187.1  1.8  0.6  1.2  66  21.1 1099.8 532  407  594  187  405  667  262
28 2016 188.9  1.8  0.6  1.2  66  21.3 1121.0 528  361  612  251  277  641  364

Core Length:  186.9 mm
Core Density: 477 kg/m3
Cross-sectional Density:  480 kg/m3
Early/Latewood Threshold: 500 kg/m3
Attenuation Constant: 3.19

ÄÄÄÄÄÄÄÄÄÄÄÄÄÄÄÄÄÄÄÄÄÄÄÄÄÄÄÄÄÄÄÄÄÄÄÄÄÄÄÄÄÄÄÄÄÄÄÄÄÄÄÄÄÄÄÄÄÄÄÄÄÄÄÄÄÄÄÄÄÄÄÄÄÄÄÄÄÄÄ
Core : 33
ÄÄÄÄÄÄÄÂÄÄÄÄÄÄÄÄÄÄÄÄÄÄÄÄÄÄÄÄÄÄÄÄÄÂÄÄÄÄÄÄÄÄÄÄÂÄÄÄÄÄÄÄÄÄÄÄÄÄÄÄÄÄÄÄÄÄÄÄÄÄÄÄÄÄÄÄÄÄÄ
       ³Widths (mm)              ³ Areas    ³ Densities (kg/m3)
       ³                         ³ (cmý)    ³
Ring   ³Outer Ring Erly Late   % ³Incr Total³Ring E/Wd L/Wd Unif  Min  Max  Rng
 # Year³ Rad.      Wood Wood  LW ³          ³mean mean mean
ÄÄÄÄÄÄÄÁÄÄÄÄÄÄÄÄÄÄÄÄÄÄÄÄÄÄÄÄÄÄÄÄÄÁÄÄÄÄÄÄÄÄÄÄÁÄÄÄÄÄÄÄÄÄÄÄÄÄÄÄÄÄÄÄÄÄÄÄÄÄÄÄÄÄÄÄÄÄÄ

 3 1991  15.3 15.3 12.3  0.0   0   7.4    7.4 328  328    0    0  275  418  143
 4 1992  36.3 21.0 21.0  0.0   0  34.0   41.4 315  315    0    0  262  438  176
 5 1993  58.2 21.9 21.9  0.0   0  65.0  106.4 348  348    0    0  284  440  156
 6 1994  76.5 18.3 17.1  1.2   6  77.4  183.9 380  370  521  151  291  531  240
 7 1995  89.7 13.2 12.9  0.3   2  68.9  252.8 356  352  506  154  281  506  225
 8 1996 103.5 13.8 13.5  0.3   2  83.8  336.5 387  384  523  139  285  523  238
 9 1997 118.2 14.7 14.1  0.6   4 102.4  438.9 405  400  530  130  296  542  246
10 1998 127.8  9.6  9.3  0.3   3  74.2  513.1 384  379  549  170  266  549  283
11 1999 138.6 10.8  9.6  1.2  11  90.4  603.5 406  389  544  155  288  589  301
12 2000 146.4  7.8  6.3  1.5  19  69.8  673.3 399  366  537  171  265  595  330
13 2001 154.8  8.4  7.5  0.9  10  79.5  752.8 404  389  536  147  289  573  284
14 2002 162.0  7.2  6.3  0.9  12  71.7  824.5 399  383  513  130  283  520  237
15 2003 170.4  8.4  7.2  1.2  14  87.7  912.2 417  395  549  154  330  569  239
16 2004 177.9  7.5  6.9  0.6   8  82.1  994.3 403  394  503  109  283  505  222
17 2005 184.5  6.6  4.8  1.8  27  75.1 1069.4 427  389  530  141  289  567  278
18 2006 190.5  6.0  3.6  2.4  40  70.7 1140.1 439  383  523  140  291  560  269
19 2007 196.2  5.7  3.3  2.4  42  69.2 1209.3 452  393  532  139  302  553  251
20 2008 200.7  4.5  2.4  2.1  46  56.1 1265.4 466  397  546  149  326  568  242
21 2009 204.3  3.6  1.2  2.4  66  45.8 1311.3 492  409  534  125  367  574  207
22 2010 207.0  2.7  1.8  0.9  33  34.9 1346.1 459  415  548  133  345  594  249
23 2011 209.4  2.4  0.9  1.5  62  31.4 1377.5 499  417  548  131  368  569  201
24 2012 212.1  2.7  1.8  0.9  33  35.8 1413.3 434  387  528  141  339  558  219
25 2013 213.6  1.5  0.6  0.9  60  20.1 1433.4 482  388  544  156  367  600  233
26 2014 215.1  1.5  0.6  0.9  60  20.2 1453.6 530  444  587  143  442  611  169
27 2015 216.9  1.8  0.9  0.9  49  24.4 1478.0 504  436  571  135  377  587  210
28 2016 218.1  1.2  0.6  0.6  50  16.4 1494.4 478  421  535  114  389  540  151

Core Length:  215.1 mm
Core Density: 422 kg/m3
Cross-sectional Density:  413 kg/m3
Early/Latewood Threshold: 500 kg/m3
Attenuation Constant: 3.19

ÄÄÄÄÄÄÄÄÄÄÄÄÄÄÄÄÄÄÄÄÄÄÄÄÄÄÄÄÄÄÄÄÄÄÄÄÄÄÄÄÄÄÄÄÄÄÄÄÄÄÄÄÄÄÄÄÄÄÄÄÄÄÄÄÄÄÄÄÄÄÄÄÄÄÄÄÄÄÄ
Core : 34
ÄÄÄÄÄÄÄÂÄÄÄÄÄÄÄÄÄÄÄÄÄÄÄÄÄÄÄÄÄÄÄÄÄÂÄÄÄÄÄÄÄÄÄÄÂÄÄÄÄÄÄÄÄÄÄÄÄÄÄÄÄÄÄÄÄÄÄÄÄÄÄÄÄÄÄÄÄÄÄ
       ³Widths (mm)              ³ Areas    ³ Densities (kg/m3)
       ³                         ³ (cmý)    ³
Ring   ³Outer Ring Erly Late   % ³Incr Total³Ring E/Wd L/Wd Unif  Min  Max  Rng
 # Year³ Rad.      Wood Wood  LW ³          ³mean mean mean
ÄÄÄÄÄÄÄÁÄÄÄÄÄÄÄÄÄÄÄÄÄÄÄÄÄÄÄÄÄÄÄÄÄÁÄÄÄÄÄÄÄÄÄÄÁÄÄÄÄÄÄÄÄÄÄÄÄÄÄÄÄÄÄÄÄÄÄÄÄÄÄÄÄÄÄÄÄÄÄ

 1 1989   4.5  4.5  4.5  0.0   0   0.6    0.6 337  337    0    0  245  492  247
 2 1990  14.4  9.9  9.9  0.0   0   5.9    6.5 359  359    0    0  298  459  161
 3 1991  30.0 15.6 15.6  0.0   0  21.8   28.3 363  363    0    0  275  464  189
 4 1992  47.1 17.1 17.1  0.0   0  41.4   69.7 365  365    0    0  265  471  206
 5 1993  63.3 16.2 13.8  2.4  14  56.2  125.9 388  361  542  181  272  594  322
 6 1994  71.1  7.8  4.8  3.0  38  32.9  158.8 461  393  568  175  330  599  269
 7 1995  78.6  7.5  5.4  2.1  28  35.3  194.1 437  395  546  151  309  606  297
 8 1996  90.0 11.4  7.2  4.2  36  60.4  254.5 452  396  548  152  312  616  304
 9 1997 102.3 12.3  6.3  6.0  48  74.3  328.8 474  403  548  145  323  581  258
10 1998 112.2  9.9  5.1  4.8  48  66.7  395.5 451  368  539  171  290  586  296
11 1999 124.2 12.0  6.0  6.0  50  89.1  484.6 489  409  569  160  327  630  303
12 2000 132.6  8.4  3.9  4.5  53  67.8  552.4 503  388  603  215  326  699  373
13 2001 143.4 10.8  5.4  5.4  49  93.6  646.0 491  408  574  166  327  666  339
14 2002 152.4  9.0  5.4  3.6  40  83.6  729.7 472  399  582  183  346  630  284
15 2003 164.1 11.7  6.6  5.1  43 116.3  846.0 478  402  576  174  343  644  301
16 2004 172.2  8.1  4.8  3.3  40  85.6  931.6 488  419  589  170  349  622  273
17 2005 181.5  9.3  5.4  3.9  41 103.3 1034.9 479  400  588  188  335  671  336
18 2006 191.1  9.6  4.5  5.1  53 112.4 1147.3 491  398  573  175  340  655  315
19 2007 199.5  8.4  4.5  3.9  46 103.1 1250.4 495  401  604  203  334  654  320
20 2008 207.3  7.8  3.6  4.2  53  99.7 1350.0 494  401  573  172  365  636  271
21 2009 214.8  7.5  4.2  3.3  44  99.5 1449.5 499  428  589  161  358  630  272
22 2010 218.7  3.9  2.4  1.5  38  53.1 1502.6 488  418  599  181  342  644  302
23 2011 222.3  3.6  1.5  2.1  58  49.9 1552.5 478  370  556  186  355  618  263
24 2012 226.2  3.9  2.4  1.5  38  55.0 1607.4 463  393  574  181  340  638  298
25 2013 230.1  3.9  2.7  1.2  30  55.9 1663.3 465  404  601  197  350  686  336
26 2014 233.1  3.0  1.2  1.8  60  43.7 1707.0 549  430  629  199  409  668  259
27 2015 239.1  6.0  3.0  3.0  50  89.0 1796.0 489  393  585  192  367  658  291
28 2016 243.0  3.9  1.8  2.1  53  59.1 1855.1 519  443  584  141  404  625  221

Core Length:  243.6 mm
Core Density: 461 kg/m3
Cross-sectional Density:  476 kg/m3
Early/Latewood Threshold: 500 kg/m3
Attenuation Constant: 3.19

ÄÄÄÄÄÄÄÄÄÄÄÄÄÄÄÄÄÄÄÄÄÄÄÄÄÄÄÄÄÄÄÄÄÄÄÄÄÄÄÄÄÄÄÄÄÄÄÄÄÄÄÄÄÄÄÄÄÄÄÄÄÄÄÄÄÄÄÄÄÄÄÄÄÄÄÄÄÄÄ
Core : 35
ÄÄÄÄÄÄÄÂÄÄÄÄÄÄÄÄÄÄÄÄÄÄÄÄÄÄÄÄÄÄÄÄÄÂÄÄÄÄÄÄÄÄÄÄÂÄÄÄÄÄÄÄÄÄÄÄÄÄÄÄÄÄÄÄÄÄÄÄÄÄÄÄÄÄÄÄÄÄÄ
       ³Widths (mm)              ³ Areas    ³ Densities (kg/m3)
       ³                         ³ (cmý)    ³
Ring   ³Outer Ring Erly Late   % ³Incr Total³Ring E/Wd L/Wd Unif  Min  Max  Rng
 # Year³ Rad.      Wood Wood  LW ³          ³mean mean mean
ÄÄÄÄÄÄÄÁÄÄÄÄÄÄÄÄÄÄÄÄÄÄÄÄÄÄÄÄÄÄÄÄÄÁÄÄÄÄÄÄÄÄÄÄÁÄÄÄÄÄÄÄÄÄÄÄÄÄÄÄÄÄÄÄÄÄÄÄÄÄÄÄÄÄÄÄÄÄÄ

 1 1990  13.2 13.2 12.9  0.3   2   5.5    5.5 372  369  513  144  259  513  254
 2 1991  30.0 16.8 16.8  0.0   0  22.8   28.3 392  392    0    0  317  479  162
 3 1992  47.4 17.4 16.2  1.2   6  42.3   70.6 395  387  510  123  313  516  203
 4 1993  62.7 15.3 12.9  2.4  15  52.9  123.5 416  390  560  170  325  605  280
 5 1994  75.9 13.2  5.7  7.5  56  57.5  181.0 513  446  564  118  395  621  226
 6 1995  85.2  9.3  6.3  3.0  32  47.1  228.0 474  439  546  107  385  615  230
 7 1996  94.2  9.0  5.4  3.6  40  50.7  278.8 486  433  566  133  364  611  247
 8 1997 101.1  6.9  3.3  3.6  52  42.3  321.1 500  423  571  148  349  619  270
 9 1998 107.1  6.0  3.3  2.7  45  39.2  360.4 465  411  530  119  333  576  243
10 1999 115.2  8.1  2.7  5.4  66  56.6  416.9 518  427  563  136  383  639  256
11 2000 120.6  5.4  2.4  3.0  55  40.0  456.9 495  399  571  172  346  664  318
12 2001 126.9  6.3  2.1  4.2  66  49.0  505.9 520  392  584  192  326  681  355
13 2002 131.7  4.8  2.1  2.7  56  39.0  544.9 516  396  610  214  343  672  329
14 2003 138.0  6.3  2.4  3.9  61  53.4  598.3 533  431  596  165  395  648  253
15 2004 141.6  3.6  1.5  2.1  58  31.6  629.9 514  381  608  227  324  720  396
16 2005 144.3  2.7  1.5  1.2  44  24.3  654.2 516  400  660  260  339  730  391
17 2006 147.3  3.0  1.2  1.8  60  27.5  681.6 536  401  627  226  342  719  377
18 2007 150.6  3.3  1.5  1.8  54  30.9  712.5 525  422  611  189  371  725  354
19 2008 153.3  2.7  0.9  1.8  66  25.8  738.3 535  404  600  196  384  637  253
20 2009 156.0  2.7  1.2  1.5  55  26.2  764.5 535  417  629  212  376  712  336
21 2010 157.5  1.5  0.6  0.9  60  14.8  779.3 538  417  619  202  393  695  302
22 2011 158.7  1.2  0.6  0.6  49  11.9  791.2 528  450  605  155  425  649  224
23 2012 159.6  0.9  0.6  0.3  33   9.0  800.2 507  464  593  129  454  593  139
24 2013 160.8  1.2  0.6  0.6  50  12.1  812.3 493  420  566  146  404  574  170
25 2014 162.0  1.2  0.3  0.9  75  12.2  824.5 542  363  602  239  363  731  368
26 2015 163.2  1.2  0.6  0.6  49  12.3  836.7 522  435  610  175  409  639  230
27 2016 164.4  1.2  0.6  0.6  50  12.4  849.1 478  363  592  229  300  604  304

Core Length:  164.4 mm
Core Density: 494 kg/m3
Cross-sectional Density:  494 kg/m3
Early/Latewood Threshold: 500 kg/m3
Attenuation Constant: 3.19

ÄÄÄÄÄÄÄÄÄÄÄÄÄÄÄÄÄÄÄÄÄÄÄÄÄÄÄÄÄÄÄÄÄÄÄÄÄÄÄÄÄÄÄÄÄÄÄÄÄÄÄÄÄÄÄÄÄÄÄÄÄÄÄÄÄÄÄÄÄÄÄÄÄÄÄÄÄÄÄ
Core : 40
ÄÄÄÄÄÄÄÂÄÄÄÄÄÄÄÄÄÄÄÄÄÄÄÄÄÄÄÄÄÄÄÄÄÂÄÄÄÄÄÄÄÄÄÄÂÄÄÄÄÄÄÄÄÄÄÄÄÄÄÄÄÄÄÄÄÄÄÄÄÄÄÄÄÄÄÄÄÄÄ
       ³Widths (mm)              ³ Areas    ³ Densities (kg/m3)
       ³                         ³ (cmý)    ³
Ring   ³Outer Ring Erly Late   % ³Incr Total³Ring E/Wd L/Wd Unif  Min  Max  Rng
 # Year³ Rad.      Wood Wood  LW ³          ³mean mean mean
ÄÄÄÄÄÄÄÁÄÄÄÄÄÄÄÄÄÄÄÄÄÄÄÄÄÄÄÄÄÄÄÄÄÁÄÄÄÄÄÄÄÄÄÄÁÄÄÄÄÄÄÄÄÄÄÄÄÄÄÄÄÄÄÄÄÄÄÄÄÄÄÄÄÄÄÄÄÄÄ

 2 1991  17.3 17.3 15.3  0.0   0   9.4    9.4 319  319    0    0  269  377  108
 3 1992  35.0 17.7 17.7  0.0   0  29.1   38.5 353  353    0    0  267  481  214
 4 1993  50.3 15.3 11.7  3.6  23  41.0   79.5 398  360  522  162  298  553  255
 5 1994  60.5 10.2  7.8  2.4  23  35.5  115.0 437  400  556  156  309  595  286
 6 1995  68.3  7.8  6.3  1.5  19  31.6  146.6 417  384  557  173  288  626  338
 7 1996  76.1  7.8  5.4  2.4  30  35.4  181.9 441  398  538  140  314  608  294
 8 1997  83.9  7.8  4.2  3.6  46  39.2  221.1 478  412  555  143  335  633  298
 9 1998  89.9  6.0  3.6  2.4  40  32.8  253.9 481  409  589  180  349  620  271
10 1999  96.5  6.6  3.9  2.7  40  38.6  292.6 469  412  551  139  336  615  279
11 2000 102.8  6.3  1.8  4.5  71  39.4  332.0 529  390  584  194  349  650  301
12 2001 107.6  4.8  1.5  3.3  68  31.7  363.7 535  416  589  173  375  677  302
13 2002 110.9  3.3  0.9  2.4  72  22.7  386.4 547  426  592  166  403  662  259
14 2003 116.3  5.4  1.8  3.6  66  38.5  424.9 537  450  581  131  408  649  241
15 2004 120.8  4.5  1.5  3.0  66  33.5  458.4 526  413  582  169  366  641  275
16 2005 124.7  3.9  1.5  2.4  61  30.1  488.5 544  431  615  184  385  686  301
17 2006 128.6  3.9  1.5  2.4  61  31.0  519.6 536  433  600  167  384  663  279
18 2007 134.0  5.4  1.5  3.9  72  44.5  564.1 549  436  592  156  406  673  267
19 2008 137.3  3.3  1.5  1.8  54  28.1  592.2 544  429  639  210  375  716  341
20 2009 141.2  3.9  1.2  2.7  69  34.1  626.4 534  431  580  149  398  682  284
21 2010 143.9  2.7  0.9  1.8  66  24.2  650.5 564  443  624  181  402  706  304
22 2011 146.9  3.0  0.6  2.4  80  27.4  677.9 574  448  605  157  425  665  240
23 2012 151.1  4.2  1.8  2.4  57  39.3  717.3 518  461  561  100  406  600  194
24 2013 154.1  3.0  1.2  1.8  60  28.8  746.0 550  451  616  165  421  680  259
25 2014 155.6  1.5  0.3  1.2  80  14.6  760.6 562  427  596  169  427  667  240
26 2015 158.0  2.4  0.6  1.8  75  23.6  784.3 596  486  633  147  479  678  199
27 2016 160.4  2.4  0.6  1.8  74  24.0  808.3 570  430  617  187  392  681  289

Core Length:  158.4 mm
Core Density: 504 kg/m3
Cross-sectional Density:  504 kg/m3
Early/Latewood Threshold: 500 kg/m3
Attenuation Constant: 3.19

ÄÄÄÄÄÄÄÄÄÄÄÄÄÄÄÄÄÄÄÄÄÄÄÄÄÄÄÄÄÄÄÄÄÄÄÄÄÄÄÄÄÄÄÄÄÄÄÄÄÄÄÄÄÄÄÄÄÄÄÄÄÄÄÄÄÄÄÄÄÄÄÄÄÄÄÄÄÄÄ
Core : 44
ÄÄÄÄÄÄÄÂÄÄÄÄÄÄÄÄÄÄÄÄÄÄÄÄÄÄÄÄÄÄÄÄÄÂÄÄÄÄÄÄÄÄÄÄÂÄÄÄÄÄÄÄÄÄÄÄÄÄÄÄÄÄÄÄÄÄÄÄÄÄÄÄÄÄÄÄÄÄÄ
       ³Widths (mm)              ³ Areas    ³ Densities (kg/m3)
       ³                         ³ (cmý)    ³
Ring   ³Outer Ring Erly Late   % ³Incr Total³Ring E/Wd L/Wd Unif  Min  Max  Rng
 # Year³ Rad.      Wood Wood  LW ³          ³mean mean mean
ÄÄÄÄÄÄÄÁÄÄÄÄÄÄÄÄÄÄÄÄÄÄÄÄÄÄÄÄÄÄÄÄÄÁÄÄÄÄÄÄÄÄÄÄÁÄÄÄÄÄÄÄÄÄÄÄÄÄÄÄÄÄÄÄÄÄÄÄÄÄÄÄÄÄÄÄÄÄÄ

 2 1990  18.4 18.4 14.1  0.3   1  10.6   10.6 361  358  511  153  282  511  229
 3 1991  33.1 14.7 14.1  0.6   4  23.8   34.4 396  391  515  124  309  517  208
 4 1992  49.0 15.9 15.3  0.6   3  41.0   75.4 395  390  514  124  322  515  193
 5 1993  63.7 14.7 12.9  1.8  12  52.0  127.5 390  365  570  205  318  635  317
 6 1994  75.4 11.7  6.9  4.8  41  51.1  178.6 485  420  578  158  366  674  308
 7 1995  86.8 11.4  6.6  4.8  42  58.1  236.7 476  418  556  138  365  655  290
 8 1996  98.2 11.4  5.4  6.0  52  66.3  303.0 504  428  572  144  373  631  258
 9 1997 111.1 12.9  4.2  8.7  67  84.8  387.8 527  425  576  151  376  647  271
10 1998 121.3 10.2  4.5  5.7  55  74.5  462.2 495  409  562  153  355  638  283
11 1999 131.5 10.2  4.5  5.7  55  81.0  543.3 528  432  604  172  372  665  293
12 2000 139.0  7.5  3.0  4.5  60  63.7  607.0 502  391  575  184  351  695  344
13 2001 146.5  7.5  3.3  4.2  56  67.3  674.3 547  442  630  188  370  711  341
14 2002 152.5  6.0  3.0  3.0  50  56.4  730.6 519  419  619  200  373  702  329
15 2003 159.7  7.2  3.0  4.2  58  70.6  801.2 548  437  627  190  388  682  294
16 2004 164.8  5.1  2.7  2.4  47  52.0  853.2 508  425  602  177  363  669  306
17 2005 168.7  3.9  1.8  2.1  53  40.9  894.1 506  420  579  159  351  679  328
18 2006 172.6  3.9  1.5  2.4  61  41.8  935.9 536  410  616  206  371  702  331
19 2007 176.5  3.9  1.8  2.1  53  42.8  978.7 518  427  596  169  361  639  278
20 2008 180.1  3.6  1.8  1.8  49  40.3 1019.0 527  426  628  202  368  693  325
21 2009 183.4  3.3  1.2  2.1  63  37.7 1056.7 554  441  619  178  387  670  283
22 2010 186.1  2.7  1.2  1.5  55  31.3 1088.0 509  390  604  214  363  708  345
23 2011 188.2  2.1  0.9  1.2  57  24.7 1112.7 558  432  653  221  407  680  273
24 2012 190.9  2.7  0.9  1.8  66  32.2 1144.9 539  404  606  202  386  719  333
25 2013 192.4  1.5  0.6  0.9  60  18.1 1162.9 562  463  629  166  430  667  237
26 2014 194.5  2.1  0.9  1.2  57  25.5 1188.5 580  447  681  234  413  701  288
27 2015 197.2  2.7  0.9  1.8  66  33.2 1221.7 550  400  625  225  378  713  335
28 2016 199.6  2.4  0.9  1.5  62  29.9 1251.6 545  452  601  149  411  705  294

Core Length:  195.6 mm
Core Density: 506 kg/m3
Cross-sectional Density:  508 kg/m3
Early/Latewood Threshold: 500 kg/m3
Attenuation Constant: 3.19
