Repository: StevenDovey/Densiometry

# Densiometry

R reimplementation of the **EDITOR** data-processing pipeline for the
FRI Direct-Scanning X-Ray Densitometer (Cown & Clement 1983; system software
upgraded in the 1990s), maintained at BSI (formerly Forest Research Institute),
Rotorua, NZ.

---

## Background

The FRI densitometer uses a Fe-55 radioisotopic source and a scintillation
detector to measure wood density at 0.3 mm spatial resolution along machined
increment cores (2 mm thick, 5 mm increment).  Raw count data are written to
`.SCN` files by the SCANNA acquisition program.

The original **EDITOR** program reads `.SCN` files, lets the operator check and

File: trials completed/FR7_Woodhill_Nov_finished/Densitometry/Densitometer files/WHILL22.DAT
File : C:\DENSITOM\WOODHI~1\WHILL22.DAT
Cores :
18
20
23
25
26
27
30
41
43
45
47
49

ÄÄÄÄÄÄÄÄÄÄÄÄÄÄÄÄÄÄÄÄÄÄÄÄÄÄÄÄÄÄÄÄÄÄÄÄÄÄÄÄÄÄÄÄÄÄÄÄÄÄÄÄÄÄÄÄÄÄÄÄÄÄÄÄÄÄÄÄÄÄÄÄÄÄÄÄÄÄÄ
Core : 18
ÄÄÄÄÄÄÄÂÄÄÄÄÄÄÄÄÄÄÄÄÄÄÄÄÄÄÄÄÄÄÄÄÄÂÄÄÄÄÄÄÄÄÄÄÂÄÄÄÄÄÄÄÄÄÄÄÄÄÄÄÄÄÄÄÄÄÄÄÄÄÄÄÄÄÄÄÄÄÄ
       ³Widths (mm)              ³ Areas    ³ Densities (kg/m3)
       ³                         ³ (cmý)    ³
Ring   ³Outer Ring Erly Late   % ³Incr Total³Ring E/Wd L/Wd Unif  Min  Max  Rng
 # Year³ Rad.      Wood Wood  LW ³          ³mean mean mean
ÄÄÄÄÄÄÄÁÄÄÄÄÄÄÄÄÄÄÄÄÄÄÄÄÄÄÄÄÄÄÄÄÄÁÄÄÄÄÄÄÄÄÄÄÁÄÄÄÄÄÄÄÄÄÄÄÄÄÄÄÄÄÄÄÄÄÄÄÄÄÄÄÄÄÄÄÄÄÄ

 2 1990  14.7 14.7 14.1  0.6   4   6.8    6.8 327  319  503  184  257  505  248
 3 1991  33.3 18.6 18.6  0.0   0  28.0   34.8 339  339    0    0  247  478  231
 4 1992  51.0 17.7 17.4  0.3   1  46.9   81.7 360  358  502  144  275  502  227
 5 1993  66.3 15.3 12.0  3.3  21  56.4  138.1 387  335  576  241  281  625  344
 6 1994  77.1 10.8  7.2  3.6  33  48.7  186.7 457  387  597  210  346  638  292
 7 1995  86.7  9.6  6.0  3.6  37  49.4  236.2 459  401  556  155  328  623  295
 8 1996  94.2  7.5  5.7  1.8  24  42.6  278.8 436  379  617  238  322  657  335
 9 1997 101.7  7.5  3.6  3.9  52  46.2  324.9 514  431  591  160  363  664  301
10 1998 109.2  7.5  3.9  3.6  48  49.7  374.6 498  393  613  220  329  681  352
11 1999 114.0  4.8  2.1  2.7  56  33.7  408.3 519  408  606  198  338  706  368
12 2000 117.3  3.3  1.8  1.5  45  24.0  432.3 467  364  591  227  319  659  340
13 2001 120.3  3.0  1.2  1.8  60  22.4  454.7 530  415  606  191  369  671  302
14 2002 123.0  2.7  1.2  1.5  55  20.6  475.3 522  389  628  239  365  681  316
15 2003 129.3  6.3  3.0  3.3  52  49.9  525.2 491  403  571  168  337  647  310
16 2004 134.7  5.4  2.4  3.0  55  44.8  570.0 528  429  607  178  370  662  292
17 2005 140.1  5.4  2.4  3.0  55  46.6  616.6 495  388  580  192  364  670  306
18 2006 145.5  5.4  2.1  3.3  61  48.5  665.1 518  397  595  198  351  644  293
19 2007 149.7  4.2  1.8  2.4  57  39.0  704.0 500  386  585  199  340  685  345
20 2008 153.3  3.6  1.8  1.8  50  34.3  738.3 503  401  605  204  356  703  347
21 2009 156.6  3.3  1.2  2.1  63  32.1  770.4 558  409  644  235  387  701  314
22 2010 159.6  3.0  0.9  2.1  70  29.8  800.2 576  416  644  228  403  718  315
23 2011 163.5  3.9  1.2  2.7  69  39.6  839.8 576  440  637  197  396  703  307
24 2012 166.8  3.3  1.2  2.1  63  34.2  874.1 573  447  646  199  429  723  294
25 2013 168.9  2.1  0.9  1.2  57  22.1  896.2 578  462  666  204  440  676  236
26 2014 170.7  1.8  0.3  1.5  83  19.2  915.4 616  456  648  192  456  743  287
27 2015 173.7  3.0  0.6  2.4  80  32.5  947.9 624  459  665  206  442  735  293
28 2016 176.1  2.4  0.9  1.5  62  26.4  974.2 578  451  655  204  426  694  268

Core Length:  176.1 mm
Core Density: 501 kg/m3
Cross-sectional Density:  497 kg/m3
Early/Latewood Threshold: 500 kg/m3
Attenuation Constant: 3.19

ÄÄÄÄÄÄÄÄÄÄÄÄÄÄÄÄÄÄÄÄÄÄÄÄÄÄÄÄÄÄÄÄÄÄÄÄÄÄÄÄÄÄÄÄÄÄÄÄÄÄÄÄÄÄÄÄÄÄÄÄÄÄÄÄÄÄÄÄÄÄÄÄÄÄÄÄÄÄÄ
Core : 20
ÄÄÄÄÄÄÄÂÄÄÄÄÄÄÄÄÄÄÄÄÄÄÄÄÄÄÄÄÄÄÄÄÄÂÄÄÄÄÄÄÄÄÄÄÂÄÄÄÄÄÄÄÄÄÄÄÄÄÄÄÄÄÄÄÄÄÄÄÄÄÄÄÄÄÄÄÄÄÄ
       ³Widths (mm)              ³ Areas    ³ Densities (kg/m3)
       ³                         ³ (cmý)    ³
Ring   ³Outer Ring Erly Late   % ³Incr Total³Ring E/Wd L/Wd Unif  Min  Max  Rng
 # Year³ Rad.      Wood Wood  LW ³          ³mean mean mean
ÄÄÄÄÄÄÄÁÄÄÄÄÄÄÄÄÄÄÄÄÄÄÄÄÄÄÄÄÄÄÄÄÄÁÄÄÄÄÄÄÄÄÄÄÁÄÄÄÄÄÄÄÄÄÄÄÄÄÄÄÄÄÄÄÄÄÄÄÄÄÄÄÄÄÄÄÄÄÄ

 2 1990  10.7 10.7  8.7  0.0   0   3.6    3.6 301  301    0    0  249  416  167
 3 1991  26.9 16.2 16.2  0.0   0  19.1   22.7 284  284    0    0  229  395  166
 4 1992  43.1 16.2 16.2  0.0   0  35.6   58.4 306  306    0    0  228  436  208
 5 1993  57.5 14.4 14.1  0.3   2  45.5  103.9 294  289  508  219  215  508  293
 6 1994  67.4  9.9  8.4  1.5  15  38.8  142.7 368  336  547  211  270  570  300
 7 1995  74.9  7.5  7.2  0.3   4  33.5  176.2 341  334  503  169  282  503  221
 8 1996  83.3  8.4  8.1  0.3   3  41.7  218.0 355  349  516  167  265  516  251
 9 1997  92.6  9.3  7.5  1.8  19  51.4  269.4 389  353  537  184  255  561  306
10 1998 100.7  8.1  7.8  0.3   3  49.2  318.6 357  351  500  149  247  500  253
11 1999 108.2  7.5  5.4  2.1  28  49.2  367.8 412  363  538  175  282  570  288
12 2000 113.0  4.8  3.9  0.9  18  33.4  401.2 386  343  573  230  260  600  340
13 2001 119.0  6.0  3.9  2.1  35  43.7  444.9 454  389  574  185  310  622  312
14 2002 122.9  3.9  2.7  1.2  30  29.6  474.5 431  360  591  231  286  619  333
15 2003 129.2  6.3  3.9  2.4  38  49.9  524.4 454  389  559  170  295  608  313
16 2004 132.8  3.6  2.4  1.2  33  29.6  554.0 453  394  571  177  296  624  328
17 2005 136.4  3.6  3.0  0.6  16  30.4  584.5 430  399  585  186  321  596  275
18 2006 139.1  2.7  1.5  1.2  44  23.4  607.9 480  392  589  197  343  647  304
19 2007 141.8  2.7  2.4  0.3  11  23.8  631.7 429  405  624  219  309  624  315
20 2008 143.6  1.8  1.5  0.3  16  16.1  647.8 422  384  617  233  318  617  299
21 2009 145.4  1.8  1.2  0.6  33  16.3  664.2 443  399  530  131  328  537  209
22 2010 146.9  1.5  1.2  0.3  20  13.8  677.9 402  377  504  127  315  504  189
23 2011 148.4  1.5  0.6  0.9  60  13.9  691.9 483  338  579  241  313  594  281
24 2012 151.4  3.0  2.1  0.9  30  28.3  720.1 452  381  617  236  311  643  332
25 2013 153.8  2.4  1.8  0.6  25  23.0  743.1 427  386  552  166  335  585  250
26 2014 155.3  1.5  0.9  0.6  40  14.6  757.7 443  353  579  226  332  643  311
27 2015 157.1  1.8  1.2  0.6  33  17.7  775.4 444  380  571  191  331  579  248
28 2016 158.3  1.2  0.6  0.6  50  11.9  787.2 492  399  586  187  353  622  269

Core Length:  156.3 mm
Core Density: 404 kg/m3
Cross-sectional Density:  399 kg/m3
Early/Latewood Threshold: 500 kg/m3
Attenuation Constant: 3.19

ÄÄÄÄÄÄÄÄÄÄÄÄÄÄÄÄÄÄÄÄÄÄÄÄÄÄÄÄÄÄÄÄÄÄÄÄÄÄÄÄÄÄÄÄÄÄÄÄÄÄÄÄÄÄÄÄÄÄÄÄÄÄÄÄÄÄÄÄÄÄÄÄÄÄÄÄÄÄÄ
Core : 23
ÄÄÄÄÄÄÄÂÄÄÄÄÄÄÄÄÄÄÄÄÄÄÄÄÄÄÄÄÄÄÄÄÄÂÄÄÄÄÄÄÄÄÄÄÂÄÄÄÄÄÄÄÄÄÄÄÄÄÄÄÄÄÄÄÄÄÄÄÄÄÄÄÄÄÄÄÄÄÄ
       ³Widths (mm)              ³ Areas    ³ Densities (kg/m3)
       ³                         ³ (cmý)    ³
Ring   ³Outer Ring Erly Late   % ³Incr Total³Ring E/Wd L/Wd Unif  Min  Max  Rng
 # Year³ Rad.      Wood Wood  LW ³          ³mean mean mean
ÄÄÄÄÄÄÄÁÄÄÄÄÄÄÄÄÄÄÄÄÄÄÄÄÄÄÄÄÄÄÄÄÄÁÄÄÄÄÄÄÄÄÄÄÁÄÄÄÄÄÄÄÄÄÄÄÄÄÄÄÄÄÄÄÄÄÄÄÄÄÄÄÄÄÄÄÄÄÄ

 1 1989   2.1  2.1  1.2  0.9  42   0.1    0.1 470  413  547  134  396  572  176
 2 1990  17.4 15.3 15.0  0.3   1   9.4    9.5 366  363  512  149  284  512  228
 3 1991  32.4 15.0 15.0  0.0   0  23.5   33.0 331  331    0    0  269  453  184
 4 1992  47.1 14.7 14.4  0.3   2  36.7   69.7 342  339  513  174  276  513  237
 5 1993  63.6 16.5 15.0  1.5   9  57.4  127.1 346  327  537  210  249  595  346
 6 1994  71.1  7.5  5.7  1.8  23  31.7  158.8 404  351  573  222  310  601  291
 7 1995  79.2  8.1  7.5  0.6   7  38.2  197.1 386  371  563  192  284  609  325
 8 1996  88.2  9.0  6.3  2.7  30  47.3  244.4 423  375  535  160  291  553  262
 9 1997  98.4 10.2  5.7  4.5  44  59.8  304.2 458  389  545  156  323  613  290
10 1998 105.6  7.2  5.1  2.1  29  46.1  350.3 400  341  543  202  291  563  272
11 1999 112.8  7.2  3.9  3.3  45  49.4  399.7 472  413  543  130  312  643  331
12 2000 118.8  6.0  3.0  3.0  50  43.7  443.4 468  376  559  183  311  599  288
13 2001 125.1  6.3  3.6  2.7  42  48.3  491.7 463  405  541  136  331  641  310
14 2002 130.2  5.1  3.3  1.8  35  40.9  532.6 434  375  543  168  332  572  240
15 2003 135.6  5.4  3.6  1.8  33  45.1  577.7 463  408  572  164  357  635  278
16 2004 139.2  3.6  2.1  1.5  41  31.1  608.7 467  413  542  129  353  578  225
17 2005 142.2  3.0  1.5  1.5  50  26.5  635.3 474  393  555  162  366  606  240
18 2006 144.6  2.4  1.2  1.2  50  21.6  656.9 507  440  574  134  364  621  257
19 2007 147.6  3.0  1.5  1.5  50  27.5  684.4 512  438  586  148  379  612  233
20 2008 150.0  2.4  0.9  1.5  62  22.4  706.9 525  413  593  180  406  655  249
21 2009 152.7  2.7  1.2  1.5  55  25.7  732.5 508  439  563  124  368  594  226
22 2010 154.8  2.1  0.9  1.2  57  20.3  752.8 516  436  576  140  391  635  244
23 2011 156.9  2.1  0.6  1.5  71  20.6  773.4 522  415  565  150  405  600  195
24 2012 159.9  3.0  0.9  2.1  70  29.9  803.2 524  422  568  146  410  613  203
25 2013 161.7  1.8  0.6  1.2  66  18.2  821.4 539  419  599  180  399  664  265
26 2014 163.2  1.5  0.3  1.2  80  15.3  836.7 560  395  601  206  395  682  287
27 2015 165.6  2.4  0.9  1.5  62  24.8  861.5 546  442  608  166  415  685  270
28 2016 167.1  1.5  0.6  0.9  60  15.7  877.2 506  399  578  179  330  643  313

Core Length:  167.1 mm
Core Density: 461 kg/m3
Cross-sectional Density:  450 kg/m3
Early/Latewood Threshold: 500 kg/m3
Attenuation Constant: 3.19

ÄÄÄÄÄÄÄÄÄÄÄÄÄÄÄÄÄÄÄÄÄÄÄÄÄÄÄÄÄÄÄÄÄÄÄÄÄÄÄÄÄÄÄÄÄÄÄÄÄÄÄÄÄÄÄÄÄÄÄÄÄÄÄÄÄÄÄÄÄÄÄÄÄÄÄÄÄÄÄ
Core : 25
ÄÄÄÄÄÄÄÂÄÄÄÄÄÄÄÄÄÄÄÄÄÄÄÄÄÄÄÄÄÄÄÄÄÂÄÄÄÄÄÄÄÄÄÄÂÄÄÄÄÄÄÄÄÄÄÄÄÄÄÄÄÄÄÄÄÄÄÄÄÄÄÄÄÄÄÄÄÄÄ
       ³Widths (mm)              ³ Areas    ³ Densities (kg/m3)
       ³                         ³ (cmý)    ³
Ring   ³Outer Ring Erly Late   % ³Incr Total³Ring E/Wd L/Wd Unif  Min  Max  Rng
 # Year³ Rad.      Wood Wood  LW ³          ³mean mean mean
ÄÄÄÄÄÄÄÁÄÄÄÄÄÄÄÄÄÄÄÄÄÄÄÄÄÄÄÄÄÄÄÄÄÁÄÄÄÄÄÄÄÄÄÄÁÄÄÄÄÄÄÄÄÄÄÄÄÄÄÄÄÄÄÄÄÄÄÄÄÄÄÄÄÄÄÄÄÄÄ

 3 1991  28.5 28.5 15.9  0.6   2  25.5   25.5 397  393  504  111  339  506  167
 4 1992  48.0 19.5 18.6  0.9   4  46.9   72.4 387  382  510  128  327  518  191
 5 1993  66.0 18.0 15.3  2.7  15  64.5  136.8 396  373  525  152  313  568  255
 6 1994  75.9  9.9  7.5  2.4  24  44.1  181.0 440  410  532  122  362  574  212
 7 1995  85.8  9.9  8.4  1.5  15  50.3  231.3 430  411  535  124  347  571  224
 8 1996  95.7  9.9  9.3  0.6   6  56.4  287.7 418  409  560  151  332  561  229
 9 1997 104.7  9.0  6.9  2.1  23  56.7  344.4 439  408  541  133  345  565  220
10 1998 110.7  6.0  5.1  0.9  15  40.6  385.0 413  390  543  153  313  568  255
11 1999 117.6  6.9  4.8  2.1  30  49.5  434.5 441  396  545  149  339  613  274
12 2000 122.4  4.8  3.6  1.2  25  36.2  470.7 438  388  589  201  312  617  305
13 2001 127.2  4.8  3.0  1.8  37  37.6  508.3 468  417  551  134  335  633  298
14 2002 132.3  5.1  3.6  1.5  29  41.6  549.9 441  400  540  140  321  586  265
15 2003 138.6  6.3  3.9  2.4  38  53.6  603.5 458  399  552  153  340  650  310
16 2004 142.8  4.2  3.0  1.2  28  37.1  640.6 434  381  564  183  307  614  307
17 2005 144.6  1.8  1.2  0.6  33  16.3  656.9 506  444  629  185  372  639  267
18 2006 147.0  2.4  0.9  1.5  62  22.0  678.9 528  420  593  173  360  645  285
19 2007 149.4  2.4  1.2  1.2  49  22.3  701.2 524  423  626  203  390  644  254
20 2008 152.1  2.7  1.2  1.5  55  25.6  726.8 534  418  628  210  376  668  292
21 2009 155.7  3.6  0.9  2.7  74  34.8  761.6 576  420  628  208  379  679  300
22 2010 157.8  2.1  0.9  1.2  57  20.7  782.3 522  409  606  197  366  662  296
23 2011 160.8  3.0  0.9  2.1  70  30.0  812.3 560  425  618  193  389  671  282
24 2012 164.1  3.3  0.9  2.4  72  33.7  846.0 574  463  616  153  429  672  243
25 2013 167.7  3.6  1.2  2.4  66  37.5  883.5 559  434  622  188  408  717  309
26 2014 171.3  3.6  0.9  2.7  75  38.3  921.9 584  441  632  191  398  717  319
27 2015 177.3  6.0  2.4  3.6  60  65.7  987.6 562  457  632  175  423  723  300
28 2016 181.8  4.5  1.5  3.0  66  50.8 1038.3 520  442  559  117  412  634  222

Core Length:  170.1 mm
Core Density: 482 kg/m3
Cross-sectional Density:  475 kg/m3
Early/Latewood Threshold: 500 kg/m3
Attenuation Constant: 3.19

ÄÄÄÄÄÄÄÄÄÄÄÄÄÄÄÄÄÄÄÄÄÄÄÄÄÄÄÄÄÄÄÄÄÄÄÄÄÄÄÄÄÄÄÄÄÄÄÄÄÄÄÄÄÄÄÄÄÄÄÄÄÄÄÄÄÄÄÄÄÄÄÄÄÄÄÄÄÄÄ
Core : 26
ÄÄÄÄÄÄÄÂÄÄÄÄÄÄÄÄÄÄÄÄÄÄÄÄÄÄÄÄÄÄÄÄÄÂÄÄÄÄÄÄÄÄÄÄÂÄÄÄÄÄÄÄÄÄÄÄÄÄÄÄÄÄÄÄÄÄÄÄÄÄÄÄÄÄÄÄÄÄÄ
       ³Widths (mm)              ³ Areas    ³ Densities (kg/m3)
       ³                         ³ (cmý)    ³
Ring   ³Outer Ring Erly Late   % ³Incr Total³Ring E/Wd L/Wd Unif  Min  Max  Rng
 # Year³ Rad.      Wood Wood  LW ³          ³mean mean mean
ÄÄÄÄÄÄÄÁÄÄÄÄÄÄÄÄÄÄÄÄÄÄÄÄÄÄÄÄÄÄÄÄÄÁÄÄÄÄÄÄÄÄÄÄÁÄÄÄÄÄÄÄÄÄÄÄÄÄÄÄÄÄÄÄÄÄÄÄÄÄÄÄÄÄÄÄÄÄÄ

 1 1990  12.1 12.1 11.1  0.0   0   4.6    4.6 344  344    0    0  264  465  201
 2 1991  26.5 14.4 14.4  0.0   0  17.5   22.1 366  366    0    0  291  499  208
 3 1992  40.6 14.1 14.1  0.0   0  29.7   51.8 335  335    0    0  256  495  239
 4 1993  56.2 15.6 14.4  1.2   7  47.4   99.2 319  300  551  251  225  567  342
 5 1994  66.7 10.5  7.5  3.0  28  40.5  139.8 399  338  552  214  276  616  340
 6 1995  77.8 11.1  9.6  1.5  13  50.4  190.2 403  383  533  150  284  567  283
 7 1996  87.4  9.6  8.1  1.5  15  49.8  240.0 417  391  558  167  297  598  301
 8 1997  94.3  6.9  4.5  2.4  34  39.4  279.4 443  381  558  177  305  602  297
 9 1998 100.6  6.3  3.9  2.4  38  38.6  317.9 432  371  531  160  286  563  277
10 1999 108.7  8.1  3.6  4.5  55  53.3  371.2 487  415  545  130  316  607  291
11 2000 112.3  3.6  2.7  0.9  25  25.0  396.2 447  404  574  170  321  625  304
12 2001 116.5  4.2  2.1  2.1  49  30.2  426.4 496  402  590  188  325  661  336
13 2002 119.8  3.3  1.5  1.8  54  24.5  450.9 506  405  589  184  352  641  289
14 2003 123.4  3.6  1.8  1.8  50  27.5  478.4 501  427  574  147  332  647  315
15 2004 126.7  3.3  1.8  1.5  45  25.9  504.3 491  411  587  176  345  660  315
16 2005 129.4  2.7  1.2  1.5  55  21.7  526.0 524  412  614  202  380  705  325
17 2006 132.4  3.0  1.2  1.8  60  24.7  550.7 545  432  620  188  364  677  313
18 2007 135.4  3.0  1.2  1.8  60  25.2  576.0 524  422  592  170  394  638  244
19 2008 138.4  3.0  0.9  2.1  70  25.8  601.8 547  408  606  198  388  678  290
20 2009 140.5  2.1  0.9  1.2  57  18.4  620.2 516  412  594  182  371  642  271
21 2010 142.0  1.5  0.6  0.9  60  13.3  633.5 484  377  556  179  371  606  235
22 2011 143.5  1.5  0.9  0.6  40  13.5  646.9 506  455  582  127  408  603  195
23 2012 145.0  1.5  0.6  0.9  60  13.6  660.5 520  453  565  112  433  620  187
24 2013 146.2  1.2  0.6  0.6  49  11.0  671.5 511  412  610  198  398  664  266
25 2014 147.7  1.5  0.6  0.9  60  13.8  685.3 545  414  633  219  401  657  256
26 2015 149.8  2.1  0.9  1.2  57  19.6  705.0 531  435  604  169  359  671  312
27 2016 151.0  1.2  0.6  0.6  50  11.3  716.3 481  403  559  156  340  587  247

Core Length:  150.0 mm
Core Density: 467 kg/m3
Cross-sectional Density:  455 kg/m3
Early/Latewood Threshold: 500 kg/m3
Attenuation Constant: 3.19

ÄÄÄÄÄÄÄÄÄÄÄÄÄÄÄÄÄÄÄÄÄÄÄÄÄÄÄÄÄÄÄÄÄÄÄÄÄÄÄÄÄÄÄÄÄÄÄÄÄÄÄÄÄÄÄÄÄÄÄÄÄÄÄÄÄÄÄÄÄÄÄÄÄÄÄÄÄÄÄ
Core : 27
ÄÄÄÄÄÄÄÂÄÄÄÄÄÄÄÄÄÄÄÄÄÄÄÄÄÄÄÄÄÄÄÄÄÂÄÄÄÄÄÄÄÄÄÄÂÄÄÄÄÄÄÄÄÄÄÄÄÄÄÄÄÄÄÄÄÄÄÄÄÄÄÄÄÄÄÄÄÄÄ
       ³Widths (mm)              ³ Areas    ³ Densities (kg/m3)
       ³                         ³ (cmý)    ³
Ring   ³Outer Ring Erly Late   % ³Incr Total³Ring E/Wd L/Wd Unif  Min  Max  Rng
 # Year³ Rad.      Wood Wood  LW ³          ³mean mean mean
ÄÄÄÄÄÄÄÁÄÄÄÄÄÄÄÄÄÄÄÄÄÄÄÄÄÄÄÄÄÄÄÄÄÁÄÄÄÄÄÄÄÄÄÄÁÄÄÄÄÄÄÄÄÄÄÄÄÄÄÄÄÄÄÄÄÄÄÄÄÄÄÄÄÄÄÄÄÄÄ

 1 1989   3.9  3.9  3.9  0.0   0   0.5    0.5 358  358    0    0  312  390   78
 2 1990  15.0 11.1 10.5  0.6   5   6.6    7.1 336  326  523  197  282  534  252
 3 1991  32.7 17.7 16.2  1.5   8  26.5   33.6 334  316  526  210  255  560  305
 4 1992  48.0 15.3 14.4  0.9   5  38.8   72.4 344  333  522  189  252  525  273
 5 1993  62.7 14.7 12.6  2.1  14  51.1  123.5 349  312  574  262  250  614  364
 6 1994  72.3  9.6  8.4  1.2  12  40.7  164.2 394  363  612  249  297  680  383
 7 1995  82.5 10.2  9.0  1.2  11  49.6  213.8 366  341  549  208  285  593  308
 8 1996  93.6 11.1  7.5  3.6  32  61.4  275.2 411  345  549  204  298  637  339
 9 1997 106.8 13.2  7.8  5.4  40  83.1  358.3 471  389  588  199  307  653  346
10 1998 117.9 11.1  9.0  2.1  18  78.4  436.7 413  375  578  203  302  643  341
11 1999 126.6  8.7  4.8  3.9  44  66.8  503.5 487  423  566  143  364  636  272
12 2000 132.9  6.3  3.9  2.4  38  51.4  554.9 446  360  584  224  311  685  374
13 2001 140.1  7.2  3.6  3.6  50  61.8  616.6 494  398  591  193  330  677  347
14 2002 145.5  5.4  3.3  2.1  38  48.5  665.1 475  390  609  219  330  675  345
15 2003 153.6  8.1  4.8  3.3  40  76.1  741.2 486  417  588  171  355  700  345
16 2004 159.3  5.7  3.6  2.1  36  56.0  797.2 483  395  634  239  331  683  352
17 2005 165.0  5.7  3.3  2.4  42  58.1  855.3 494  414  605  191  356  681  325
18 2006 172.5  7.5  3.0  4.5  60  79.5  934.8 529  411  607  196  364  655  291
19 2007 179.4  6.9  4.2  2.7  39  76.3 1011.1 502  425  623  198  335  677  342
20 2008 185.7  6.3  2.7  3.6  57  72.3 1083.4 501  380  591  211  342  675  333
21 2009 192.3  6.6  2.7  3.9  59  78.4 1161.7 521  400  604  204  333  673  340
22 2010 197.1  4.8  1.8  3.0  62  58.7 1220.5 494  374  565  191  335  687  352
23 2011 200.4  3.3  1.2  2.1  63  41.2 1261.7 524  380  606  226  336  675  339
24 2012 204.0  3.6  1.5  2.1  58  45.7 1307.4 530  411  615  204  344  715  371
25 2013 207.3  3.3  1.5  1.8  54  42.6 1350.0 507  418  581  163  358  631  273
26 2014 209.4  2.1  1.2  0.9  42  27.5 1377.5 507  436  603  167  388  649  261
27 2015 213.9  4.5  2.1  2.4  53  59.8 1437.4 516  410  609  199  360  685  325
28 2016 217.5  3.6  1.8  1.8  49  48.8 1486.2 507  431  583  152  383  624  241

Core Length:  217.8 mm
Core Density: 456 kg/m3
Cross-sectional Density:  469 kg/m3
Early/Latewood Threshold: 500 kg/m3
Attenuation Constant: 3.19

ÄÄÄÄÄÄÄÄÄÄÄÄÄÄÄÄÄÄÄÄÄÄÄÄÄÄÄÄÄÄÄÄÄÄÄÄÄÄÄÄÄÄÄÄÄÄÄÄÄÄÄÄÄÄÄÄÄÄÄÄÄÄÄÄÄÄÄÄÄÄÄÄÄÄÄÄÄÄÄ
Core : 30
ÄÄÄÄÄÄÄÂÄÄÄÄÄÄÄÄÄÄÄÄÄÄÄÄÄÄÄÄÄÄÄÄÄÂÄÄÄÄÄÄÄÄÄÄÂÄÄÄÄÄÄÄÄÄÄÄÄÄÄÄÄÄÄÄÄÄÄÄÄÄÄÄÄÄÄÄÄÄÄ
       ³Widths (mm)              ³ Areas    ³ Densities (kg/m3)
       ³                         ³ (cmý)    ³
Ring   ³Outer Ring Erly Late   % ³Incr Total³Ring E/Wd L/Wd Unif  Min  Max  Rng
 # Year³ Rad.      Wood Wood  LW ³          ³mean mean mean
ÄÄÄÄÄÄÄÁÄÄÄÄÄÄÄÄÄÄÄÄÄÄÄÄÄÄÄÄÄÄÄÄÄÁÄÄÄÄÄÄÄÄÄÄÁÄÄÄÄÄÄÄÄÄÄÄÄÄÄÄÄÄÄÄÄÄÄÄÄÄÄÄÄÄÄÄÄÄÄ

 1 1989   4.9  4.9  3.9  0.0   0   0.8    0.8 359  359    0    0  270  445  175
 2 1990  18.4 13.5 13.5  0.0   0   9.9   10.6 344  344    0    0  275  443  168
 3 1991  40.3 21.9 21.9  0.0   0  40.4   51.0 337  337    0    0  242  486  244
 4 1992  58.3 18.0 16.2  1.8  10  55.8  106.8 360  343  517  174  289  526  237
 5 1993  73.3 15.0 13.2  1.8  12  62.0  168.8 365  341  541  200  289  566  277
 6 1994  85.9 12.6 10.2  2.4  19  63.0  231.8 392  355  551  196  292  608  316
 7 1995  97.9 12.0 10.5  1.5  12  69.3  301.1 379  354  556  202  291  601  310
 8 1996 109.3 11.4  9.3  2.1  18  74.2  375.3 410  377  558  181  300  628  328
 9 1997 120.1 10.8  8.7  2.1  19  77.8  453.1 418  382  568  186  295  624  329
10 1998 128.8  8.7  7.5  1.2  13  68.0  521.2 392  368  544  176  279  586  307
11 1999 139.3 10.5  7.2  3.3  31  88.4  609.6 441  388  557  169  294  631  337
12 2000 145.3  6.0  3.9  2.1  35  53.6  663.3 442  384  550  166  308  607  299
13 2001 152.2  6.9  3.9  3.0  43  64.5  727.7 469  378  587  209  318  655  337
14 2002 157.3  5.1  3.9  1.2  23  49.6  777.3 416  374  551  177  310  585  275
15 2003 163.0  5.7  4.5  1.2  21  57.4  834.7 420  382  561  179  329  642  313
16 2004 168.1  5.1  3.0  2.1  41  53.0  887.7 492  413  607  194  328  646  318
17 2005 172.0  3.9  1.8  2.1  53  41.7  929.4 499  408  576  168  370  679  309
18 2006 175.3  3.3  1.5  1.8  54  36.0  965.4 535  422  629  207  378  719  341
19 2007 179.2  3.9  1.8  2.1  53  43.4 1008.8 518  418  603  185  373  663  290
20 2008 182.8  3.6  1.2  2.4  66  40.9 1049.8 552  434  611  177  398  734  336
21 2009 186.4  3.6  1.2  2.4  66  41.8 1091.5 570  432  639  207  409  733  324
22 2010 188.5  2.1  0.9  1.2  57  24.7 1116.3 551  441  634  193  416  679  263
23 2011 190.0  1.5  0.6  0.9  60  17.8 1134.1 569  472  634  162  457  683  226
24 2012 193.6  3.6  1.8  1.8  49  43.4 1177.5 538  438  637  199  368  705  337
25 2013 196.3  2.7  1.5  1.2  44  33.1 1210.6 513  432  614  182  407  709  302
26 2014 198.4  2.1  0.9  1.2  57  26.0 1236.6 564  452  649  197  415  730  315
27 2015 202.6  4.2  1.2  3.0  71  52.9 1289.5 602  445  665  220  422  765  343
28 2016 206.5  3.9  1.5  2.4  61  50.1 1339.6 556  456  619  163  420  755  335

Core Length:  205.8 mm
Core Density: 464 kg/m3
Cross-sectional Density:  456 kg/m3
Early/Latewood Threshold: 500 kg/m3
Attenuation Constant: 3.19

ÄÄÄÄÄÄÄÄÄÄÄÄÄÄÄÄÄÄÄÄÄÄÄÄÄÄÄÄÄÄÄÄÄÄÄÄÄÄÄÄÄÄÄÄÄÄÄÄÄÄÄÄÄÄÄÄÄÄÄÄÄÄÄÄÄÄÄÄÄÄÄÄÄÄÄÄÄÄÄ
Core : 41
ÄÄÄÄÄÄÄÂÄÄÄÄÄÄÄÄÄÄÄÄÄÄÄÄÄÄÄÄÄÄÄÄÄÂÄÄÄÄÄÄÄÄÄÄÂÄÄÄÄÄÄÄÄÄÄÄÄÄÄÄÄÄÄÄÄÄÄÄÄÄÄÄÄÄÄÄÄÄÄ
       ³Widths (mm)              ³ Areas    ³ Densities (kg/m3)
       ³                         ³ (cmý)    ³
Ring   ³Outer Ring Erly Late   % ³Incr Total³Ring E/Wd L/Wd Unif  Min  Max  Rng
 # Year³ Rad.      Wood Wood  LW ³          ³mean mean mean
ÄÄÄÄÄÄÄÁÄÄÄÄÄÄÄÄÄÄÄÄÄÄÄÄÄÄÄÄÄÄÄÄÄÁÄÄÄÄÄÄÄÄÄÄÁÄÄÄÄÄÄÄÄÄÄÄÄÄÄÄÄÄÄÄÄÄÄÄÄÄÄÄÄÄÄÄÄÄÄ

 1 1989   3.0  3.0  3.0  0.0   0   0.3    0.3 363  363    0    0  182  456  274
 2 1990  11.4  8.4  8.1  0.3   3   3.8    4.1 389  385  502  117  352  502  150
 3 1991  27.6 16.2 16.2  0.0   0  19.8   23.9 355  355    0    0  300  436  136
 4 1992  45.9 18.3 17.7  0.6   3  42.3   66.2 377  372  516  144  297  524  227
 5 1993  63.3 17.4 15.0  2.4  13  59.7  125.9 390  366  541  175  293  594  301
 6 1994  73.2  9.9  6.0  3.9  39  42.5  168.3 487  427  579  152  379  636  257
 7 1995  82.8  9.6  4.8  4.8  50  47.0  215.4 494  428  561  133  380  684  304
 8 1996  91.2  8.4  3.6  4.8  57  45.9  261.3 505  408  578  170  357  606  249
 9 1997 100.5  9.3  3.6  5.7  61  56.0  317.3 517  407  587  180  353  656  303
10 1998 107.1  6.6  3.9  2.7  40  43.0  360.4 467  390  578  188  338  637  299
11 1999 112.8  5.7  3.3  2.4  42  39.4  399.7 480  407  581  174  356  613  257
12 2000 116.1  3.3  2.1  1.2  36  23.7  423.5 427  359  547  188  311  569  258
13 2001 119.1  3.0  1.8  1.2  40  22.2  445.6 458  385  567  182  325  633  308
14 2002 121.8  2.7  1.2  1.5  55  20.4  466.1 475  361  567  206  319  627  308
15 2003 127.2  5.4  2.7  2.7  49  42.2  508.3 508  420  595  175  362  661  299
16 2004 131.1  3.9  1.5  2.4  61  31.6  540.0 526  426  589  163  341  669  328
17 2005 134.1  3.0  1.2  1.8  60  25.0  564.9 500  411  560  149  382  671  289
18 2006 135.3  1.2  0.6  0.6  50  10.2  575.1 509  425  592  167  382  601  219
19 2007 136.8  1.5  0.9  0.6  40  12.8  587.9 464  406  551  145  379  569  190
20 2008 137.7  0.9  0.6  0.3  33   7.8  595.7 496  455  580  125  445  580  135
21 2009 138.9  1.2  0.6  0.6  50  10.4  606.1 479  398  561  163  379  577  198
22 2010 140.1  1.2  0.6  0.6  50  10.5  616.6 507  437  577  140  430  600  170
23 2011 141.9  1.8  0.6  1.2  66  15.9  632.6 544  416  609  193  410  646  236
24 2012 144.0  2.1  0.9  1.2  57  18.9  651.4 533  427  613  186  386  660  274
25 2013 145.8  1.8  0.9  0.9  49  16.4  667.8 512  412  612  200  376  650  274
26 2014 147.6  1.8  0.6  1.2  66  16.6  684.4 538  409  603  194  388  692  304
27 2015 150.0  2.4  0.6  1.8  75  22.4  706.9 558  442  597  155  438  663  225
28 2016 152.4  2.4  0.9  1.5  62  22.8  729.7 513  407  577  170  377  618  241

Core Length:  152.4 mm
Core Density: 477 kg/m3
Cross-sectional Density:  478 kg/m3
Early/Latewood Threshold: 500 kg/m3
Attenuation Constant: 3.19

ÄÄÄÄÄÄÄÄÄÄÄÄÄÄÄÄÄÄÄÄÄÄÄÄÄÄÄÄÄÄÄÄÄÄÄÄÄÄÄÄÄÄÄÄÄÄÄÄÄÄÄÄÄÄÄÄÄÄÄÄÄÄÄÄÄÄÄÄÄÄÄÄÄÄÄÄÄÄÄ
Core : 43
ÄÄÄÄÄÄÄÂÄÄÄÄÄÄÄÄÄÄÄÄÄÄÄÄÄÄÄÄÄÄÄÄÄÂÄÄÄÄÄÄÄÄÄÄÂÄÄÄÄÄÄÄÄÄÄÄÄÄÄÄÄÄÄÄÄÄÄÄÄÄÄÄÄÄÄÄÄÄÄ
       ³Widths (mm)              ³ Areas    ³ Densities (kg/m3)
       ³                         ³ (cmý)    ³
Ring   ³Outer Ring Erly Late   % ³Incr Total³Ring E/Wd L/Wd Unif  Min  Max  Rng
 # Year³ Rad.      Wood Wood  LW ³          ³mean mean mean
ÄÄÄÄÄÄÄÁÄÄÄÄÄÄÄÄÄÄÄÄÄÄÄÄÄÄÄÄÄÄÄÄÄÁÄÄÄÄÄÄÄÄÄÄÁÄÄÄÄÄÄÄÄÄÄÄÄÄÄÄÄÄÄÄÄÄÄÄÄÄÄÄÄÄÄÄÄÄÄ

 2 1990  15.0 15.0  9.0  0.0   0   7.1    7.1 363  363    0    0  271  480  209
 3 1991  29.4 14.4 14.1  0.3   2  20.1   27.2 358  355  509  154  292  509  217
 4 1992  46.5 17.1 17.1  0.0   0  40.8   67.9 354  354    0    0  267  497  230
 5 1993  63.0 16.5 14.7  1.8  10  56.8  124.7 378  357  549  192  283  562  279
 6 1994  75.0 12.0  8.7  3.3  27  52.0  176.7 455  411  569  158  354  637  283
 7 1995  84.3  9.3  7.8  1.5  16  46.5  223.3 420  396  546  150  344  584  240
 8 1996  93.0  8.7  5.7  3.0  34  48.5  271.7 442  386  548  162  320  619  299
 9 1997 104.4 11.4  6.9  4.5  39  70.7  342.4 462  393  567  174  324  637  313
10 1998 114.3  9.9  7.8  2.1  21  68.0  410.4 405  365  554  189  301  600  299
11 1999 123.6  9.3  5.4  3.9  41  69.5  479.9 477  401  583  182  321  630  309
12 2000 130.2  6.6  3.6  3.0  45  52.6  532.6 450  360  559  199  317  663  346
13 2001 135.0  4.8  3.3  1.5  31  40.0  572.6 460  394  607  213  308  643  335
14 2002 138.3  3.3  2.4  0.9  27  28.3  600.9 447  383  619  236  310  645  335
15 2003 144.0  5.7  3.9  1.8  31  50.6  651.4 462  399  597  198  370  710  340
16 2004 147.6  3.6  2.1  1.5  41  33.0  684.4 490  401  616  215  358  664  306
17 2005 150.9  3.3  2.1  1.2  36  30.9  715.4 469  407  578  171  370  643  273
18 2006 153.3  2.4  1.2  1.2  50  22.9  738.3 514  430  599  169  346  663  317
19 2007 155.1  1.8  1.2  0.6  33  17.4  755.7 480  414  610  196  356  612  256
20 2008 157.2  2.1  0.9  1.2  57  20.6  776.3 507  391  594  203  373  647  274
21 2009 159.3  2.1  0.9  1.2  57  20.9  797.2 519  398  609  211  384  681  297
22 2010 160.8  1.5  0.6  0.9  60  15.1  812.3 509  403  580  177  403  630  227
23 2011 162.3  1.5  0.6  0.9  60  15.2  827.5 540  432  613  181  425  665  240
24 2012 163.8  1.5  0.6  0.9  60  15.4  842.9 524  403  604  201  396  646  250
25 2013 165.0  1.2  0.6  0.6  50  12.4  855.3 525  445  606  161  432  638  206
26 2014 166.5  1.5  0.6  0.9  60  15.6  870.9 557  463  619  156  429  698  269
27 2015 168.6  2.1  0.6  1.5  71  22.1  893.0 557  448  601  153  406  662  256
28 2016 170.1  1.5  0.3  1.2  80  16.0  909.0 533  378  571  193  378  621  243

Core Length:  164.1 mm
Core Density: 468 kg/m3
Cross-sectional Density:  455 kg/m3
Early/Latewood Threshold: 500 kg/m3
Attenuation Constant: 3.19

ÄÄÄÄÄÄÄÄÄÄÄÄÄÄÄÄÄÄÄÄÄÄÄÄÄÄÄÄÄÄÄÄÄÄÄÄÄÄÄÄÄÄÄÄÄÄÄÄÄÄÄÄÄÄÄÄÄÄÄÄÄÄÄÄÄÄÄÄÄÄÄÄÄÄÄÄÄÄÄ
Core : 45
ÄÄÄÄÄÄÄÂÄÄÄÄÄÄÄÄÄÄÄÄÄÄÄÄÄÄÄÄÄÄÄÄÄÂÄÄÄÄÄÄÄÄÄÄÂÄÄÄÄÄÄÄÄÄÄÄÄÄÄÄÄÄÄÄÄÄÄÄÄÄÄÄÄÄÄÄÄÄÄ
       ³Widths (mm)              ³ Areas    ³ Densities (kg/m3)
       ³                         ³ (cmý)    ³
Ring   ³Outer Ring Erly Late   % ³Incr Total³Ring E/Wd L/Wd Unif  Min  Max  Rng
 # Year³ Rad.      Wood Wood  LW ³          ³mean mean mean
ÄÄÄÄÄÄÄÁÄÄÄÄÄÄÄÄÄÄÄÄÄÄÄÄÄÄÄÄÄÄÄÄÄÁÄÄÄÄÄÄÄÄÄÄÁÄÄÄÄÄÄÄÄÄÄÄÄÄÄÄÄÄÄÄÄÄÄÄÄÄÄÄÄÄÄÄÄÄÄ

 1 1989   4.2  4.2  3.3  0.9  21   0.6    0.6 431  411  506   95  351  509  158
 2 1990  15.9 11.7 11.4  0.3   2   7.4    7.9 328  324  505  181  277  505  228
 3 1991  31.8 15.9 15.9  0.0   0  23.8   31.8 341  341    0    0  259  495  236
 4 1992  43.2 11.4  9.3  2.1  18  26.9   58.6 381  345  541  196  288  565  277
 5 1993  54.3 11.1 10.5  0.6   5  34.0   92.6 343  333  508  175  284  512  228
 6 1994  62.7  8.4  5.1  3.3  39  30.9  123.5 478  410  584  174  337  683  346
 7 1995  70.8  8.1  5.7  2.4  29  34.0  157.5 451  400  571  171  319  638  319
 8 1996  78.9  8.1  6.0  2.1  25  38.1  195.6 433  381  579  198  305  638  333
 9 1997  85.8  6.9  4.8  2.1  30  35.7  231.3 471  408  617  209  313  677  364
10 1998  92.4  6.6  4.8  1.8  27  36.9  268.2 437  372  611  239  298  694  396
11 1999  97.2  4.8  2.4  2.4  49  28.6  296.8 509  416  601  185  370  670  300
12 2000 100.5  3.3  2.1  1.2  36  20.5  317.3 438  352  590  238  317  673  356
13 2001 102.6  2.1  1.2  0.9  42  13.4  330.7 539  448  661  213  374  743  369
14 2002 105.9  3.3  1.5  1.8  54  21.6  352.3 520  393  625  232  356  706  350
15 2003 109.2  3.3  1.2  2.1  63  22.3  374.6 531  429  589  160  380  748  368
16 2004 111.0  1.8  0.9  0.9  49  12.5  387.1 566  434  699  265  386  744  358
17 2005 113.1  2.1  0.9  1.2  57  14.8  401.9 541  426  628  202  356  702  346
18 2006 114.9  1.8  0.9  0.9  50  12.9  414.8 534  415  653  238  358  692  334
19 2007 117.3  2.4  1.2  1.2  49  17.5  432.3 516  400  633  233  361  670  309
20 2008 119.1  1.8  0.9  0.9  49  13.4  445.6 522  401  644  243  369  680  311
21 2009 120.9  1.8  0.9  0.9  50  13.6  459.2 550  422  677  255  377  693  316
22 2010 122.7  1.8  0.9  0.9  49  13.8  473.0 519  418  620  202  385  685  300
23 2011 124.8  2.1  0.6  1.5  71  16.3  489.3 558  445  603  158  429  657  228
24 2012 127.8  3.0  1.2  1.8  60  23.8  513.1 547  449  613  164  396  692  296
25 2013 129.3  1.5  0.6  0.9  60  12.1  525.2 521  406  598  192  404  670  266
26 2014 130.5  1.2  0.6  0.6  50   9.8  535.0 544  458  630  172  452  679  227
27 2015 132.3  1.8  0.6  1.2  66  14.9  549.9 552  437  609  172  413  676  263
28 2016 133.5  1.2  0.6  0.6  50  10.0  559.9 465  367  563  196  301  580  279

Core Length:  133.5 mm
Core Density: 484 kg/m3
Cross-sectional Density:  473 kg/m3
Early/Latewood Threshold: 500 kg/m3
Attenuation Constant: 3.19

ÄÄÄÄÄÄÄÄÄÄÄÄÄÄÄÄÄÄÄÄÄÄÄÄÄÄÄÄÄÄÄÄÄÄÄÄÄÄÄÄÄÄÄÄÄÄÄÄÄÄÄÄÄÄÄÄÄÄÄÄÄÄÄÄÄÄÄÄÄÄÄÄÄÄÄÄÄÄÄ
Core : 47
ÄÄÄÄÄÄÄÂÄÄÄÄÄÄÄÄÄÄÄÄÄÄÄÄÄÄÄÄÄÄÄÄÄÂÄÄÄÄÄÄÄÄÄÄÂÄÄÄÄÄÄÄÄÄÄÄÄÄÄÄÄÄÄÄÄÄÄÄÄÄÄÄÄÄÄÄÄÄÄ
       ³Widths (mm)              ³ Areas    ³ Densities (kg/m3)
       ³                         ³ (cmý)    ³
Ring   ³Outer Ring Erly Late   % ³Incr Total³Ring E/Wd L/Wd Unif  Min  Max  Rng
 # Year³ Rad.      Wood Wood  LW ³          ³mean mean mean
ÄÄÄÄÄÄÄÁÄÄÄÄÄÄÄÄÄÄÄÄÄÄÄÄÄÄÄÄÄÄÄÄÄÁÄÄÄÄÄÄÄÄÄÄÁÄÄÄÄÄÄÄÄÄÄÄÄÄÄÄÄÄÄÄÄÄÄÄÄÄÄÄÄÄÄÄÄÄÄ

 3 1991  29.9 29.9 21.9  0.0   0  28.1   28.1 343  343    0    0  296  404  108
 4 1992  50.9 21.0 21.0  0.0   0  53.3   81.4 381  381    0    0  304  481  177
 5 1993  72.8 21.9 21.3  0.6   2  85.1  166.5 373  369  522  153  288  532  244
 6 1994  88.4 15.6 12.0  3.6  23  79.0  245.5 447  412  563  151  344  609  265
 7 1995  99.2 10.8  9.3  1.5  13  63.7  309.2 423  403  547  144  353  606  253
 8 1996 108.2  9.0  7.5  1.5  16  58.6  367.8 427  405  536  131  339  572  233
 9 1997 117.2  9.0  6.3  2.7  30  63.7  431.5 457  418  550  132  345  611  266
10 1998 124.4  7.2  6.0  1.2  16  54.6  486.2 421  400  529  129  322  559  237
11 1999 128.6  4.2  3.6  0.6  14  33.4  519.6 416  400  514  114  323  526  203
12 2000 131.3  2.7  2.4  0.3  11  22.0  541.6 425  402  607  205  342  607  265
13 2001 134.6  3.3  2.7  0.6  18  27.6  569.2 423  388  581  193  319  637  318
14 2002 137.6  3.0  2.1  0.9  30  25.7  594.8 422  368  549  181  299  573  274
15 2003 140.9  3.3  2.7  0.6  18  28.9  623.7 430  408  530  122  359  538  179
16 2004 143.9  3.0  2.4  0.6  20  26.8  650.5 430  397  565  168  339  565  226
17 2005 146.3  2.4  1.5  0.9  37  21.9  672.4 457  409  538  129  356  572  216
18 2006 148.1  1.8  0.9  0.9  49  16.6  689.1 477  407  547  140  350  604  254
19 2007 149.9  1.8  0.9  0.9  49  16.9  705.9 484  417  550  133  393  601  208
20 2008 151.4  1.5  0.6  0.9  60  14.2  720.1 509  433  559  126  433  623  190
21 2009 152.6  1.2  0.3  0.9  75  11.5  731.6 542  499  557   58  499  589   90
22 2010 153.5  0.9  0.0  0.9 100   8.7  740.2 604    0  604  604  572  661   89
23 2011 154.1  0.6  0.0  0.6  99   5.8  746.0 578    0  578  578  518  638  120
24 2012 154.4  0.3  0.0  0.3  99   2.9  748.9 627    0  627  627  627  627    0
25 2013 154.7  0.3  0.0  0.3  99   2.9  751.8 586    0  586  586  586  586    0
26 2014 155.0  0.3  0.0  0.3 100   2.9  754.8 544    0  544  544  544  544    0
27 2015 155.3  0.3  0.0  0.3  99   2.9  757.7 602    0  602  602  602  602    0
28 2016 155.6  0.3  0.0  0.3  99   2.9  760.6 571    0  571  571  571  571    0

Core Length:  147.6 mm
Core Density: 476 kg/m3
Cross-sectional Density:  430 kg/m3
Early/Latewood Threshold: 500 kg/m3
Attenuation Constant: 3.19

ÄÄÄÄÄÄÄÄÄÄÄÄÄÄÄÄÄÄÄÄÄÄÄÄÄÄÄÄÄÄÄÄÄÄÄÄÄÄÄÄÄÄÄÄÄÄÄÄÄÄÄÄÄÄÄÄÄÄÄÄÄÄÄÄÄÄÄÄÄÄÄÄÄÄÄÄÄÄÄ
Core : 49
ÄÄÄÄÄÄÄÂÄÄÄÄÄÄÄÄÄÄÄÄÄÄÄÄÄÄÄÄÄÄÄÄÄÂÄÄÄÄÄÄÄÄÄÄÂÄÄÄÄÄÄÄÄÄÄÄÄÄÄÄÄÄÄÄÄÄÄÄÄÄÄÄÄÄÄÄÄÄÄ
       ³Widths (mm)              ³ Areas    ³ Densities (kg/m3)
       ³                         ³ (cmý)    ³
Ring   ³Outer Ring Erly Late   % ³Incr Total³Ring E/Wd L/Wd Unif  Min  Max  Rng
 # Year³ Rad.      Wood Wood  LW ³          ³mean mean mean
ÄÄÄÄÄÄÄÁÄÄÄÄÄÄÄÄÄÄÄÄÄÄÄÄÄÄÄÄÄÄÄÄÄÁÄÄÄÄÄÄÄÄÄÄÁÄÄÄÄÄÄÄÄÄÄÄÄÄÄÄÄÄÄÄÄÄÄÄÄÄÄÄÄÄÄÄÄÄÄ

 1 1989   2.7  2.7  1.8  0.9  33   0.2    0.2 430  379  533  154  276  560  284
 2 1990  12.0  9.3  9.3  0.0   0   4.3    4.5 346  346    0    0  288  459  171
 3 1991  29.1 17.1 17.1  0.0   0  22.1   26.6 336  336    0    0  267  469  202
 4 1992  48.6 19.5 19.5  0.0   0  47.6   74.2 361  361    0    0  296  486  190
 5 1993  62.7 14.1 12.9  1.2   8  49.3  123.5 366  352  516  164  296  533  237
 6 1994  75.9 13.2 10.5  2.7  20  57.5  181.0 401  363  549  186  303  596  293
 7 1995  87.0 11.1 10.5  0.6   5  56.8  237.8 405  396  563  167  326  581  255
 8 1996  96.3  9.3  7.2  2.1  22  53.6  291.3 406  369  535  166  310  593  283
 9 1997 105.6  9.3  6.6  2.7  29  59.0  350.3 448  404  555  151  333  599  266
10 1998 113.1  7.5  6.0  1.5  20  51.5  401.9 411  380  533  153  289  557  268
11 1999 120.6  7.5  5.4  2.1  28  55.1  456.9 445  408  540  132  325  594  269
12 2000 126.9  6.3  4.2  2.1  33  49.0  505.9 437  386  538  152  306  581  275
13 2001 134.7  7.8  5.7  2.1  26  64.1  570.0 445  410  541  131  311  579  268
14 2002 140.4  5.7  3.9  1.8  31  49.3  619.3 438  400  521  121  301  538  237
15 2003 148.2  7.8  6.0  1.8  23  70.7  690.0 444  424  510   86  297  528  231
16 2004 153.9  5.7  4.5  1.2  21  54.1  744.1 434  411  519  108  299  531  232
17 2005 159.6  5.7  3.9  1.8  31  56.1  800.2 447  408  532  124  338  556  218
18 2006 165.0  5.4  3.6  1.8  33  55.1  855.3 458  431  510   79  333  518  185
19 2007 169.8  4.8  4.2  0.6  12  50.5  905.8 443  433  512   79  332  512  180
20 2008 173.1  3.3  1.8  1.5  45  35.5  941.3 463  403  536  133  357  579  222
21 2009 175.8  2.7  1.5  1.2  44  29.6  970.9 462  403  535  132  348  559  211
22 2010 178.2  2.4  0.9  1.5  62  26.7  997.6 477  399  523  124  358  538  180
23 2011 180.3  2.1  0.9  1.2  57  23.7 1021.3 488  415  543  128  392  586  194
24 2012 183.0  2.7  1.5  1.2  44  30.8 1052.1 470  413  543  130  369  591  222
25 2013 185.1  2.1  1.2  0.9  42  24.3 1076.4 479  413  568  155  382  623  241
26 2014 186.9  1.8  0.9  0.9  49  21.0 1097.4 486  405  568  163  367  599  232
27 2015 189.3  2.4  0.9  1.5  62  28.4 1125.8 515  425  569  144  380  604  224
28 2016 191.4  2.1  0.9  1.2  57  25.1 1150.9 486  433  526   93  380  545  165

Core Length:  191.4 mm
Core Density: 436 kg/m3
Cross-sectional Density:  435 kg/m3
Early/Latewood Threshold: 500 kg/m3
Attenuation Constant: 3.19

File: trials completed/FR7_Woodhill_Nov_finished/Densitometry/Densitometer files/WHILL24.DAT
File : C:\DENSITOM\WOODHI~1\WHILL24.DAT
Cores :
7
21
25
34
35
36
42
43
47
48

ÄÄÄÄÄÄÄÄÄÄÄÄÄÄÄÄÄÄÄÄÄÄÄÄÄÄÄÄÄÄÄÄÄÄÄÄÄÄÄÄÄÄÄÄÄÄÄÄÄÄÄÄÄÄÄÄÄÄÄÄÄÄÄÄÄÄÄÄÄÄÄÄÄÄÄÄÄÄÄ
Core : 7
ÄÄÄÄÄÄÄÂÄÄÄÄÄÄÄÄÄÄÄÄÄÄÄÄÄÄÄÄÄÄÄÄÄÂÄÄÄÄÄÄÄÄÄÄÂÄÄÄÄÄÄÄÄÄÄÄÄÄÄÄÄÄÄÄÄÄÄÄÄÄÄÄÄÄÄÄÄÄÄ
       ³Widths (mm)              ³ Areas    ³ Densities (kg/m3)
       ³                         ³ (cmý)    ³
Ring   ³Outer Ring Erly Late   % ³Incr Total³Ring E/Wd L/Wd Unif  Min  Max  Rng
 # Year³ Rad.      Wood Wood  LW ³          ³mean mean mean
ÄÄÄÄÄÄÄÁÄÄÄÄÄÄÄÄÄÄÄÄÄÄÄÄÄÄÄÄÄÄÄÄÄÁÄÄÄÄÄÄÄÄÄÄÁÄÄÄÄÄÄÄÄÄÄÄÄÄÄÄÄÄÄÄÄÄÄÄÄÄÄÄÄÄÄÄÄÄÄ

 3 1991  25.0 25.0 14.7  0.3   1  19.6   19.6 369  366  501  135  322  501  179
 4 1992  45.4 20.4 20.1  0.3   1  45.1   64.8 380  379  500  121  317  500  183
 5 1993  61.0 15.6 14.1  1.5   9  52.1  116.9 365  344  569  225  301  613  312
 6 1994  75.1 14.1  9.0  5.1  36  60.3  177.2 458  384  588  204  341  667  326
 7 1995  86.5 11.4  9.6  1.8  15  57.9  235.1 423  397  564  167  327  589  262
 8 1996  98.2 11.7  7.2  4.5  38  67.9  303.0 462  399  564  165  321  612  291
 9 1997 110.5 12.3  7.5  4.8  39  80.6  383.6 462  397  564  167  337  623  286
10 1998 121.0 10.5  5.7  4.8  45  76.4  460.0 472  390  569  179  320  643  323
11 1999 129.7  8.7  3.9  4.8  55  68.5  528.5 531  440  605  165  402  672  270
12 2000 136.9  7.2  3.3  3.9  54  60.3  588.8 533  417  631  214  375  723  348
13 2001 143.8  6.9  3.0  3.9  56  60.8  649.6 544  450  616  166  403  694  291
14 2002 150.4  6.6  2.7  3.9  59  61.0  710.6 538  429  614  185  394  696  302
15 2003 157.9  7.5  3.6  3.9  52  72.6  783.3 528  446  604  158  426  681  255
16 2004 163.0  5.1  2.4  2.7  52  51.4  834.7 547  449  634  185  425  690  265
17 2005 167.2  4.2  1.2  3.0  71  43.6  878.3 569  450  616  166  418  756  338
18 2006 171.1  3.9  0.9  3.0  76  41.4  919.7 578  438  621  183  390  741  351
19 2007 175.0  3.9  1.2  2.7  69  42.4  962.1 567  445  621  176  410  734  324
20 2008 178.3  3.3  0.9  2.4  72  36.6  998.7 588  467  633  166  462  760  298
21 2009 181.9  3.6  0.9  2.7  74  40.7 1039.5 584  456  626  170  442  726  284
22 2010 184.6  2.7  0.9  1.8  66  31.1 1070.6 579  443  647  204  402  747  345
23 2011 187.3  2.7  0.6  2.1  77  31.5 1102.1 585  456  621  165  445  710  265
24 2012 188.8  1.5  0.6  0.9  60  17.7 1119.8 515  412  584  172  398  647  249
25 2013 190.9  2.1  0.9  1.2  57  25.1 1144.9 511  426  576  150  409  648  239
26 2014 193.0  2.1  0.9  1.2  57  25.3 1170.2 510  399  593  194  372  661  289
27 2015 196.6  3.6  1.5  2.1  58  44.1 1214.3 563  410  672  262  327  743  416
28 2016 199.6  3.0  2.1  0.9  30  37.3 1251.6 461  424  549  125  334  604  270

Core Length:  189.9 mm
Core Density: 508 kg/m3
Cross-sectional Density:  505 kg/m3
Early/Latewood Threshold: 500 kg/m3
Attenuation Constant: 3.19

ÄÄÄÄÄÄÄÄÄÄÄÄÄÄÄÄÄÄÄÄÄÄÄÄÄÄÄÄÄÄÄÄÄÄÄÄÄÄÄÄÄÄÄÄÄÄÄÄÄÄÄÄÄÄÄÄÄÄÄÄÄÄÄÄÄÄÄÄÄÄÄÄÄÄÄÄÄÄÄ
Core : 21
ÄÄÄÄÄÄÄÂÄÄÄÄÄÄÄÄÄÄÄÄÄÄÄÄÄÄÄÄÄÄÄÄÄÂÄÄÄÄÄÄÄÄÄÄÂÄÄÄÄÄÄÄÄÄÄÄÄÄÄÄÄÄÄÄÄÄÄÄÄÄÄÄÄÄÄÄÄÄÄ
       ³Widths (mm)              ³ Areas    ³ Densities (kg/m3)
       ³                         ³ (cmý)    ³
Ring   ³Outer Ring Erly Late   % ³Incr Total³Ring E/Wd L/Wd Unif  Min  Max  Rng
 # Year³ Rad.      Wood Wood  LW ³          ³mean mean mean
ÄÄÄÄÄÄÄÁÄÄÄÄÄÄÄÄÄÄÄÄÄÄÄÄÄÄÄÄÄÄÄÄÄÁÄÄÄÄÄÄÄÄÄÄÁÄÄÄÄÄÄÄÄÄÄÄÄÄÄÄÄÄÄÄÄÄÄÄÄÄÄÄÄÄÄÄÄÄÄ

 3 1991  17.6 17.6 15.6  0.0   0   9.7    9.7 395  395    0    0  330  492  162
 4 1992  34.1 16.5 14.7  1.8  10  26.8   36.5 438  430  510   80  332  519  187
 5 1993  62.0 27.9 26.1  1.8   6  84.2  120.8 399  391  520  129  333  533  200
 6 1994  79.4 17.4 11.7  5.7  32  77.3  198.1 476  429  571  142  369  629  260
 7 1995  93.2 13.8 10.5  3.3  23  74.8  272.9 459  437  528   91  368  555  187
 8 1996 104.3 11.1  9.0  2.1  18  68.9  341.8 442  423  523  100  323  551  228
 9 1997 112.1  7.8  3.6  4.2  53  53.0  394.8 472  390  542  152  310  592  282
10 1998 119.9  7.8  6.6  1.2  15  56.9  451.6 416  397  521  124  291  530  239
11 1999 126.5  6.6  4.2  2.4  36  51.1  502.7 453  405  537  132  311  570  259
12 2000 131.9  5.4  3.0  2.4  44  43.8  546.6 436  353  540  187  299  636  337
13 2001 137.9  6.0  3.6  2.4  40  50.9  597.4 455  393  549  156  319  606  287
14 2002 141.8  3.9  2.4  1.5  38  34.3  631.7 461  387  580  193  330  633  303
15 2003 147.2  5.4  2.7  2.7  49  49.0  680.7 489  387  590  203  357  639  282
16 2004 151.4  4.2  2.1  2.1  50  39.4  720.1 483  388  577  189  332  625  293
17 2005 155.0  3.6  1.5  2.1  58  34.7  754.8 517  390  608  218  363  702  339
18 2006 158.0  3.0  1.2  1.8  60  29.5  784.3 540  405  630  225  368  676  308
19 2007 161.0  3.0  1.2  1.8  60  30.1  814.3 516  412  586  174  368  672  304
20 2008 164.0  3.0  1.5  1.5  50  30.6  845.0 512  393  630  237  345  672  327
21 2009 167.0  3.0  1.2  1.8  60  31.2  876.2 544  425  624  199  401  672  271
22 2010 169.4  2.4  1.2  1.2  49  25.4  901.5 520  415  625  210  379  675  296
23 2011 172.4  3.0  1.2  1.8  60  32.2  933.7 514  394  594  200  346  649  303
24 2012 174.5  2.1  0.9  1.2  57  22.9  956.6 493  394  567  173  379  644  265
25 2013 176.3  1.8  1.2  0.6  33  19.8  976.5 484  419  614  195  388  679  291
26 2014 177.8  1.5  0.9  0.6  40  16.7  993.1 501  426  614  188  385  675  290
27 2015 181.1  3.3  1.5  1.8  54  37.2 1030.4 526  444  595  151  418  639  221
28 2016 183.8  2.7  1.5  1.2  44  31.0 1061.3 511  430  612  182  364  672  308

Core Length:  181.8 mm
Core Density: 478 kg/m3
Cross-sectional Density:  471 kg/m3
Early/Latewood Threshold: 500 kg/m3
Attenuation Constant: 3.19

ÄÄÄÄÄÄÄÄÄÄÄÄÄÄÄÄÄÄÄÄÄÄÄÄÄÄÄÄÄÄÄÄÄÄÄÄÄÄÄÄÄÄÄÄÄÄÄÄÄÄÄÄÄÄÄÄÄÄÄÄÄÄÄÄÄÄÄÄÄÄÄÄÄÄÄÄÄÄÄ
Core : 25
ÄÄÄÄÄÄÄÂÄÄÄÄÄÄÄÄÄÄÄÄÄÄÄÄÄÄÄÄÄÄÄÄÄÂÄÄÄÄÄÄÄÄÄÄÂÄÄÄÄÄÄÄÄÄÄÄÄÄÄÄÄÄÄÄÄÄÄÄÄÄÄÄÄÄÄÄÄÄÄ
       ³Widths (mm)              ³ Areas    ³ Densities (kg/m3)
       ³                         ³ (cmý)    ³
Ring   ³Outer Ring Erly Late   % ³Incr Total³Ring E/Wd L/Wd Unif  Min  Max  Rng
 # Year³ Rad.      Wood Wood  LW ³          ³mean mean mean
ÄÄÄÄÄÄÄÁÄÄÄÄÄÄÄÄÄÄÄÄÄÄÄÄÄÄÄÄÄÄÄÄÄÁÄÄÄÄÄÄÄÄÄÄÁÄÄÄÄÄÄÄÄÄÄÄÄÄÄÄÄÄÄÄÄÄÄÄÄÄÄÄÄÄÄÄÄÄÄ

 3 1991  28.7 28.7 20.7  0.0   0  25.9   25.9 393  393    0    0  331  471  140
 4 1992  51.2 22.5 16.8  5.7  25  56.5   82.4 432  399  531  132  321  570  249
 5 1993  68.6 17.4 13.8  3.6  20  65.5  147.8 433  398  565  167  331  638  307
 6 1994  79.4 10.8  4.5  6.3  58  50.2  198.1 534  452  593  141  402  674  272
 7 1995  90.5 11.1  5.4  5.7  51  59.2  257.3 503  442  560  118  403  642  239
 8 1996 103.4 12.9  6.0  6.9  53  78.6  335.9 506  430  571  141  401  616  215
 9 1997 119.0 15.6  7.5  8.1  51 109.0  444.9 518  425  605  180  374  683  309
10 1998 130.1 11.1  5.7  5.4  48  86.9  531.7 497  409  591  182  368  661  293
11 1999 138.5  8.4  4.5  3.9  46  70.9  602.6 529  449  621  172  395  703  308
12 2000 144.8  6.3  2.4  3.9  61  56.1  658.7 539  402  623  221  366  746  380
13 2001 151.1  6.3  1.8  4.5  71  58.6  717.3 544  419  594  175  394  711  317
14 2002 155.6  4.5  1.8  2.7  60  43.4  760.6 547  436  622  186  414  690  276
15 2003 161.3  5.7  2.7  3.0  52  56.7  817.4 540  453  618  165  408  724  316
16 2004 165.2  3.9  1.8  2.1  53  40.0  857.4 546  440  637  197  404  730  326
17 2005 169.1  3.9  1.8  2.1  53  41.0  898.3 546  459  621  162  438  745  307
18 2006 173.0  3.9  0.9  3.0  76  41.9  940.2 584  455  623  168  440  726  286
19 2007 176.9  3.9  0.9  3.0  76  42.9  983.1 557  438  592  154  409  704  295
20 2008 179.9  3.0  1.2  1.8  60  33.6 1016.7 552  435  631  196  397  722  325
21 2009 183.8  3.9  1.2  2.7  69  44.6 1061.3 561  425  622  197  396  699  303
22 2010 186.5  2.7  0.9  1.8  66  31.4 1092.7 547  401  619  218  384  733  349
23 2011 190.1  3.6  1.2  2.4  66  42.6 1135.3 549  435  607  172  394  663  269
24 2012 192.8  2.7  1.2  1.5  55  32.5 1167.8 553  466  623  157  425  679  254
25 2013 197.0  4.2  1.5  2.7  64  51.4 1219.2 554  444  615  171  410  732  322
26 2014 201.5  4.5  1.2  3.3  73  56.3 1275.6 580  457  625  168  425  689  264
27 2015 207.2  5.7  2.4  3.3  57  73.2 1348.7 530  428  605  177  397  661  264
28 2016 212.0  4.8  2.1  2.7  56  63.2 1412.0 527  448  588  140  409  650  241

Core Length:  204.3 mm
Core Density: 526 kg/m3
Cross-sectional Density:  524 kg/m3
Early/Latewood Threshold: 500 kg/m3
Attenuation Constant: 3.19

ÄÄÄÄÄÄÄÄÄÄÄÄÄÄÄÄÄÄÄÄÄÄÄÄÄÄÄÄÄÄÄÄÄÄÄÄÄÄÄÄÄÄÄÄÄÄÄÄÄÄÄÄÄÄÄÄÄÄÄÄÄÄÄÄÄÄÄÄÄÄÄÄÄÄÄÄÄÄÄ
Core : 34
ÄÄÄÄÄÄÄÂÄÄÄÄÄÄÄÄÄÄÄÄÄÄÄÄÄÄÄÄÄÄÄÄÄÂÄÄÄÄÄÄÄÄÄÄÂÄÄÄÄÄÄÄÄÄÄÄÄÄÄÄÄÄÄÄÄÄÄÄÄÄÄÄÄÄÄÄÄÄÄ
       ³Widths (mm)              ³ Areas    ³ Densities (kg/m3)
       ³                         ³ (cmý)    ³
Ring   ³Outer Ring Erly Late   % ³Incr Total³Ring E/Wd L/Wd Unif  Min  Max  Rng
 # Year³ Rad.      Wood Wood  LW ³          ³mean mean mean
ÄÄÄÄÄÄÄÁÄÄÄÄÄÄÄÄÄÄÄÄÄÄÄÄÄÄÄÄÄÄÄÄÄÁÄÄÄÄÄÄÄÄÄÄÁÄÄÄÄÄÄÄÄÄÄÄÄÄÄÄÄÄÄÄÄÄÄÄÄÄÄÄÄÄÄÄÄÄÄ

 2 1990  15.5 15.5 13.5  0.0   0   7.5    7.5 330  330    0    0  268  421  153
 3 1991  33.2 17.7 17.7  0.0   0  27.1   34.6 316  316    0    0  251  397  146
 4 1992  51.8 18.6 18.6  0.0   0  49.7   84.3 350  350    0    0  283  457  174
 5 1993  80.3 28.5 28.5  0.0   0 118.3  202.6 339  339    0    0  284  424  140
 6 1994 100.1 19.8 15.0  4.8  24 112.2  314.8 402  358  537  179  281  583  302
 7 1995 116.3 16.2 15.0  1.2   7 110.1  424.9 402  393  525  132  300  537  237
 8 1996 127.4 11.1 10.5  0.6   5  85.0  509.9 387  381  503  122  302  505  203
 9 1997 137.3  9.9  7.8  2.1  21  82.3  592.2 416  385  531  146  289  564  275
10 1998 145.4  8.1  7.5  0.6   7  71.9  664.2 378  365  544  179  271  564  293
11 1999 153.8  8.4  5.1  3.3  39  79.0  743.1 441  370  551  181  281  583  302
12 2000 158.6  4.8  3.6  1.2  24  47.1  790.2 409  347  595  248  277  617  340
13 2001 162.5  3.9  2.4  1.5  38  39.3  829.6 446  365  575  210  299  600  301
14 2002 165.8  3.3  2.1  1.2  36  34.0  863.6 437  360  572  212  306  630  324
15 2003 169.4  3.6  2.1  1.5  41  37.9  901.5 453  354  591  237  299  650  351
16 2004 171.5  2.1  1.5  0.6  28  22.5  924.0 438  381  580  199  303  608  305
17 2005 173.6  2.1  1.5  0.6  28  22.8  946.8 402  355  520  165  302  521  219
18 2006 174.8  1.2  0.6  0.6  50  13.1  959.9 480  396  564  168  356  613  257
19 2007 176.3  1.5  0.9  0.6  40  16.5  976.5 450  388  545  157  328  583  255
20 2008 177.8  1.5  0.9  0.6  40  16.7  993.1 465  368  610  242  328  668  340
21 2009 179.9  2.1  0.9  1.2  57  23.6 1016.7 505  382  597  215  351  675  324
22 2010 181.4  1.5  0.6  0.9  60  17.0 1033.8 504  398  575  177  394  646  252
23 2011 182.9  1.5  0.9  0.6  40  17.2 1050.9 493  378  666  288  345  680  335

Core Length:  180.9 mm
Core Density: 420 kg/m3
Cross-sectional Density:  404 kg/m3
Early/Latewood Threshold: 500 kg/m3
Attenuation Constant: 3.19

ÄÄÄÄÄÄÄÄÄÄÄÄÄÄÄÄÄÄÄÄÄÄÄÄÄÄÄÄÄÄÄÄÄÄÄÄÄÄÄÄÄÄÄÄÄÄÄÄÄÄÄÄÄÄÄÄÄÄÄÄÄÄÄÄÄÄÄÄÄÄÄÄÄÄÄÄÄÄÄ
Core : 35
ÄÄÄÄÄÄÄÂÄÄÄÄÄÄÄÄÄÄÄÄÄÄÄÄÄÄÄÄÄÄÄÄÄÂÄÄÄÄÄÄÄÄÄÄÂÄÄÄÄÄÄÄÄÄÄÄÄÄÄÄÄÄÄÄÄÄÄÄÄÄÄÄÄÄÄÄÄÄÄ
       ³Widths (mm)              ³ Areas    ³ Densities (kg/m3)
       ³                         ³ (cmý)    ³
Ring   ³Outer Ring Erly Late   % ³Incr Total³Ring E/Wd L/Wd Unif  Min  Max  Rng
 # Year³ Rad.      Wood Wood  LW ³          ³mean mean mean
ÄÄÄÄÄÄÄÁÄÄÄÄÄÄÄÄÄÄÄÄÄÄÄÄÄÄÄÄÄÄÄÄÄÁÄÄÄÄÄÄÄÄÄÄÁÄÄÄÄÄÄÄÄÄÄÄÄÄÄÄÄÄÄÄÄÄÄÄÄÄÄÄÄÄÄÄÄÄÄ

 1 1989   4.8  4.8  4.8  0.0   0   0.7    0.7 322  322    0    0  186  471  285
 2 1990  12.9  8.1  8.1  0.0   0   4.5    5.2 348  348    0    0  292  467  175
 3 1991  31.2 18.3 18.0  0.3   1  25.4   30.6 386  384  503  119  295  503  208
 4 1992  48.6 17.4 16.5  0.9   5  43.6   74.2 413  407  522  115  329  528  199
 5 1993  65.4 16.8 14.4  2.4  14  60.2  134.4 411  387  556  169  334  628  294
 6 1994  77.1 11.7  8.1  3.6  30  52.4  186.7 462  419  559  140  336  628  292
 7 1995  84.0  6.9  6.0  0.9  13  34.9  221.7 402  381  543  162  300  590  290
 8 1996  90.6  6.6  3.0  3.6  54  36.2  257.9 478  391  551  160  319  603  284
 9 1997 100.5  9.9  3.0  6.9  69  59.4  317.3 512  402  560  158  323  635  312
10 1998 107.7  7.2  3.9  3.3  45  47.1  364.4 467  373  578  205  293  639  346
11 1999 114.9  7.2  4.8  2.4  33  50.4  414.8 467  417  569  152  323  623  300
12 2000 118.2  3.3  1.5  1.8  54  24.2  438.9 503  385  602  217  357  733  376
13 2001 121.2  3.0  1.2  1.8  60  22.6  461.5 560  449  635  186  398  723  325
14 2002 123.0  1.8  0.9  0.9  49  13.8  475.3 536  440  632  192  414  716  302
15 2003 125.7  2.7  0.9  1.8  66  21.1  496.4 538  436  588  152  380  668  288
16 2004 127.2  1.5  0.9  0.6  40  11.9  508.3 510  418  647  229  386  692  306
17 2005 128.4  1.2  0.9  0.3  24   9.6  517.9 461  427  564  137  378  564  186
18 2006 128.7  0.3  0.0  0.3  99   2.4  520.4 595    0  595  595  595  595    0
19 2007 129.0  0.3  0.0  0.3 100   2.4  522.8 579    0  579  579  579  579    0
20 2008 129.3  0.3  0.3  0.0   0   2.4  525.2 426  426    0    0  426  426    0
21 2009 129.6  0.3  0.0  0.3  99   2.4  527.7 681    0  681  681  681  681    0
22 2010 129.9  0.3  0.0  0.3  99   2.4  530.1 550    0  550  550  550  550    0
23 2011 130.2  0.3  0.0  0.3  99   2.5  532.6 544    0  544  544  544  544    0
24 2012 130.5  0.3  0.3  0.0   0   2.5  535.0 486  486    0    0  486  486    0
25 2013 130.8  0.3  0.0  0.3  99   2.5  537.5 655    0  655  655  655  655    0
26 2014 131.1  0.3  0.3  0.0   0   2.5  540.0 381  381    0    0  381  381    0
27 2015 131.4  0.3  0.3  0.0   0   2.5  542.4 423  423    0    0  423  423    0
28 2016 131.7  0.3  0.3  0.0   0   2.5  544.9 444  444    0    0  444  444    0

Core Length:  131.7 mm
Core Density: 483 kg/m3
Cross-sectional Density:  466 kg/m3
Early/Latewood Threshold: 500 kg/m3
Attenuation Constant: 3.19

ÄÄÄÄÄÄÄÄÄÄÄÄÄÄÄÄÄÄÄÄÄÄÄÄÄÄÄÄÄÄÄÄÄÄÄÄÄÄÄÄÄÄÄÄÄÄÄÄÄÄÄÄÄÄÄÄÄÄÄÄÄÄÄÄÄÄÄÄÄÄÄÄÄÄÄÄÄÄÄ
Core : 36
ÄÄÄÄÄÄÄÂÄÄÄÄÄÄÄÄÄÄÄÄÄÄÄÄÄÄÄÄÄÄÄÄÄÂÄÄÄÄÄÄÄÄÄÄÂÄÄÄÄÄÄÄÄÄÄÄÄÄÄÄÄÄÄÄÄÄÄÄÄÄÄÄÄÄÄÄÄÄÄ
       ³Widths (mm)              ³ Areas    ³ Densities (kg/m3)
       ³                         ³ (cmý)    ³
Ring   ³Outer Ring Erly Late   % ³Incr Total³Ring E/Wd L/Wd Unif  Min  Max  Rng
 # Year³ Rad.      Wood Wood  LW ³          ³mean mean mean
ÄÄÄÄÄÄÄÁÄÄÄÄÄÄÄÄÄÄÄÄÄÄÄÄÄÄÄÄÄÄÄÄÄÁÄÄÄÄÄÄÄÄÄÄÁÄÄÄÄÄÄÄÄÄÄÄÄÄÄÄÄÄÄÄÄÄÄÄÄÄÄÄÄÄÄÄÄÄÄ

 3 1991  20.5 20.5 19.5  0.0   0  13.2   13.2 342  342    0    0  269  412  143
 4 1992  40.9 20.4 20.4  0.0   0  39.4   52.6 342  342    0    0  284  432  148
 5 1993  56.2 15.3 14.4  0.9   5  46.7   99.2 328  315  535  220  278  548  270
 6 1994  69.7 13.5  9.9  3.6  26  53.4  152.6 445  407  548  141  333  569  236
 7 1995  79.0  9.3  7.8  1.5  16  43.4  196.1 411  380  573  193  321  606  285
 8 1996  89.5 10.5  7.8  2.7  25  55.6  251.6 414  372  538  166  305  580  275
 9 1997  98.8  9.3  6.3  3.0  32  55.0  306.7 459  398  588  190  295  632  337
10 1998 107.5  8.7  7.2  1.5  17  56.4  363.1 395  364  546  182  276  572  296
11 1999 115.6  8.1  6.0  2.1  25  56.8  419.8 414  361  567  206  285  596  311
12 2000 121.3  5.7  3.9  1.8  31  42.4  462.2 419  359  551  192  286  611  325
13 2001 127.3  6.0  4.2  1.8  30  46.9  509.1 413  362  531  169  294  566  272
14 2002 131.8  4.5  3.3  1.2  26  36.6  545.7 396  339  554  215  291  598  307
15 2003 138.7  6.9  5.1  1.8  26  58.6  604.4 413  364  552  188  296  586  290
16 2004 143.5  4.8  3.3  1.5  31  42.6  646.9 416  342  579  237  287  610  323
17 2005 147.7  4.2  2.7  1.5  35  38.4  685.3 434  348  590  242  301  688  387
18 2006 152.2  4.5  2.1  2.4  53  42.4  727.7 485  382  576  194  328  672  344
19 2007 157.3  5.1  3.3  1.8  35  49.6  777.3 450  371  595  224  310  655  345
20 2008 161.5  4.2  2.4  1.8  42  42.1  819.4 466  359  610  251  314  693  379
21 2009 165.1  3.6  2.1  1.5  41  36.9  856.3 469  380  594  214  313  653  340
22 2010 168.4  3.3  2.1  1.2  36  34.6  890.9 468  384  615  231  315  654  339
23 2011 171.7  3.3  2.1  1.2  36  35.3  926.2 472  399  600  201  302  640  338
24 2012 174.7  3.0  1.8  1.2  40  32.6  958.8 474  384  608  224  342  668  326
25 2013 178.9  4.2  3.0  1.2  28  46.7 1005.5 437  380  580  200  316  638  322
26 2014 181.6  2.7  1.5  1.2  44  30.6 1036.1 475  395  576  181  310  644  334
27 2015 185.5  3.9  2.7  1.2  30  45.0 1081.0 435  365  593  228  300  663  363
28 2016 189.4  3.9  2.7  1.2  30  45.9 1127.0 456  379  630  251  324  695  371

Core Length:  189.0 mm
Core Density: 428 kg/m3
Cross-sectional Density:  428 kg/m3
Early/Latewood Threshold: 500 kg/m3
Attenuation Constant: 3.19

ÄÄÄÄÄÄÄÄÄÄÄÄÄÄÄÄÄÄÄÄÄÄÄÄÄÄÄÄÄÄÄÄÄÄÄÄÄÄÄÄÄÄÄÄÄÄÄÄÄÄÄÄÄÄÄÄÄÄÄÄÄÄÄÄÄÄÄÄÄÄÄÄÄÄÄÄÄÄÄ
Core : 42
ÄÄÄÄÄÄÄÂÄÄÄÄÄÄÄÄÄÄÄÄÄÄÄÄÄÄÄÄÄÄÄÄÄÂÄÄÄÄÄÄÄÄÄÄÂÄÄÄÄÄÄÄÄÄÄÄÄÄÄÄÄÄÄÄÄÄÄÄÄÄÄÄÄÄÄÄÄÄÄ
       ³Widths (mm)              ³ Areas    ³ Densities (kg/m3)
       ³                         ³ (cmý)    ³
Ring   ³Outer Ring Erly Late   % ³Incr Total³Ring E/Wd L/Wd Unif  Min  Max  Rng
 # Year³ Rad.      Wood Wood  LW ³          ³mean mean mean
ÄÄÄÄÄÄÄÁÄÄÄÄÄÄÄÄÄÄÄÄÄÄÄÄÄÄÄÄÄÄÄÄÄÁÄÄÄÄÄÄÄÄÄÄÁÄÄÄÄÄÄÄÄÄÄÄÄÄÄÄÄÄÄÄÄÄÄÄÄÄÄÄÄÄÄÄÄÄÄ

 2 1990  23.3 23.3 14.4  0.9   3  17.1   17.1 369  360  509  149  311  516  205
 3 1991  43.4 20.1 19.5  0.6   2  42.1   59.2 380  376  501  125  282  502  220
 4 1992  65.9 22.5 22.5  0.0   0  77.3  136.4 387  387    0    0  317  493  176
 5 1993  86.3 20.4 18.6  1.8   8  97.5  234.0 383  366  559  193  305  605  300
 6 1994 101.3 15.0 11.4  3.6  24  88.4  322.4 446  410  558  148  351  647  296
 7 1995 113.3 12.0 10.8  1.2  10  80.9  403.3 433  418  573  155  354  612  258
 8 1996 120.8  7.5  5.4  2.1  28  55.2  458.4 438  393  551  158  289  599  310
 9 1997 128.0  7.2  3.3  3.9  54  56.3  514.7 478  381  560  179  317  623  306
10 1998 135.8  7.8  5.1  2.7  34  64.6  579.4 440  388  538  150  287  571  284
11 1999 141.8  6.0  2.4  3.6  60  52.3  631.7 511  385  595  210  334  669  335
12 2000 146.0  4.2  2.4  1.8  42  38.0  669.7 472  368  610  242  319  662  343
13 2001 150.2  4.2  1.8  2.4  57  39.1  708.7 508  385  601  216  349  657  308
14 2002 154.7  4.5  1.8  2.7  60  43.1  751.8 521  381  614  233  337  690  353
15 2003 159.8  5.1  1.2  3.9  76  50.4  802.2 562  414  608  194  395  694  299
16 2004 165.2  5.4  2.1  3.3  61  55.1  857.4 536  423  608  185  369  677  308
17 2005 169.4  4.2  1.5  2.7  64  44.1  901.5 545  416  616  200  375  721  346
18 2006 173.6  4.2  1.2  3.0  71  45.3  946.8 560  404  623  219  375  713  338
19 2007 177.2  3.6  1.2  2.4  66  39.7  986.5 560  438  621  183  391  696  305
20 2008 180.2  3.0  1.2  1.8  60  33.7 1020.1 547  421  632  211  380  687  307
21 2009 183.2  3.0  0.9  2.1  70  34.2 1054.4 562  423  621  198  387  686  299
22 2010 185.9  2.7  0.9  1.8  66  31.3 1085.7 565  427  635  208  399  718  319
23 2011 190.4  4.5  1.2  3.3  73  53.2 1138.9 548  433  590  157  395  634  239
24 2012 193.1  2.7  1.8  0.9  33  32.5 1171.4 466  424  550  126  390  573  183
25 2013 195.8  2.7  1.8  0.9  33  33.0 1204.4 507  448  623  175  379  661  282
26 2014 199.7  3.9  1.2  2.7  69  48.5 1252.9 534  407  591  184  299  664  365

Core Length:  192.3 mm
Core Density: 490 kg/m3
Cross-sectional Density:  480 kg/m3
Early/Latewood Threshold: 500 kg/m3
Attenuation Constant: 3.19

ÄÄÄÄÄÄÄÄÄÄÄÄÄÄÄÄÄÄÄÄÄÄÄÄÄÄÄÄÄÄÄÄÄÄÄÄÄÄÄÄÄÄÄÄÄÄÄÄÄÄÄÄÄÄÄÄÄÄÄÄÄÄÄÄÄÄÄÄÄÄÄÄÄÄÄÄÄÄÄ
Core : 43
ÄÄÄÄÄÄÄÂÄÄÄÄÄÄÄÄÄÄÄÄÄÄÄÄÄÄÄÄÄÄÄÄÄÂÄÄÄÄÄÄÄÄÄÄÂÄÄÄÄÄÄÄÄÄÄÄÄÄÄÄÄÄÄÄÄÄÄÄÄÄÄÄÄÄÄÄÄÄÄ
       ³Widths (mm)              ³ Areas    ³ Densities (kg/m3)
       ³                         ³ (cmý)    ³
Ring   ³Outer Ring Erly Late   % ³Incr Total³Ring E/Wd L/Wd Unif  Min  Max  Rng
 # Year³ Rad.      Wood Wood  LW ³          ³mean mean mean
ÄÄÄÄÄÄÄÁÄÄÄÄÄÄÄÄÄÄÄÄÄÄÄÄÄÄÄÄÄÄÄÄÄÁÄÄÄÄÄÄÄÄÄÄÁÄÄÄÄÄÄÄÄÄÄÄÄÄÄÄÄÄÄÄÄÄÄÄÄÄÄÄÄÄÄÄÄÄÄ

 2 1990  15.2 15.2 12.9  0.3   1   7.3    7.3 378  375  516  141  328  516  188
 3 1991  34.4 19.2 18.0  1.2   6  29.9   37.2 401  393  522  129  344  534  190
 4 1992  45.2 10.8 10.5  0.3   2  27.0   64.2 380  376  538  162  335  538  203
 5 1993  55.4 10.2  6.3  3.9  38  32.2   96.4 461  414  537  123  369  606  237
 6 1994  70.1 14.7 12.3  2.4  16  58.0  154.4 423  388  603  215  356  699  343
 7 1995  81.5 11.4  5.4  6.0  52  54.3  208.7 516  431  593  162  369  716  347
 8 1996  93.5 12.0  8.1  3.9  32  66.0  274.6 469  416  578  162  358  692  334
 9 1997 103.4  9.9  5.7  4.2  42  61.2  335.9 486  415  582  167  340  682  342
10 1998 112.7  9.3  5.1  4.2  45  63.1  399.0 502  427  593  166  373  679  306
11 1999 123.8 11.1  6.0  5.1  45  82.5  481.5 474  390  572  182  328  707  379
12 2000 135.2 11.4  5.1  6.3  55  92.8  574.3 536  445  610  165  388  714  326
13 2001 142.4  7.2  3.0  4.2  58  62.8  637.0 521  403  606  203  376  733  357
14 2002 150.2  7.8  4.2  3.6  46  71.7  708.7 527  430  639  209  351  728  377
15 2003 157.1  6.9  3.9  3.0  43  66.6  775.4 512  412  643  231  351  726  375
16 2004 166.4  9.3  4.5  4.8  51  94.5  869.9 543  443  638  195  385  757  372
17 2005 173.3  6.9  3.3  3.6  52  73.6  943.5 552  423  670  247  359  750  391
18 2006 180.2  6.9  3.3  3.6  52  76.6 1020.1 527  429  617  188  390  767  377
19 2007 186.2  6.0  2.1  3.9  65  69.1 1089.2 557  424  629  205  394  776  382
20 2008 191.0  4.8  1.8  3.0  62  56.9 1146.1 550  435  619  184  404  783  379
21 2009 194.6  3.6  0.9  2.7  74  43.6 1189.7 589  433  642  209  431  779  348
22 2010 197.3  2.7  0.6  2.1  77  33.2 1222.9 621  460  666  206  455  806  351
23 2011 200.0  2.7  0.3  2.4  88  33.7 1256.6 620  488  637  149  488  783  295
24 2012 202.7  2.7  0.6  2.1  77  34.2 1290.8 629  459  678  219  454  790  336
25 2013 204.8  2.1  0.9  1.2  57  26.9 1317.7 513  445  565  120  424  642  218
26 2014 206.0  1.2  0.3  0.9  74  15.5 1333.2 568  469  601  132  469  648  179
27 2015 209.3  3.3  0.6  2.7  81  43.1 1376.2 620  453  657  204  422  733  311
28 2016 212.0  2.7  1.5  1.2  44  35.7 1412.0 511  413  633  220  387  673  286

Core Length:  210.0 mm
Core Density: 518 kg/m3
Cross-sectional Density:  521 kg/m3
Early/Latewood Threshold: 500 kg/m3
Attenuation Constant: 3.19

ÄÄÄÄÄÄÄÄÄÄÄÄÄÄÄÄÄÄÄÄÄÄÄÄÄÄÄÄÄÄÄÄÄÄÄÄÄÄÄÄÄÄÄÄÄÄÄÄÄÄÄÄÄÄÄÄÄÄÄÄÄÄÄÄÄÄÄÄÄÄÄÄÄÄÄÄÄÄÄ
Core : 47
ÄÄÄÄÄÄÄÂÄÄÄÄÄÄÄÄÄÄÄÄÄÄÄÄÄÄÄÄÄÄÄÄÄÂÄÄÄÄÄÄÄÄÄÄÂÄÄÄÄÄÄÄÄÄÄÄÄÄÄÄÄÄÄÄÄÄÄÄÄÄÄÄÄÄÄÄÄÄÄ
       ³Widths (mm)              ³ Areas    ³ Densities (kg/m3)
       ³                         ³ (cmý)    ³
Ring   ³Outer Ring Erly Late   % ³Incr Total³Ring E/Wd L/Wd Unif  Min  Max  Rng
 # Year³ Rad.      Wood Wood  LW ³          ³mean mean mean
ÄÄÄÄÄÄÄÁÄÄÄÄÄÄÄÄÄÄÄÄÄÄÄÄÄÄÄÄÄÄÄÄÄÁÄÄÄÄÄÄÄÄÄÄÁÄÄÄÄÄÄÄÄÄÄÄÄÄÄÄÄÄÄÄÄÄÄÄÄÄÄÄÄÄÄÄÄÄÄ

 2 1990  14.3 14.3 12.0  0.3   2   6.4    6.4 325  320  511  191  267  511  244
 3 1991  31.7 17.4 17.4  0.0   0  25.1   31.6 322  322    0    0  265  398  133
 4 1992  48.8 17.1 17.1  0.0   0  43.2   74.8 329  329    0    0  259  430  171
 5 1993  65.6 16.8 15.9  0.9   5  60.4  135.2 311  297  554  257  249  579  330
 6 1994  75.2  9.6  7.5  2.1  21  42.5  177.7 407  372  532  160  290  563  273
 7 1995  85.1  9.9  8.4  1.5  15  49.9  227.5 401  374  551  177  275  575  300
 8 1996  94.7  9.6  8.7  0.9   9  54.2  281.7 402  388  540  152  273  554  281
 9 1997 105.2 10.5  7.8  2.7  25  65.9  347.7 425  381  550  169  277  611  334
10 1998 113.3  8.1  6.3  1.8  22  55.6  403.3 404  365  541  176  253  569  316
11 1999 128.9 15.6 12.6  3.0  19 118.7  522.0 425  402  523  121  291  542  251
12 2000 136.1  7.2  5.1  2.1  29  59.9  581.9 431  382  550  168  279  623  344
13 2001 146.0  9.9  7.8  2.1  21  87.7  669.7 447  419  554  135  296  587  291
14 2002 158.0 12.0  9.0  3.0  25 114.6  784.3 426  390  534  144  275  586  311
15 2003 167.6  9.6  6.9  2.7  28  98.2  882.5 423  375  545  170  282  565  283
16 2004 172.4  4.8  3.0  1.8  37  51.3  933.7 436  364  557  193  276  607  331
17 2005 176.3  3.9  2.7  1.2  30  42.7  976.5 450  380  607  227  283  639  356
18 2006 182.3  6.0  3.6  2.4  40  67.6 1044.1 463  399  560  161  294  625  331
19 2007 187.1  4.8  3.3  1.5  31  55.7 1099.8 424  366  552  186  285  577  292
20 2008 190.1  3.0  1.8  1.2  40  35.6 1135.3 475  400  587  187  310  632  322
21 2009 193.7  3.6  1.5  2.1  58  43.4 1178.7 483  362  569  207  319  621  302
22 2010 197.0  3.3  1.8  1.5  45  40.5 1219.2 486  395  596  201  324  661  337
23 2011 200.3  3.3  1.5  1.8  54  41.2 1260.4 501  403  583  180  339  644  305
24 2012 202.1  1.8  1.2  0.6  33  22.8 1283.2 391  333  506  173  283  511  228
25 2013 203.9  1.8  1.2  0.6  33  23.0 1306.1 448  394  556  162  344  559  215
26 2014 207.8  3.9  2.1  1.8  46  50.4 1356.6 448  381  526  145  335  570  235
27 2015 212.6  4.8  3.6  1.2  24  63.4 1420.0 449  423  527  104  356  536  180
28 2016 216.2  3.6  3.0  0.6  16  48.5 1468.5 413  394  510  116  341  511  170

Core Length:  214.2 mm
Core Density: 420 kg/m3
Cross-sectional Density:  424 kg/m3
Early/Latewood Threshold: 500 kg/m3
Attenuation Constant: 3.19

ÄÄÄÄÄÄÄÄÄÄÄÄÄÄÄÄÄÄÄÄÄÄÄÄÄÄÄÄÄÄÄÄÄÄÄÄÄÄÄÄÄÄÄÄÄÄÄÄÄÄÄÄÄÄÄÄÄÄÄÄÄÄÄÄÄÄÄÄÄÄÄÄÄÄÄÄÄÄÄ
Core : 48
ÄÄÄÄÄÄÄÂÄÄÄÄÄÄÄÄÄÄÄÄÄÄÄÄÄÄÄÄÄÄÄÄÄÂÄÄÄÄÄÄÄÄÄÄÂÄÄÄÄÄÄÄÄÄÄÄÄÄÄÄÄÄÄÄÄÄÄÄÄÄÄÄÄÄÄÄÄÄÄ
       ³Widths (mm)              ³ Areas    ³ Densities (kg/m3)
       ³                         ³ (cmý)    ³
Ring   ³Outer Ring Erly Late   % ³Incr Total³Ring E/Wd L/Wd Unif  Min  Max  Rng
 # Year³ Rad.      Wood Wood  LW ³          ³mean mean mean
ÄÄÄÄÄÄÄÁÄÄÄÄÄÄÄÄÄÄÄÄÄÄÄÄÄÄÄÄÄÄÄÄÄÁÄÄÄÄÄÄÄÄÄÄÁÄÄÄÄÄÄÄÄÄÄÄÄÄÄÄÄÄÄÄÄÄÄÄÄÄÄÄÄÄÄÄÄÄÄ

 3 1991  21.4 21.4 14.4  0.0   0  14.4   14.4 371  371    0    0  294  480  186
 4 1992  38.5 17.1 16.8  0.3   1  32.2   46.6 397  396  501  105  328  501  173
 5 1993  52.6 14.1 11.7  2.4  17  40.4   86.9 379  345  546  201  263  603  340
 6 1994  62.5  9.9  7.2  2.7  27  35.8  122.7 444  392  583  191  309  640  331
 7 1995  68.8  6.3  3.9  2.4  38  26.0  148.7 454  391  557  166  311  602  291
 8 1996  77.2  8.4  4.8  3.6  42  38.5  187.2 467  382  581  199  312  624  312
 9 1997  85.0  7.8  2.7  5.1  65  39.7  227.0 503  391  562  171  327  654  327
10 1998  91.0  6.0  3.9  2.1  35  33.2  260.2 434  362  567  205  284  601  317
11 1999  97.3  6.3  4.2  2.1  33  37.3  297.4 460  399  583  184  318  641  323
12 2000 101.8  4.5  3.3  1.2  26  28.1  325.6 442  385  596  211  304  691  387
13 2001 107.8  6.0  2.4  3.6  60  39.5  365.1 507  383  589  206  343  682  339
14 2002 113.2  5.4  3.3  2.1  38  37.5  402.6 482  396  616  220  322  668  346
15 2003 120.1  6.9  3.9  3.0  43  50.6  453.1 505  426  607  181  365  701  336
16 2004 125.2  5.1  2.7  2.4  47  39.3  492.4 516  420  624  204  341  672  331
17 2005 130.3  5.1  2.4  2.7  52  40.9  533.4 512  399  613  214  354  715  361
18 2006 138.1  7.8  3.3  4.5  57  65.8  599.2 516  416  589  173  324  661  337
19 2007 145.3  7.2  4.2  3.0  41  64.1  663.3 496  415  609  194  327  659  332
20 2008 151.3  6.0  2.7  3.3  55  55.9  719.2 519  408  610  202  346  725  379
21 2009 156.7  5.4  1.8  3.6  66  52.3  771.4 549  405  621  216  325  707  382
22 2010 160.6  3.9  1.5  2.4  61  38.9  810.3 533  412  608  196  341  709  368
23 2011 164.5  3.9  1.5  2.4  61  39.8  850.1 528  395  611  216  329  705  376
24 2012 167.5  3.0  2.1  0.9  30  31.3  881.4 411  355  541  186  308  560  252
25 2013 170.8  3.3  2.7  0.6  18  35.1  916.5 421  393  546  153  322  559  237
26 2014 172.3  1.5  0.9  0.6  40  16.2  932.7 453  376  568  192  297  615  318
27 2015 176.5  4.2  2.1  2.1  50  46.0  978.7 482  409  554  145  370  592  222
28 2016 182.2  5.7  3.3  2.4  42  64.2 1042.9 466  412  541  129  354  565  211

Core Length:  175.2 mm
Core Density: 471 kg/m3
Cross-sectional Density:  479 kg/m3
Early/Latewood Threshold: 500 kg/m3
Attenuation Constant: 3.19
