Repository: StevenDovey/Densiometry

# Densiometry

R reimplementation of the **EDITOR** data-processing pipeline for the
FRI Direct-Scanning X-Ray Densitometer (Cown & Clement 1983; system software
upgraded in the 1990s), maintained at BSI (formerly Forest Research Institute),
Rotorua, NZ.

---

## Background

The FRI densitometer uses a Fe-55 radioisotopic source and a scintillation
detector to measure wood density at 0.3 mm spatial resolution along machined
increment cores (2 mm thick, 5 mm increment).  Raw count data are written to
`.SCN` files by the SCANNA acquisition program.

The original **EDITOR** program reads `.SCN` files, lets the operator check and

File: trials completed/FR7_Woodhill_Nov_finished/Densitometry/Densitometer files/WHILL31.DAT
File : C:\DENSITOM\WOODHI~1\WHILL31.DAT
Cores :
11
17
22
28
34
40
44
46
54
56
61
76

ÄÄÄÄÄÄÄÄÄÄÄÄÄÄÄÄÄÄÄÄÄÄÄÄÄÄÄÄÄÄÄÄÄÄÄÄÄÄÄÄÄÄÄÄÄÄÄÄÄÄÄÄÄÄÄÄÄÄÄÄÄÄÄÄÄÄÄÄÄÄÄÄÄÄÄÄÄÄÄ
Core : 11
ÄÄÄÄÄÄÄÂÄÄÄÄÄÄÄÄÄÄÄÄÄÄÄÄÄÄÄÄÄÄÄÄÄÂÄÄÄÄÄÄÄÄÄÄÂÄÄÄÄÄÄÄÄÄÄÄÄÄÄÄÄÄÄÄÄÄÄÄÄÄÄÄÄÄÄÄÄÄÄ
       ³Widths (mm)              ³ Areas    ³ Densities (kg/m3)
       ³                         ³ (cmý)    ³
Ring   ³Outer Ring Erly Late   % ³Incr Total³Ring E/Wd L/Wd Unif  Min  Max  Rng
 # Year³ Rad.      Wood Wood  LW ³          ³mean mean mean
ÄÄÄÄÄÄÄÁÄÄÄÄÄÄÄÄÄÄÄÄÄÄÄÄÄÄÄÄÄÄÄÄÄÁÄÄÄÄÄÄÄÄÄÄÁÄÄÄÄÄÄÄÄÄÄÄÄÄÄÄÄÄÄÄÄÄÄÄÄÄÄÄÄÄÄÄÄÄÄ

 2 1990  15.2 15.2 10.2  0.0   0   7.3    7.3 334  334    0    0  271  471  200
 3 1991  29.0 13.8 13.8  0.0   0  19.2   26.4 353  353    0    0  295  477  182
 4 1992  41.6 12.6 10.5  2.1  16  27.9   54.4 365  331  534  203  275  555  280
 5 1993  50.3  8.7  7.5  1.2  13  25.1   79.5 368  335  573  238  293  649  356
 6 1994  56.6  6.3  4.5  1.8  28  21.2  100.6 421  353  589  236  308  633  325
 7 1995  64.7  8.1  7.5  0.6   7  30.9  131.5 381  368  551  183  298  601  303
 8 1996  72.8  8.1  6.9  1.2  14  35.0  166.5 396  367  560  193  291  623  332
 9 1997  82.1  9.3  6.9  2.4  25  45.3  211.8 429  378  575  197  305  635  330
10 1998  89.9  7.8  5.7  2.1  26  42.1  253.9 420  361  581  220  288  644  356
11 1999  97.4  7.5  5.7  1.8  24  44.1  298.0 430  386  568  182  320  643  323
12 2000 102.8  5.4  3.3  2.1  38  34.0  332.0 453  375  575  200  301  647  346
13 2001 107.0  4.2  2.7  1.5  35  27.7  359.7 475  408  597  189  340  650  310
14 2002 110.9  3.9  2.1  1.8  46  26.7  386.4 488  410  580  170  357  656  299
15 2003 115.7  4.8  2.7  2.1  43  34.2  420.5 498  416  605  189  369  666  297
16 2004 119.6  3.9  2.7  1.2  30  28.8  449.4 495  429  642  213  347  688  341
17 2005 122.9  3.3  1.5  1.8  54  25.1  474.5 528  436  605  169  387  718  331
18 2006 126.5  3.6  1.2  2.4  66  28.2  502.7 519  415  570  155  365  622  257
19 2007 130.7  4.2  1.5  2.7  64  33.9  536.7 528  411  593  182  353  681  328
20 2008 134.0  3.3  1.2  2.1  63  27.4  564.1 523  394  597  203  370  683  313
21 2009 136.7  2.7  0.9  1.8  66  23.0  587.1 530  415  587  172  379  655  276
22 2010 139.1  2.4  0.9  1.5  62  20.8  607.9 532  440  588  148  413  627  214
23 2011 141.8  2.7  0.9  1.8  66  23.8  631.7 535  460  572  112  429  613  184
24 2012 146.3  4.5  1.8  2.7  60  40.7  672.4 516  426  576  150  379  657  278
25 2013 149.3  3.0  1.5  1.5  50  27.9  700.3 507  438  577  139  397  622  225
26 2014 152.6  3.3  1.2  2.1  63  31.3  731.6 505  385  573  188  362  611  249
27 2015 156.2  3.6  1.2  2.4  66  34.9  766.5 522  419  574  155  369  620  251
28 2016 161.6  5.4  2.1  3.3  61  53.9  820.4 516  444  561  117  409  623  214

Core Length:  156.9 mm
Core Density: 465 kg/m3
Cross-sectional Density:  469 kg/m3
Early/Latewood Threshold: 500 kg/m3
Attenuation Constant: 3.19

ÄÄÄÄÄÄÄÄÄÄÄÄÄÄÄÄÄÄÄÄÄÄÄÄÄÄÄÄÄÄÄÄÄÄÄÄÄÄÄÄÄÄÄÄÄÄÄÄÄÄÄÄÄÄÄÄÄÄÄÄÄÄÄÄÄÄÄÄÄÄÄÄÄÄÄÄÄÄÄ
Core : 17
ÄÄÄÄÄÄÄÂÄÄÄÄÄÄÄÄÄÄÄÄÄÄÄÄÄÄÄÄÄÄÄÄÄÂÄÄÄÄÄÄÄÄÄÄÂÄÄÄÄÄÄÄÄÄÄÄÄÄÄÄÄÄÄÄÄÄÄÄÄÄÄÄÄÄÄÄÄÄÄ
       ³Widths (mm)              ³ Areas    ³ Densities (kg/m3)
       ³                         ³ (cmý)    ³
Ring   ³Outer Ring Erly Late   % ³Incr Total³Ring E/Wd L/Wd Unif  Min  Max  Rng
 # Year³ Rad.      Wood Wood  LW ³          ³mean mean mean
ÄÄÄÄÄÄÄÁÄÄÄÄÄÄÄÄÄÄÄÄÄÄÄÄÄÄÄÄÄÄÄÄÄÁÄÄÄÄÄÄÄÄÄÄÁÄÄÄÄÄÄÄÄÄÄÄÄÄÄÄÄÄÄÄÄÄÄÄÄÄÄÄÄÄÄÄÄÄÄ

 1 1989   4.8  4.8  4.8  0.0   0   0.7    0.7 319  319    0    0  280  400  120
 2 1990  17.1 12.3 12.3  0.0   0   8.5    9.2 319  319    0    0  245  454  209
 3 1991  36.6 19.5 19.5  0.0   0  32.9   42.1 342  342    0    0  254  492  238
 4 1992  52.2 15.6 13.8  1.8  11  43.5   85.6 354  331  527  196  281  542  261
 5 1993  64.5 12.3 10.2  2.1  17  45.1  130.7 374  338  550  212  294  588  294
 6 1994  72.3  7.8  6.3  1.5  19  33.5  164.2 404  361  583  222  313  630  317
 7 1995  78.9  6.6  6.0  0.6   9  31.4  195.6 376  360  539  179  292  569  277
 8 1996  86.1  7.2  6.0  1.2  16  37.3  232.9 381  349  543  194  287  590  303
 9 1997  93.9  7.8  6.0  1.8  23  44.1  277.0 397  348  557  209  275  601  326
10 1998 100.5  6.6  5.7  0.9  13  40.3  317.3 361  331  551  220  264  575  311
11 1999 106.2  5.7  3.9  1.8  31  37.0  354.3 444  375  593  218  307  636  329
12 2000 111.0  4.8  3.9  0.9  18  32.8  387.1 407  365  590  225  271  627  356
13 2001 115.2  4.2  3.0  1.2  28  29.8  416.9 432  385  548  163  283  582  299
14 2002 119.1  3.9  2.4  1.5  38  28.7  445.6 439  371  548  177  293  587  294
15 2003 124.2  5.1  3.3  1.8  35  39.0  484.6 439  387  535  148  310  570  260
16 2004 127.2  3.0  2.4  0.6  20  23.7  508.3 454  411  625  214  299  629  330
17 2005 130.2  3.0  1.5  1.5  49  24.3  532.6 472  390  554  164  345  618  273
18 2006 133.2  3.0  1.2  1.8  60  24.8  557.4 502  391  577  186  328  638  310
19 2007 137.7  4.5  3.3  1.2  26  38.3  595.7 453  419  546  127  317  570  253
20 2008 141.3  3.6  2.4  1.2  33  31.6  627.2 461  405  573  168  323  610  287
21 2009 144.9  3.6  2.7  0.9  24  32.4  659.6 448  407  573  166  328  613  285
22 2010 147.3  2.4  1.8  0.6  25  22.0  681.6 419  383  528  145  292  530  238
23 2011 149.1  1.8  1.2  0.6  33  16.8  698.4 443  401  525  124  317  531  214
24 2012 151.2  2.1  1.8  0.3  14  19.8  718.2 432  413  543  130  338  543  205
25 2013 153.0  1.8  0.9  0.9  50  17.2  735.4 477  415  538  123  356  554  198
26 2014 154.2  1.2  0.9  0.3  24  11.6  747.0 459  425  559  134  357  559  202
27 2015 156.6  2.4  0.9  1.5  62  23.4  770.4 505  413  560  147  399  616  217
28 2016 158.4  1.8  0.9  0.9  49  17.8  788.2 490  427  554  127  396  575  179

Core Length:  158.7 mm
Core Density: 421 kg/m3
Cross-sectional Density:  419 kg/m3
Early/Latewood Threshold: 500 kg/m3
Attenuation Constant: 3.19

ÄÄÄÄÄÄÄÄÄÄÄÄÄÄÄÄÄÄÄÄÄÄÄÄÄÄÄÄÄÄÄÄÄÄÄÄÄÄÄÄÄÄÄÄÄÄÄÄÄÄÄÄÄÄÄÄÄÄÄÄÄÄÄÄÄÄÄÄÄÄÄÄÄÄÄÄÄÄÄ
Core : 22
ÄÄÄÄÄÄÄÂÄÄÄÄÄÄÄÄÄÄÄÄÄÄÄÄÄÄÄÄÄÄÄÄÄÂÄÄÄÄÄÄÄÄÄÄÂÄÄÄÄÄÄÄÄÄÄÄÄÄÄÄÄÄÄÄÄÄÄÄÄÄÄÄÄÄÄÄÄÄÄ
       ³Widths (mm)              ³ Areas    ³ Densities (kg/m3)
       ³                         ³ (cmý)    ³
Ring   ³Outer Ring Erly Late   % ³Incr Total³Ring E/Wd L/Wd Unif  Min  Max  Rng
 # Year³ Rad.      Wood Wood  LW ³          ³mean mean mean
ÄÄÄÄÄÄÄÁÄÄÄÄÄÄÄÄÄÄÄÄÄÄÄÄÄÄÄÄÄÄÄÄÄÁÄÄÄÄÄÄÄÄÄÄÁÄÄÄÄÄÄÄÄÄÄÄÄÄÄÄÄÄÄÄÄÄÄÄÄÄÄÄÄÄÄÄÄÄÄ

 2 1990  16.7 16.7 11.7  0.0   0   8.8    8.8 330  330    0    0  281  472  191
 3 1991  33.2 16.5 16.5  0.0   0  25.9   34.6 349  349    0    0  296  454  158
 4 1992  49.1 15.9 15.9  0.0   0  41.1   75.7 352  352    0    0  300  430  130
 5 1993  64.4 15.3 14.7  0.6   3  54.6  130.3 390  385  506  121  287  508  221
 6 1994  74.9 10.5  7.5  3.0  28  46.0  176.2 432  385  550  165  319  592  273
 7 1995  87.5 12.6 11.1  1.5  11  64.3  240.5 407  390  529  139  321  543  222
 8 1996  98.0 10.5  8.7  1.8  17  61.2  301.7 408  385  520  135  297  554  257
 9 1997 105.8  7.8  4.2  3.6  46  49.9  351.7 468  381  571  190  315  622  307
10 1998 113.0  7.2  4.5  2.7  37  49.5  401.2 444  361  582  221  275  630  355
11 1999 121.4  8.4  6.0  2.4  28  61.9  463.0 437  387  562  175  295  623  328
12 2000 125.9  4.5  2.4  2.1  46  35.0  498.0 461  363  574  211  298  627  329
13 2001 131.3  5.4  2.4  3.0  55  43.6  541.6 490  365  590  225  326  684  358
14 2002 134.9  3.6  1.5  2.1  58  30.1  571.7 546  417  638  221  334  690  356
15 2003 140.3  5.4  2.7  2.7  50  46.7  618.4 521  425  617  192  372  671  299
16 2004 143.9  3.6  1.5  2.1  58  32.1  650.5 539  419  624  205  347  677  330
17 2005 147.2  3.3  1.2  2.1  63  30.2  680.7 532  412  601  189  392  668  276
18 2006 149.3  2.1  0.9  1.2  57  19.6  700.3 566  436  663  227  377  703  326
19 2007 152.0  2.7  0.9  1.8  66  25.6  725.8 543  418  605  187  377  684  307
20 2008 153.5  1.5  0.3  1.2  80  14.4  740.2 599  496  625  129  496  699  203
21 2009 155.9  2.4  0.6  1.8  74  23.3  763.6 577  418  630  212  416  687  271
22 2010 157.7  1.8  0.3  1.5  83  17.7  781.3 572  435  599  164  435  685  250
23 2011 160.4  2.7  0.3  2.4  88  27.0  808.3 596  434  616  182  434  655  221
24 2012 162.8  2.4  0.6  1.8  75  24.4  832.6 581  440  628  188  419  679  260
25 2013 164.0  1.2  0.3  0.9  75  12.3  845.0 572  484  602  118  484  651  167
26 2014 165.2  1.2  0.3  0.9  74  12.4  857.4 571  467  605  138  467  701  234
27 2015 166.1  0.9  0.3  0.6  66   9.4  866.7 562  443  622  179  443  643  200
28 2016 167.0  0.9  0.0  0.9 100   9.4  876.2 578    0  578  578  533  634  101

Core Length:  162.0 mm
Core Density: 497 kg/m3
Cross-sectional Density:  473 kg/m3
Early/Latewood Threshold: 500 kg/m3
Attenuation Constant: 3.19

ÄÄÄÄÄÄÄÄÄÄÄÄÄÄÄÄÄÄÄÄÄÄÄÄÄÄÄÄÄÄÄÄÄÄÄÄÄÄÄÄÄÄÄÄÄÄÄÄÄÄÄÄÄÄÄÄÄÄÄÄÄÄÄÄÄÄÄÄÄÄÄÄÄÄÄÄÄÄÄ
Core : 28
ÄÄÄÄÄÄÄÂÄÄÄÄÄÄÄÄÄÄÄÄÄÄÄÄÄÄÄÄÄÄÄÄÄÂÄÄÄÄÄÄÄÄÄÄÂÄÄÄÄÄÄÄÄÄÄÄÄÄÄÄÄÄÄÄÄÄÄÄÄÄÄÄÄÄÄÄÄÄÄ
       ³Widths (mm)              ³ Areas    ³ Densities (kg/m3)
       ³                         ³ (cmý)    ³
Ring   ³Outer Ring Erly Late   % ³Incr Total³Ring E/Wd L/Wd Unif  Min  Max  Rng
 # Year³ Rad.      Wood Wood  LW ³          ³mean mean mean
ÄÄÄÄÄÄÄÁÄÄÄÄÄÄÄÄÄÄÄÄÄÄÄÄÄÄÄÄÄÄÄÄÄÁÄÄÄÄÄÄÄÄÄÄÁÄÄÄÄÄÄÄÄÄÄÄÄÄÄÄÄÄÄÄÄÄÄÄÄÄÄÄÄÄÄÄÄÄÄ

 2 1990  13.9 13.9 12.9  0.0   0   6.1    6.1 327  327    0    0  274  477  203
 3 1991  31.9 18.0 18.0  0.0   0  25.9   32.0 330  330    0    0  272  442  170
 4 1992  46.6 14.7 14.4  0.3   2  36.3   68.2 369  366  538  172  286  538  252
 5 1993  61.6 15.0 12.6  2.4  16  51.0  119.2 387  355  557  202  302  583  281
 6 1994  70.6  9.0  5.7  3.3  36  37.4  156.6 461  391  583  192  340  653  313
 7 1995  78.1  7.5  6.0  1.5  20  35.0  191.6 443  413  561  148  334  588  254
 8 1996  86.2  8.1  5.7  2.4  29  41.8  233.4 442  397  550  153  325  596  271
 9 1997  93.1  6.9  3.9  3.0  43  38.9  272.3 487  406  593  187  339  667  328
10 1998  99.7  6.6  3.0  3.6  54  40.0  312.3 494  390  580  190  325  660  335
11 1999 106.6  6.9  2.4  4.5  65  44.7  357.0 498  398  551  153  364  605  241
12 2000 111.7  5.1  2.1  3.0  58  35.0  392.0 512  378  606  228  334  732  398
13 2001 117.1  5.4  1.8  3.6  66  38.8  430.8 565  437  630  193  380  721  341
14 2002 121.9  4.8  2.7  2.1  43  36.0  466.8 504  434  593  159  379  627  248
15 2003 127.6  5.7  3.3  2.4  42  44.7  511.5 506  443  593  150  403  682  279
16 2004 131.2  3.6  1.5  2.1  58  29.3  540.8 532  440  597  157  389  707  318
17 2005 134.2  3.0  1.5  1.5  50  25.0  565.8 560  478  642  164  462  725  263
18 2006 136.9  2.7  0.9  1.8  66  23.0  588.8 580  455  642  187  432  711  279
19 2007 139.0  2.1  0.6  1.5  71  18.2  607.0 571  448  620  172  438  728  290
20 2008 141.4  2.4  0.6  1.8  74  21.1  628.1 603  490  640  150  490  757  267
21 2009 143.8  2.4  0.6  1.8  75  21.5  649.6 598  483  637  154  476  762  286
22 2010 146.2  2.4  0.3  2.1  87  21.9  671.5 612  455  635  180  455  690  235
23 2011 148.9  2.7  0.3  2.4  88  25.0  696.5 631  475  651  176  475  744  269
24 2012 151.6  2.7  0.3  2.4  88  25.5  722.0 585  486  598  112  486  742  256
25 2013 153.4  1.8  0.6  1.2  66  17.2  739.3 582  466  640  174  456  738  282
26 2014 154.9  1.5  0.3  1.2  80  14.5  753.8 605  496  632  136  496  730  234
27 2015 157.6  2.7  0.0  2.7 100  26.5  780.3 624    0  624  624  503  755  252
28 2016 160.3  2.7  0.3  2.4  88  27.0  807.3 619  475  637  162  475  720  245

Core Length:  159.6 mm
Core Density: 519 kg/m3
Cross-sectional Density:  509 kg/m3
Early/Latewood Threshold: 500 kg/m3
Attenuation Constant: 3.19

ÄÄÄÄÄÄÄÄÄÄÄÄÄÄÄÄÄÄÄÄÄÄÄÄÄÄÄÄÄÄÄÄÄÄÄÄÄÄÄÄÄÄÄÄÄÄÄÄÄÄÄÄÄÄÄÄÄÄÄÄÄÄÄÄÄÄÄÄÄÄÄÄÄÄÄÄÄÄÄ
Core : 34
ÄÄÄÄÄÄÄÂÄÄÄÄÄÄÄÄÄÄÄÄÄÄÄÄÄÄÄÄÄÄÄÄÄÂÄÄÄÄÄÄÄÄÄÄÂÄÄÄÄÄÄÄÄÄÄÄÄÄÄÄÄÄÄÄÄÄÄÄÄÄÄÄÄÄÄÄÄÄÄ
       ³Widths (mm)              ³ Areas    ³ Densities (kg/m3)
       ³                         ³ (cmý)    ³
Ring   ³Outer Ring Erly Late   % ³Incr Total³Ring E/Wd L/Wd Unif  Min  Max  Rng
 # Year³ Rad.      Wood Wood  LW ³          ³mean mean mean
ÄÄÄÄÄÄÄÁÄÄÄÄÄÄÄÄÄÄÄÄÄÄÄÄÄÄÄÄÄÄÄÄÄÁÄÄÄÄÄÄÄÄÄÄÁÄÄÄÄÄÄÄÄÄÄÄÄÄÄÄÄÄÄÄÄÄÄÄÄÄÄÄÄÄÄÄÄÄÄ

 1 1989   2.7  2.7  2.7  0.0   0   0.2    0.2 332  332    0    0  302  369   67
 2 1990  10.2  7.5  7.5  0.0   0   3.0    3.3 338  338    0    0  287  418  131
 3 1991  21.6 11.4 11.4  0.0   0  11.4   14.7 360  360    0    0  289  464  175
 4 1992  33.0 11.4 10.8  0.6   5  19.6   34.2 373  365  515  150  279  516  237
 5 1993  47.4 14.4 13.2  1.2   8  36.4   70.6 374  362  513  151  274  520  246
 6 1994  56.4  9.0  6.3  2.7  30  29.3   99.9 426  371  555  184  318  597  279
 7 1995  64.2  7.8  6.9  0.9  11  29.6  129.5 382  359  559  200  271  590  319
 8 1996  72.0  7.8  5.4  2.4  30  33.4  162.9 410  361  520  159  291  569  278
 9 1997  79.8  7.8  5.4  2.4  30  37.2  200.1 431  383  541  158  281  565  284
10 1998  85.5  5.7  4.2  1.5  26  29.6  229.7 403  352  546  194  261  582  321
11 1999  91.5  6.0  4.5  1.5  25  33.4  263.0 429  388  554  166  298  595  297
12 2000  95.1  3.6  2.1  1.5  41  21.1  284.1 431  362  528  166  302  569  267
13 2001  99.6  4.5  3.0  1.5  33  27.5  311.7 456  409  549  140  313  580  267
14 2002 104.4  4.8  3.0  1.8  37  30.8  342.4 458  401  552  151  304  618  314
15 2003 109.2  4.8  3.3  1.5  31  32.2  374.6 453  412  543  131  341  575  234
16 2004 111.9  2.7  1.8  0.9  33  18.8  393.4 478  428  577  149  363  606  243
17 2005 114.0  2.1  1.2  0.9  42  14.9  408.3 508  452  583  131  414  625  211
18 2006 116.4  2.4  1.5  0.9  37  17.4  425.7 487  413  609  196  351  626  275
19 2007 119.7  3.3  2.4  0.9  27  24.5  450.1 473  426  599  173  320  661  341
20 2008 122.7  3.0  1.5  1.5  50  22.8  473.0 511  432  590  158  362  637  275
21 2009 126.6  3.9  1.8  2.1  53  30.5  503.5 483  420  537  117  382  598  216
22 2010 129.3  2.7  1.2  1.5  55  21.7  525.2 510  417  585  168  348  635  287
23 2011 131.7  2.4  0.9  1.5  62  19.7  544.9 484  392  539  147  349  590  241
24 2012 134.1  2.4  1.2  1.2  50  20.0  564.9 497  436  559  123  391  618  227
25 2013 135.3  1.2  0.6  0.6  50  10.2  575.1 510  460  559   99  459  574  115
26 2014 136.5  1.2  0.3  0.9  75  10.2  585.3 560  381  620  239  381  623  242
27 2015 139.2  2.7  1.2  1.5  55  23.4  608.7 512  418  587  169  370  600  230
28 2016 141.3  2.1  1.5  0.6  28  18.5  627.2 487  439  609  170  377  630  253

Core Length:  141.6 mm
Core Density: 448 kg/m3
Cross-sectional Density:  448 kg/m3
Early/Latewood Threshold: 500 kg/m3
Attenuation Constant: 3.19

ÄÄÄÄÄÄÄÄÄÄÄÄÄÄÄÄÄÄÄÄÄÄÄÄÄÄÄÄÄÄÄÄÄÄÄÄÄÄÄÄÄÄÄÄÄÄÄÄÄÄÄÄÄÄÄÄÄÄÄÄÄÄÄÄÄÄÄÄÄÄÄÄÄÄÄÄÄÄÄ
Core : 40
ÄÄÄÄÄÄÄÂÄÄÄÄÄÄÄÄÄÄÄÄÄÄÄÄÄÄÄÄÄÄÄÄÄÂÄÄÄÄÄÄÄÄÄÄÂÄÄÄÄÄÄÄÄÄÄÄÄÄÄÄÄÄÄÄÄÄÄÄÄÄÄÄÄÄÄÄÄÄÄ
       ³Widths (mm)              ³ Areas    ³ Densities (kg/m3)
       ³                         ³ (cmý)    ³
Ring   ³Outer Ring Erly Late   % ³Incr Total³Ring E/Wd L/Wd Unif  Min  Max  Rng
 # Year³ Rad.      Wood Wood  LW ³          ³mean mean mean
ÄÄÄÄÄÄÄÁÄÄÄÄÄÄÄÄÄÄÄÄÄÄÄÄÄÄÄÄÄÄÄÄÄÁÄÄÄÄÄÄÄÄÄÄÁÄÄÄÄÄÄÄÄÄÄÄÄÄÄÄÄÄÄÄÄÄÄÄÄÄÄÄÄÄÄÄÄÄÄ

 1 1989   3.0  3.0  3.0  0.0   0   0.3    0.3 348  348    0    0  316  425  109
 2 1990   9.9  6.9  6.9  0.0   0   2.8    3.1 344  344    0    0  283  481  198
 3 1991  26.4 16.5 16.5  0.0   0  18.8   21.9 349  349    0    0  288  496  208
 4 1992  43.2 16.8 16.8  0.0   0  36.7   58.6 356  356    0    0  292  449  157
 5 1993  56.1 12.9 12.0  0.9   6  40.2   98.9 351  335  562  227  282  613  331
 6 1994  61.8  5.7  4.8  0.9  15  21.1  120.0 429  400  584  184  335  600  265
 7 1995  67.2  5.4  3.9  1.5  27  21.9  141.9 427  389  526  137  323  545  222
 8 1996  72.6  5.4  4.2  1.2  22  23.7  165.6 429  397  537  140  308  567  259
 9 1997  77.4  4.8  3.9  0.9  18  22.6  188.2 428  400  551  151  308  599  291
10 1998  81.6  4.2  3.3  0.9  21  21.0  209.2 397  364  518  154  285  533  248
11 1999  85.8  4.2  2.7  1.5  35  22.1  231.3 450  401  539  138  314  566  252
12 2000  90.3  4.5  2.4  2.1  46  24.9  256.2 455  365  557  192  292  620  328
13 2001  95.4  5.1  3.3  1.8  35  29.8  285.9 459  396  576  180  306  617  311
14 2002  99.3  3.9  1.8  2.1  53  23.9  309.8 472  369  560  191  317  638  321
15 2003 107.1  7.8  3.9  3.9  49  50.6  360.4 495  426  564  138  367  620  253
16 2004 112.5  5.4  3.6  1.8  33  37.3  397.6 483  427  594  167  346  637  291
17 2005 116.4  3.9  1.5  2.4  61  28.0  425.7 506  403  571  168  364  641  277
18 2006 119.7  3.3  1.2  2.1  63  24.5  450.1 517  394  588  194  338  655  317
19 2007 123.3  3.6  1.2  2.4  66  27.5  477.6 522  406  580  174  351  626  275
20 2008 127.2  3.9  1.8  2.1  53  30.7  508.3 479  392  554  162  333  606  273
21 2009 130.5  3.3  1.2  2.1  63  26.7  535.0 515  414  572  158  390  641  251
22 2010 134.1  3.6  1.2  2.4  66  29.9  564.9 518  415  569  154  342  645  303
23 2011 138.9  4.8  1.5  3.3  68  41.2  606.1 518  398  573  175  344  622  278
24 2012 143.1  4.2  1.5  2.7  64  37.2  643.3 511  407  568  161  350  666  316
25 2013 146.1  3.0  1.5  1.5  50  27.3  670.6 499  408  589  181  349  697  348
26 2014 149.1  3.0  0.9  2.1  70  27.8  698.4 536  402  594  192  341  668  327
27 2015 153.0  3.9  1.8  2.1  53  37.0  735.4 505  422  576  154  362  660  298
28 2016 156.6  3.6  1.2  2.4  66  35.0  770.4 510  408  561  153  344  618  274

Core Length:  157.2 mm
Core Density: 457 kg/m3
Cross-sectional Density:  468 kg/m3
Early/Latewood Threshold: 500 kg/m3
Attenuation Constant: 3.19

ÄÄÄÄÄÄÄÄÄÄÄÄÄÄÄÄÄÄÄÄÄÄÄÄÄÄÄÄÄÄÄÄÄÄÄÄÄÄÄÄÄÄÄÄÄÄÄÄÄÄÄÄÄÄÄÄÄÄÄÄÄÄÄÄÄÄÄÄÄÄÄÄÄÄÄÄÄÄÄ
Core : 44
ÄÄÄÄÄÄÄÂÄÄÄÄÄÄÄÄÄÄÄÄÄÄÄÄÄÄÄÄÄÄÄÄÄÂÄÄÄÄÄÄÄÄÄÄÂÄÄÄÄÄÄÄÄÄÄÄÄÄÄÄÄÄÄÄÄÄÄÄÄÄÄÄÄÄÄÄÄÄÄ
       ³Widths (mm)              ³ Areas    ³ Densities (kg/m3)
       ³                         ³ (cmý)    ³
Ring   ³Outer Ring Erly Late   % ³Incr Total³Ring E/Wd L/Wd Unif  Min  Max  Rng
 # Year³ Rad.      Wood Wood  LW ³          ³mean mean mean
ÄÄÄÄÄÄÄÁÄÄÄÄÄÄÄÄÄÄÄÄÄÄÄÄÄÄÄÄÄÄÄÄÄÁÄÄÄÄÄÄÄÄÄÄÁÄÄÄÄÄÄÄÄÄÄÄÄÄÄÄÄÄÄÄÄÄÄÄÄÄÄÄÄÄÄÄÄÄÄ

 2 1990  10.9 10.9  9.9  0.0   0   3.7    3.7 319  319    0    0  257  461  204
 3 1991  28.9 18.0 18.0  0.0   0  22.5   26.2 313  313    0    0  243  456  213
 4 1992  45.4 16.5 16.5  0.0   0  38.5   64.8 342  342    0    0  277  482  205
 5 1993  61.0 15.6 13.8  1.8  11  52.1  116.9 378  358  536  178  260  556  296
 6 1994  73.0 12.0  7.8  4.2  35  50.5  167.4 447  385  563  178  318  630  312
 7 1995  80.8  7.8  6.3  1.5  19  37.7  205.1 440  413  551  138  307  609  302
 8 1996  88.0  7.2  4.5  2.7  37  38.2  243.3 426  355  546  191  285  603  318
 9 1997  94.6  6.6  5.4  1.2  18  37.9  281.1 441  423  524  101  298  562  264
10 1998  99.7  5.1  2.4  2.7  52  31.1  312.3 484  389  569  180  335  620  285
11 1999 105.7  6.0  3.0  3.0  50  38.7  351.0 523  410  637  227  334  735  401
12 2000 109.3  3.6  2.1  1.5  41  24.3  375.3 456  404  530  126  332  568  236
13 2001 114.4  5.1  2.4  2.7  52  35.8  411.2 547  422  659  237  370  757  387
14 2002 119.5  5.1  2.1  3.0  58  37.5  448.6 570  422  675  253  378  751  373
15 2003 125.8  6.3  3.6  2.7  42  48.5  497.2 531  445  647  202  378  735  357
16 2004 130.6  4.8  2.4  2.4  49  38.7  535.8 506  419  594  175  350  643  293
17 2005 135.1  4.5  2.1  2.4  53  37.6  573.4 525  403  631  228  349  730  381
18 2006 138.7  3.6  0.9  2.7  74  31.0  604.4 548  426  589  163  383  701  318
19 2007 143.5  4.8  1.8  3.0  62  42.6  646.9 544  407  627  220  362  719  357
20 2008 147.1  3.6  1.5  2.1  58  32.9  679.8 561  430  654  224  388  766  378
21 2009 151.3  4.2  1.5  2.7  64  39.4  719.2 545  405  623  218  363  734  371
22 2010 154.6  3.3  0.9  2.4  72  31.7  750.9 564  405  624  219  385  771  386
23 2011 157.6  3.0  1.2  1.8  60  29.4  780.3 545  427  624  197  366  678  312
24 2012 160.3  2.7  1.2  1.5  55  27.0  807.3 561  438  659  221  393  735  342
25 2013 162.7  2.4  1.2  1.2  49  24.4  831.6 533  421  646  225  376  737  361
26 2014 164.8  2.1  0.6  1.5  71  21.6  853.2 585  446  641  195  432  715  283
27 2015 167.8  3.0  1.2  1.8  60  31.3  884.6 539  407  626  219  368  672  304
28 2016 170.8  3.0  0.9  2.1  70  31.9  916.5 554  412  615  203  392  681  289

Core Length:  170.1 mm
Core Density: 493 kg/m3
Cross-sectional Density:  496 kg/m3
Early/Latewood Threshold: 500 kg/m3
Attenuation Constant: 3.19

ÄÄÄÄÄÄÄÄÄÄÄÄÄÄÄÄÄÄÄÄÄÄÄÄÄÄÄÄÄÄÄÄÄÄÄÄÄÄÄÄÄÄÄÄÄÄÄÄÄÄÄÄÄÄÄÄÄÄÄÄÄÄÄÄÄÄÄÄÄÄÄÄÄÄÄÄÄÄÄ
Core : 46
ÄÄÄÄÄÄÄÂÄÄÄÄÄÄÄÄÄÄÄÄÄÄÄÄÄÄÄÄÄÄÄÄÄÂÄÄÄÄÄÄÄÄÄÄÂÄÄÄÄÄÄÄÄÄÄÄÄÄÄÄÄÄÄÄÄÄÄÄÄÄÄÄÄÄÄÄÄÄÄ
       ³Widths (mm)              ³ Areas    ³ Densities (kg/m3)
       ³                         ³ (cmý)    ³
Ring   ³Outer Ring Erly Late   % ³Incr Total³Ring E/Wd L/Wd Unif  Min  Max  Rng
 # Year³ Rad.      Wood Wood  LW ³          ³mean mean mean
ÄÄÄÄÄÄÄÁÄÄÄÄÄÄÄÄÄÄÄÄÄÄÄÄÄÄÄÄÄÄÄÄÄÁÄÄÄÄÄÄÄÄÄÄÁÄÄÄÄÄÄÄÄÄÄÄÄÄÄÄÄÄÄÄÄÄÄÄÄÄÄÄÄÄÄÄÄÄÄ

 2 1990  14.8 14.8  6.9  0.9   6   6.9    6.9 431  419  519  100  376  533  157
 3 1991  30.4 15.6 14.4  1.2   7  22.2   29.0 384  372  528  156  315  542  227
 4 1992  43.0 12.6  9.9  2.7  21  29.1   58.1 415  382  534  152  310  567  257
 5 1993  58.0 15.0 12.0  3.0  19  47.6  105.7 424  394  543  149  332  580  248
 6 1994  68.8 10.8  8.7  2.1  19  43.0  148.7 432  400  566  166  333  620  287
 7 1995  79.9 11.1  9.3  1.8  16  51.9  200.6 418  394  546  152  319  607  288
 8 1996  90.7 10.8  6.9  3.9  36  57.9  258.4 453  396  554  158  331  648  317
 9 1997 100.9 10.2  6.9  3.3  32  61.4  319.8 466  413  578  165  347  660  313
10 1998 108.4  7.5  4.8  2.7  36  49.3  369.2 440  370  564  194  338  599  261
11 1999 115.3  6.9  4.5  2.4  34  48.5  417.6 461  412  552  140  341  611  270
12 2000 120.7  5.4  3.6  1.8  33  40.0  457.7 441  377  571  194  295  656  361
13 2001 125.2  4.5  2.7  1.8  40  34.8  492.4 499  423  612  189  357  671  314
14 2002 130.0  4.8  2.7  2.1  43  38.5  530.9 469  386  574  188  328  645  317
15 2003 137.2  7.2  4.5  2.7  37  60.4  591.4 478  411  589  178  379  668  289
16 2004 141.7  4.5  3.0  1.5  33  39.4  630.8 474  411  601  190  340  645  305
17 2005 145.6  3.9  2.4  1.5  38  35.2  666.0 502  423  629  206  378  711  333
18 2006 148.9  3.3  1.5  1.8  54  30.5  696.5 510  388  611  223  353  711  358
19 2007 151.6  2.7  0.9  1.8  66  25.5  722.0 523  380  595  215  358  629  271
20 2008 154.3  2.7  1.2  1.5  55  25.9  748.0 519  385  627  242  361  691  330
21 2009 156.7  2.4  1.2  1.2  49  23.4  771.4 500  395  605  210  359  634  275
22 2010 158.8  2.1  0.9  1.2  57  20.8  792.2 513  404  594  190  377  628  251
23 2011 160.9  2.1  0.9  1.2  57  21.1  813.3 519  396  611  215  347  649  302
24 2012 163.3  2.4  1.2  1.2  50  24.4  837.8 482  389  575  186  355  656  301
25 2013 165.1  1.8  0.9  0.9  49  18.6  856.3 507  386  628  242  359  705  346
26 2014 166.9  1.8  0.9  0.9  49  18.8  875.1 529  411  646  235  380  707  327
27 2015 168.7  1.8  1.2  0.6  33  19.0  894.1 492  431  613  182  372  670  298
28 2016 171.1  2.4  1.2  1.2  50  25.6  919.7 528  425  631  206  392  701  309

Core Length:  164.4 mm
Core Density: 474 kg/m3
Cross-sectional Density:  468 kg/m3
Early/Latewood Threshold: 500 kg/m3
Attenuation Constant: 3.19

ÄÄÄÄÄÄÄÄÄÄÄÄÄÄÄÄÄÄÄÄÄÄÄÄÄÄÄÄÄÄÄÄÄÄÄÄÄÄÄÄÄÄÄÄÄÄÄÄÄÄÄÄÄÄÄÄÄÄÄÄÄÄÄÄÄÄÄÄÄÄÄÄÄÄÄÄÄÄÄ
Core : 54
ÄÄÄÄÄÄÄÂÄÄÄÄÄÄÄÄÄÄÄÄÄÄÄÄÄÄÄÄÄÄÄÄÄÂÄÄÄÄÄÄÄÄÄÄÂÄÄÄÄÄÄÄÄÄÄÄÄÄÄÄÄÄÄÄÄÄÄÄÄÄÄÄÄÄÄÄÄÄÄ
       ³Widths (mm)              ³ Areas    ³ Densities (kg/m3)
       ³                         ³ (cmý)    ³
Ring   ³Outer Ring Erly Late   % ³Incr Total³Ring E/Wd L/Wd Unif  Min  Max  Rng
 # Year³ Rad.      Wood Wood  LW ³          ³mean mean mean
ÄÄÄÄÄÄÄÁÄÄÄÄÄÄÄÄÄÄÄÄÄÄÄÄÄÄÄÄÄÄÄÄÄÁÄÄÄÄÄÄÄÄÄÄÁÄÄÄÄÄÄÄÄÄÄÄÄÄÄÄÄÄÄÄÄÄÄÄÄÄÄÄÄÄÄÄÄÄÄ

 2 1990  25.7 25.7 17.7  0.0   0  20.7   20.7 317  317    0    0  273  448  175
 3 1991  43.7 18.0 17.7  0.3   1  39.2   60.0 340  337  505  168  253  505  252
 4 1992  57.8 14.1 12.9  1.2   8  45.0  105.0 346  331  510  179  279  520  241
 5 1993  68.6 10.8  8.7  2.1  19  42.9  147.8 380  333  576  243  292  643  351
 6 1994  77.0  8.4  6.9  1.5  17  38.4  186.3 420  378  612  234  313  676  363
 7 1995  86.0  9.0  7.5  1.5  16  46.1  232.4 412  376  592  216  292  679  387
 8 1996  95.9  9.9  7.8  2.1  21  56.6  288.9 407  355  601  246  285  709  424
 9 1997 104.6  8.7  6.0  2.7  31  54.8  343.7 467  385  649  264  337  687  350
10 1998 112.1  7.5  5.1  2.4  32  51.1  394.8 443  356  628  272  275  683  408
11 1999 121.1  9.0  5.1  3.9  43  65.9  460.7 500  408  620  212  350  709  359
12 2000 127.4  6.3  3.9  2.4  38  49.2  509.9 476  386  621  235  326  729  403
13 2001 134.0  6.6  3.0  3.6  54  54.2  564.1 514  403  606  203  348  703  355
14 2002 139.4  5.4  2.7  2.7  49  46.4  610.5 514  410  618  208  377  694  317
15 2003 145.1  5.7  3.9  1.8  31  50.9  661.4 475  420  593  173  344  697  353
16 2004 148.1  3.0  2.1  0.9  30  27.6  689.1 473  397  651  254  367  680  313
17 2005 151.1  3.0  1.5  1.5  50  28.2  717.3 508  420  596  176  364  650  286
18 2006 154.1  3.0  1.5  1.5  50  28.8  746.0 525  419  630  211  364  687  323
19 2007 158.0  3.9  2.1  1.8  46  38.2  784.3 509  424  607  183  359  725  366
20 2008 161.9  3.9  1.8  2.1  53  39.2  823.5 499  404  581  177  347  728  381
21 2009 166.1  4.2  2.1  2.1  50  43.3  866.7 532  422  643  221  370  710  340
22 2010 168.8  2.7  1.2  1.5  55  28.4  895.1 529  420  616  196  384  730  346
23 2011 171.5  2.7  1.2  1.5  55  28.9  924.0 541  446  617  171  405  701  296
24 2012 175.1  3.6  1.5  2.1  58  39.2  963.2 517  414  590  176  386  742  356
25 2013 176.9  1.8  0.6  1.2  66  19.9  983.1 539  429  594  165  408  668  260
26 2014 177.8  0.9  0.6  0.3  33  10.0  993.1 524  430  712  282  401  712  311
27 2015 179.6  1.8  0.9  0.9  49  20.2 1013.4 529  423  635  212  397  673  276
28 2016 181.1  1.5  0.6  0.9  60  17.0 1030.4 566  404  674  270  327  698  371

Core Length:  173.1 mm
Core Density: 474 kg/m3
Cross-sectional Density:  467 kg/m3
Early/Latewood Threshold: 500 kg/m3
Attenuation Constant: 3.19

ÄÄÄÄÄÄÄÄÄÄÄÄÄÄÄÄÄÄÄÄÄÄÄÄÄÄÄÄÄÄÄÄÄÄÄÄÄÄÄÄÄÄÄÄÄÄÄÄÄÄÄÄÄÄÄÄÄÄÄÄÄÄÄÄÄÄÄÄÄÄÄÄÄÄÄÄÄÄÄ
Core : 56
ÄÄÄÄÄÄÄÂÄÄÄÄÄÄÄÄÄÄÄÄÄÄÄÄÄÄÄÄÄÄÄÄÄÂÄÄÄÄÄÄÄÄÄÄÂÄÄÄÄÄÄÄÄÄÄÄÄÄÄÄÄÄÄÄÄÄÄÄÄÄÄÄÄÄÄÄÄÄÄ
       ³Widths (mm)              ³ Areas    ³ Densities (kg/m3)
       ³                         ³ (cmý)    ³
Ring   ³Outer Ring Erly Late   % ³Incr Total³Ring E/Wd L/Wd Unif  Min  Max  Rng
 # Year³ Rad.      Wood Wood  LW ³          ³mean mean mean
ÄÄÄÄÄÄÄÁÄÄÄÄÄÄÄÄÄÄÄÄÄÄÄÄÄÄÄÄÄÄÄÄÄÁÄÄÄÄÄÄÄÄÄÄÁÄÄÄÄÄÄÄÄÄÄÄÄÄÄÄÄÄÄÄÄÄÄÄÄÄÄÄÄÄÄÄÄÄÄ

 2 1990  10.3 10.3  9.3  0.0   0   3.3    3.3 334  334    0    0  288  451  163
 3 1991  27.1 16.8 16.8  0.0   0  19.7   23.1 346  346    0    0  287  477  190
 4 1992  43.0 15.9 15.6  0.3   1  35.0   58.1 364  362  505  143  286  505  219
 5 1993  55.9 12.9 10.5  2.4  18  40.1   98.2 378  341  543  202  280  595  315
 6 1994  65.5  9.6  7.2  2.4  25  36.6  134.8 417  368  565  197  318  618  300
 7 1995  75.1  9.6  7.2  2.4  24  42.4  177.2 427  376  580  204  285  654  369
 8 1996  84.1  9.0  5.7  3.3  36  45.0  222.2 425  343  567  224  275  655  380
 9 1997  93.1  9.0  5.7  3.3  36  50.1  272.3 466  393  592  199  303  672  369
10 1998  99.7  6.6  4.5  2.1  31  40.0  312.3 428  339  617  278  265  657  392
11 1999 107.2  7.5  4.5  3.0  40  48.7  361.0 468  391  584  193  311  662  351
12 2000 111.7  4.5  2.7  1.8  40  30.9  392.0 452  358  593  235  281  659  378
13 2001 116.8  5.1  2.7  2.4  47  36.6  428.6 493  410  587  177  311  663  352
14 2002 121.6  4.8  2.1  2.7  56  35.9  464.5 482  343  590  247  263  639  376
15 2003 127.3  5.7  3.3  2.4  42  44.6  509.1 495  425  591  166  366  657  291
16 2004 131.5  4.2  2.1  2.1  50  34.1  543.3 476  380  571  191  322  618  296
17 2005 133.9  2.4  0.9  1.5  62  20.0  563.3 506  380  582  202  352  655  303
18 2006 135.7  1.8  0.6  1.2  66  15.2  578.5 524  391  591  200  345  639  294
19 2007 137.8  2.1  0.6  1.5  71  18.0  596.6 521  382  577  195  356  648  292
20 2008 140.2  2.4  0.9  1.5  62  21.0  617.5 524  407  594  187  371  649  278
21 2009 142.3  2.1  0.9  1.2  57  18.6  636.2 505  397  587  190  346  620  274
22 2010 143.8  1.5  0.6  0.9  60  13.5  649.6 528  407  609  202  401  627  226
23 2011 145.3  1.5  0.6  0.9  60  13.6  663.3 524  470  561   91  446  577  131
24 2012 147.1  1.8  0.9  0.9  49  16.5  679.8 474  401  547  146  369  561  192
25 2013 148.0  0.9  0.3  0.6  66   8.3  688.1 491  410  532  122  410  559  149
26 2014 148.9  0.9  0.3  0.6  66   8.4  696.5 473  379  520  141  379  535  156
27 2015 149.8  0.9  0.3  0.6  66   8.4  705.0 525  430  572  142  430  587  157
28 2016 150.7  0.9  0.0  0.9  99   8.5  713.5 551    0  551  551  522  582   60

Core Length:  149.7 mm
Core Density: 466 kg/m3
Cross-sectional Density:  457 kg/m3
Early/Latewood Threshold: 500 kg/m3
Attenuation Constant: 3.19

ÄÄÄÄÄÄÄÄÄÄÄÄÄÄÄÄÄÄÄÄÄÄÄÄÄÄÄÄÄÄÄÄÄÄÄÄÄÄÄÄÄÄÄÄÄÄÄÄÄÄÄÄÄÄÄÄÄÄÄÄÄÄÄÄÄÄÄÄÄÄÄÄÄÄÄÄÄÄÄ
Core : 61
ÄÄÄÄÄÄÄÂÄÄÄÄÄÄÄÄÄÄÄÄÄÄÄÄÄÄÄÄÄÄÄÄÄÂÄÄÄÄÄÄÄÄÄÄÂÄÄÄÄÄÄÄÄÄÄÄÄÄÄÄÄÄÄÄÄÄÄÄÄÄÄÄÄÄÄÄÄÄÄ
       ³Widths (mm)              ³ Areas    ³ Densities (kg/m3)
       ³                         ³ (cmý)    ³
Ring   ³Outer Ring Erly Late   % ³Incr Total³Ring E/Wd L/Wd Unif  Min  Max  Rng
 # Year³ Rad.      Wood Wood  LW ³          ³mean mean mean
ÄÄÄÄÄÄÄÁÄÄÄÄÄÄÄÄÄÄÄÄÄÄÄÄÄÄÄÄÄÄÄÄÄÁÄÄÄÄÄÄÄÄÄÄÁÄÄÄÄÄÄÄÄÄÄÄÄÄÄÄÄÄÄÄÄÄÄÄÄÄÄÄÄÄÄÄÄÄÄ

 4 1992  22.8 22.8 14.1  2.7  11  16.3   16.3 422  401  527  126  339  560  221
 5 1993  42.9 20.1 14.1  6.0  29  41.5   57.8 443  396  554  158  343  615  272
 6 1994  54.0 11.1  7.8  3.3  29  33.8   91.6 473  430  575  145  371  640  269
 7 1995  62.7  8.7  7.5  1.2  13  31.9  123.5 421  400  556  156  343  591  248
 8 1996  69.9  7.2  5.1  2.1  29  30.0  153.5 439  386  569  183  308  621  313
 9 1997  77.4  7.5  4.8  2.7  36  34.7  188.2 480  411  602  191  356  675  319
10 1998  84.3  6.9  4.8  2.1  30  35.1  223.3 465  397  620  223  326  685  359
11 1999  90.6  6.3  3.9  2.4  38  34.6  257.9 480  413  589  176  362  674  312
12 2000  93.9  3.3  2.4  0.9  27  19.1  277.0 468  422  589  167  365  639  274
13 2001  98.7  4.8  2.4  2.4  49  29.0  306.0 517  415  619  204  350  692  342
14 2002 102.3  3.6  2.4  1.2  33  22.7  328.8 495  427  631  204  351  710  359
15 2003 107.1  4.8  3.0  1.8  37  31.6  360.4 505  436  619  183  397  704  307
16 2004 110.4  3.3  2.1  1.2  36  22.5  382.9 485  402  629  227  344  696  352
17 2005 113.7  3.3  1.8  1.5  45  23.2  406.1 519  428  628  200  391  709  318
18 2006 117.3  3.6  1.5  2.1  58  26.1  432.3 529  419  608  189  374  679  305
19 2007 120.6  3.3  1.5  1.8  54  24.7  456.9 508  408  591  183  381  691  310
20 2008 123.0  2.4  1.2  1.2  49  18.4  475.3 544  426  662  236  386  729  343
21 2009 125.1  2.1  0.9  1.2  57  16.4  491.7 560  453  641  188  435  703  268
22 2010 126.9  1.8  0.9  0.9  50  14.3  505.9 532  427  636  209  391  704  313
23 2011 128.7  1.8  0.9  0.9  49  14.5  520.4 563  464  661  197  456  686  230
24 2012 130.5  1.8  0.6  1.2  66  14.7  535.0 571  444  635  191  436  706  270
25 2013 132.0  1.5  0.6  0.9  60  12.4  547.4 509  429  562  133  397  602  205
26 2014 133.2  1.2  0.3  0.9  74  10.0  557.4 559  462  592  130  462  642  180
27 2015 134.7  1.5  0.6  0.9  60  12.6  570.0 550  452  615  163  443  709  266
28 2016 135.3  0.6  0.0  0.6 100   5.1  575.1 548    0  548  548  548  549    1

Core Length:  129.3 mm
Core Density: 503 kg/m3
Cross-sectional Density:  491 kg/m3
Early/Latewood Threshold: 500 kg/m3
Attenuation Constant: 3.19

ÄÄÄÄÄÄÄÄÄÄÄÄÄÄÄÄÄÄÄÄÄÄÄÄÄÄÄÄÄÄÄÄÄÄÄÄÄÄÄÄÄÄÄÄÄÄÄÄÄÄÄÄÄÄÄÄÄÄÄÄÄÄÄÄÄÄÄÄÄÄÄÄÄÄÄÄÄÄÄ
Core : 76
ÄÄÄÄÄÄÄÂÄÄÄÄÄÄÄÄÄÄÄÄÄÄÄÄÄÄÄÄÄÄÄÄÄÂÄÄÄÄÄÄÄÄÄÄÂÄÄÄÄÄÄÄÄÄÄÄÄÄÄÄÄÄÄÄÄÄÄÄÄÄÄÄÄÄÄÄÄÄÄ
       ³Widths (mm)              ³ Areas    ³ Densities (kg/m3)
       ³                         ³ (cmý)    ³
Ring   ³Outer Ring Erly Late   % ³Incr Total³Ring E/Wd L/Wd Unif  Min  Max  Rng
 # Year³ Rad.      Wood Wood  LW ³          ³mean mean mean
ÄÄÄÄÄÄÄÁÄÄÄÄÄÄÄÄÄÄÄÄÄÄÄÄÄÄÄÄÄÄÄÄÄÁÄÄÄÄÄÄÄÄÄÄÁÄÄÄÄÄÄÄÄÄÄÄÄÄÄÄÄÄÄÄÄÄÄÄÄÄÄÄÄÄÄÄÄÄÄ

 2 1990  17.9 17.9 12.9  0.0   0  10.1   10.1 353  353    0    0  304  473  169
 3 1991  36.5 18.6 18.6  0.0   0  31.8   41.9 367  367    0    0  300  482  182
 4 1992  54.2 17.7 17.7  0.0   0  50.4   92.3 362  362    0    0  299  451  152
 5 1993  73.1 18.9 16.8  2.1  11  75.6  167.9 376  356  541  185  277  586  309
 6 1994  83.3 10.2  6.6  3.6  35  50.1  218.0 454  395  562  167  340  606  266
 7 1995  92.0  8.7  8.4  0.3   3  47.9  265.9 425  422  509   87  294  509  215
 8 1996  99.8  7.8  7.5  0.3   3  47.0  312.9 387  383  503  120  284  503  219
 9 1997 108.8  9.0  8.7  0.3   3  59.0  371.9 396  391  549  158  268  549  281
10 1998 117.2  8.4  7.2  1.2  14  59.6  431.5 406  388  516  128  261  525  264
11 1999 126.8  9.6  7.8  1.8  18  73.6  505.1 417  390  535  145  305  562  257
12 2000 130.4  3.6  2.4  1.2  33  29.1  534.2 443  384  561  177  313  598  285
13 2001 135.5  5.1  3.9  1.2  23  42.6  576.8 452  426  537  111  322  592  270
14 2002 139.7  4.2  3.6  0.6  14  36.3  613.1 455  438  555  117  339  599  260
15 2003 144.8  5.1  4.2  0.9  17  45.6  658.7 458  440  541  101  360  566  206
16 2004 148.7  3.9  2.1  1.8  46  36.0  694.7 470  413  535  122  348  569  221
17 2005 151.4  2.7  1.8  0.9  33  25.5  720.1 463  418  553  135  348  611  263
18 2006 154.1  2.7  1.2  1.5  55  25.9  746.0 496  429  549  120  340  574  234
19 2007 156.8  2.7  0.6  2.1  77  26.4  772.4 505  385  540  155  380  576  196
20 2008 159.8  3.0  1.2  1.8  60  29.8  802.2 498  405  560  155  360  611  251
21 2009 162.5  2.7  1.2  1.5  55  27.3  829.6 488  427  537  110  365  555  190
22 2010 165.2  2.7  1.2  1.5  55  27.8  857.4 487  404  553  149  375  606  231
23 2011 168.8  3.6  1.2  2.4  66  37.8  895.1 498  438  527   89  392  570  178
24 2012 173.6  4.8  3.0  1.8  37  51.6  946.8 475  434  544  110  382  603  221
25 2013 176.0  2.4  1.2  1.2  50  26.4  973.1 499  415  583  168  392  649  257
26 2014 177.8  1.8  0.9  0.9  49  20.0  993.1 524  443  606  163  409  626  217
27 2015 180.2  2.4  0.9  1.5  62  27.0 1020.1 528  458  571  113  428  602  174
28 2016 183.2  3.0  1.2  1.8  60  34.2 1054.4 489  407  544  137  383  571  188

Core Length:  178.5 mm
Core Density: 450 kg/m3
Cross-sectional Density:  441 kg/m3
Early/Latewood Threshold: 500 kg/m3
Attenuation Constant: 3.19
