Repository: StevenDovey/Densiometry

# Densiometry

R reimplementation of the **EDITOR** data-processing pipeline for the
FRI Direct-Scanning X-Ray Densitometer (Cown & Clement 1983; system software
upgraded in the 1990s), maintained at BSI (formerly Forest Research Institute),
Rotorua, NZ.

---

## Background

The FRI densitometer uses a Fe-55 radioisotopic source and a scintillation
detector to measure wood density at 0.3 mm spatial resolution along machined
increment cores (2 mm thick, 5 mm increment).  Raw count data are written to
`.SCN` files by the SCANNA acquisition program.

The original **EDITOR** program reads `.SCN` files, lets the operator check and

File: trials completed/FR7_Woodhill_Nov_finished/Densitometry/Densitometer files/WHILL32.DAT
File : C:\DENSITOM\WOODHI~1\WHILL32.DAT
Cores :
2
6
17
24
25
29
43
47
49
51
62
74

ÄÄÄÄÄÄÄÄÄÄÄÄÄÄÄÄÄÄÄÄÄÄÄÄÄÄÄÄÄÄÄÄÄÄÄÄÄÄÄÄÄÄÄÄÄÄÄÄÄÄÄÄÄÄÄÄÄÄÄÄÄÄÄÄÄÄÄÄÄÄÄÄÄÄÄÄÄÄÄ
Core : 2
ÄÄÄÄÄÄÄÂÄÄÄÄÄÄÄÄÄÄÄÄÄÄÄÄÄÄÄÄÄÄÄÄÄÂÄÄÄÄÄÄÄÄÄÄÂÄÄÄÄÄÄÄÄÄÄÄÄÄÄÄÄÄÄÄÄÄÄÄÄÄÄÄÄÄÄÄÄÄÄ
       ³Widths (mm)              ³ Areas    ³ Densities (kg/m3)
       ³                         ³ (cmý)    ³
Ring   ³Outer Ring Erly Late   % ³Incr Total³Ring E/Wd L/Wd Unif  Min  Max  Rng
 # Year³ Rad.      Wood Wood  LW ³          ³mean mean mean
ÄÄÄÄÄÄÄÁÄÄÄÄÄÄÄÄÄÄÄÄÄÄÄÄÄÄÄÄÄÄÄÄÄÁÄÄÄÄÄÄÄÄÄÄÁÄÄÄÄÄÄÄÄÄÄÄÄÄÄÄÄÄÄÄÄÄÄÄÄÄÄÄÄÄÄÄÄÄÄ

 2 1990  10.3 10.3  9.3  0.0   0   3.3    3.3 329  329    0    0  275  461  186
 3 1991  28.0 17.7 17.4  0.3   1  21.3   24.6 383  381  503  122  296  503  207
 4 1992  45.4 17.4 17.1  0.3   1  40.1   64.8 366  363  503  140  302  503  201
 5 1993  64.3 18.9 15.3  3.6  19  65.1  129.9 379  341  544  203  282  561  279
 6 1994  78.1 13.8 10.5  3.3  23  61.7  191.6 436  390  585  195  325  665  340
 7 1995  89.8 11.7  9.0  2.7  23  61.7  253.3 436  399  559  160  315  636  321
 8 1996  98.8  9.0  6.6  2.4  26  53.3  306.7 438  378  603  225  310  653  343
 9 1997 105.1  6.3  3.9  2.4  38  40.4  347.0 472  397  593  196  316  710  394
10 1998 110.5  5.4  3.9  1.5  27  36.6  383.6 433  368  603  235  279  665  386
11 1999 115.6  5.1  2.1  3.0  58  36.2  419.8 522  429  588  159  383  668  285
12 2000 119.2  3.6  1.8  1.8  50  26.6  446.4 492  383  600  217  336  655  319
13 2001 121.6  2.4  0.9  1.5  62  18.2  464.5 523  411  590  179  395  690  295
14 2002 123.7  2.1  0.9  1.2  57  16.2  480.7 510  387  603  216  337  735  398
15 2003 125.8  2.1  0.3  1.8  85  16.5  497.2 595  482  614  132  482  694  212
16 2004 126.7  0.9  0.3  0.6  66   7.1  504.3 553  460  599  139  460  600  140
17 2005 127.6  0.9  0.3  0.6  66   7.2  511.5 599  462  668  206  462  697  235
18 2006 128.5  0.9  0.3  0.6  66   7.2  518.7 591  437  668  231  437  674  237
19 2007 129.7  1.2  0.3  0.9  74   9.7  528.5 565  395  622  227  395  686  291
20 2008 131.2  1.5  0.6  0.9  60  12.3  540.8 585  481  654  173  477  665  188
21 2009 133.3  2.1  0.6  1.5  71  17.4  558.2 585  428  648  220  427  725  298
22 2010 135.4  2.1  0.6  1.5  71  17.7  576.0 609  457  670  213  447  746  299
23 2011 137.8  2.4  0.9  1.5  62  20.6  596.6 579  451  656  205  426  720  294
24 2012 139.6  1.8  0.3  1.5  83  15.7  612.2 607  491  630  139  491  671  180
25 2013 140.5  0.9  0.0  0.9 100   7.9  620.2 627    0  627  627  541  722  181
26 2014 142.0  1.5  0.0  1.5 100  13.3  633.5 639    0  639  639  552  749  197
27 2015 143.5  1.5  0.3  1.2  80  13.5  646.9 611  476  645  169  476  733  257
28 2016 144.7  1.2  0.0  1.2  99  10.9  657.8 636    0  636  636  513  762  249

Core Length:  143.7 mm
Core Density: 522 kg/m3
Cross-sectional Density:  481 kg/m3
Early/Latewood Threshold: 500 kg/m3
Attenuation Constant: 3.19

ÄÄÄÄÄÄÄÄÄÄÄÄÄÄÄÄÄÄÄÄÄÄÄÄÄÄÄÄÄÄÄÄÄÄÄÄÄÄÄÄÄÄÄÄÄÄÄÄÄÄÄÄÄÄÄÄÄÄÄÄÄÄÄÄÄÄÄÄÄÄÄÄÄÄÄÄÄÄÄ
Core : 6
ÄÄÄÄÄÄÄÂÄÄÄÄÄÄÄÄÄÄÄÄÄÄÄÄÄÄÄÄÄÄÄÄÄÂÄÄÄÄÄÄÄÄÄÄÂÄÄÄÄÄÄÄÄÄÄÄÄÄÄÄÄÄÄÄÄÄÄÄÄÄÄÄÄÄÄÄÄÄÄ
       ³Widths (mm)              ³ Areas    ³ Densities (kg/m3)
       ³                         ³ (cmý)    ³
Ring   ³Outer Ring Erly Late   % ³Incr Total³Ring E/Wd L/Wd Unif  Min  Max  Rng
 # Year³ Rad.      Wood Wood  LW ³          ³mean mean mean
ÄÄÄÄÄÄÄÁÄÄÄÄÄÄÄÄÄÄÄÄÄÄÄÄÄÄÄÄÄÄÄÄÄÁÄÄÄÄÄÄÄÄÄÄÁÄÄÄÄÄÄÄÄÄÄÄÄÄÄÄÄÄÄÄÄÄÄÄÄÄÄÄÄÄÄÄÄÄÄ

 1 1989   6.1  6.1  5.1  0.0   0   1.2    1.2 364  364    0    0  342  399   57
 2 1990  21.1 15.0 15.0  0.0   0  12.8   14.0 356  356    0    0  305  498  193
 3 1991  42.7 21.6 21.6  0.0   0  43.3   57.3 374  374    0    0  303  457  154
 4 1992  66.7 24.0 21.3  2.7  11  82.5  139.8 424  413  509   96  334  517  183
 5 1993  83.2 16.5 14.4  2.1  12  77.7  217.5 429  412  543  131  361  585  224
 6 1994  96.7 13.5  7.8  5.7  42  76.3  293.8 502  441  586  145  387  648  261
 7 1995 107.5 10.8  6.9  3.9  36  69.3  363.1 471  415  568  153  359  665  306
 8 1996 116.5  9.0  5.4  3.6  40  63.3  426.4 483  407  597  190  356  676  320
 9 1997 124.6  8.1  4.5  3.6  44  61.4  487.7 503  434  590  156  376  687  311
10 1998 130.3  5.7  2.7  3.0  52  45.6  533.4 486  388  574  186  322  655  333
11 1999 134.8  4.5  1.8  2.7  60  37.5  570.9 528  432  592  160  363  657  294
12 2000 138.4  3.6  1.2  2.4  66  30.9  601.8 540  396  611  215  370  722  352
13 2001 142.9  4.5  1.2  3.3  73  39.8  641.5 546  419  593  174  374  638  264
14 2002 145.9  3.0  1.2  1.8  60  27.2  668.7 533  427  604  177  377  671  294
15 2003 150.4  4.5  1.8  2.7  60  41.9  710.6 546  453  608  155  394  694  300
16 2004 153.4  3.0  1.2  1.8  60  28.6  739.3 551  458  613  155  420  657  237
17 2005 155.2  1.8  0.6  1.2  66  17.5  756.7 571  454  629  175  442  671  229
18 2006 156.7  1.5  0.3  1.2  80  14.7  771.4 585  492  608  116  492  675  183
19 2007 159.4  2.7  0.9  1.8  66  26.8  798.2 561  467  608  141  439  659  220
20 2008 160.3  0.9  0.3  0.6  66   9.0  807.3 597  488  651  163  488  709  221
21 2009 162.1  1.8  0.3  1.5  83  18.2  825.5 588  488  609  121  488  694  206
22 2010 163.3  1.2  0.0  1.2 100  12.3  837.8 604    0  604  604  517  664  147
23 2011 164.5  1.2  0.3  0.9  75  12.4  850.1 610  431  670  239  431  705  274
24 2012 166.6  2.1  0.6  1.5  71  21.8  872.0 586  464  635  171  462  674  212
25 2013 169.0  2.4  0.6  1.8  75  25.3  897.3 597  482  636  154  475  701  226
26 2014 170.8  1.8  0.3  1.5  83  19.2  916.5 626  435  664  229  435  722  287
27 2015 172.9  2.1  0.6  1.5  71  22.7  939.2 607  473  661  188  465  712  247
28 2016 175.9  3.0  0.6  2.4  80  32.9  972.0 577  422  616  194  379  677  298

Core Length:  174.9 mm
Core Density: 526 kg/m3
Cross-sectional Density:  506 kg/m3
Early/Latewood Threshold: 500 kg/m3
Attenuation Constant: 3.19

ÄÄÄÄÄÄÄÄÄÄÄÄÄÄÄÄÄÄÄÄÄÄÄÄÄÄÄÄÄÄÄÄÄÄÄÄÄÄÄÄÄÄÄÄÄÄÄÄÄÄÄÄÄÄÄÄÄÄÄÄÄÄÄÄÄÄÄÄÄÄÄÄÄÄÄÄÄÄÄ
Core : 17
ÄÄÄÄÄÄÄÂÄÄÄÄÄÄÄÄÄÄÄÄÄÄÄÄÄÄÄÄÄÄÄÄÄÂÄÄÄÄÄÄÄÄÄÄÂÄÄÄÄÄÄÄÄÄÄÄÄÄÄÄÄÄÄÄÄÄÄÄÄÄÄÄÄÄÄÄÄÄÄ
       ³Widths (mm)              ³ Areas    ³ Densities (kg/m3)
       ³                         ³ (cmý)    ³
Ring   ³Outer Ring Erly Late   % ³Incr Total³Ring E/Wd L/Wd Unif  Min  Max  Rng
 # Year³ Rad.      Wood Wood  LW ³          ³mean mean mean
ÄÄÄÄÄÄÄÁÄÄÄÄÄÄÄÄÄÄÄÄÄÄÄÄÄÄÄÄÄÄÄÄÄÁÄÄÄÄÄÄÄÄÄÄÁÄÄÄÄÄÄÄÄÄÄÄÄÄÄÄÄÄÄÄÄÄÄÄÄÄÄÄÄÄÄÄÄÄÄ

 2 1990  13.6 13.6 12.6  0.0   0   5.8    5.8 325  325    0    0  298  416  118
 3 1991  35.2 21.6 21.6  0.0   0  33.1   38.9 320  320    0    0  257  412  155
 4 1992  52.0 16.8 16.8  0.0   0  46.0   84.9 355  355    0    0  270  492  222
 5 1993  71.2 19.2 18.0  1.2   6  74.3  159.3 344  332  529  197  263  541  278
 6 1994  84.4 13.2 11.1  2.1  15  64.5  223.8 392  353  595  242  262  626  364
 7 1995  95.8 11.4  9.6  1.8  15  64.5  288.3 395  366  550  184  272  612  340
 8 1996 106.9 11.1  8.1  3.0  27  70.7  359.0 405  355  539  184  274  593  319
 9 1997 117.7 10.8  7.2  3.6  33  76.2  435.2 438  368  577  209  287  640  353
10 1998 126.7  9.0  6.9  2.1  23  69.1  504.3 397  340  586  246  272  653  381
11 1999 135.4  8.7  6.0  2.7  31  71.6  576.0 460  397  598  201  326  675  349
12 2000 143.5  8.1  4.5  3.6  44  71.0  646.9 481  372  619  247  303  762  459
13 2001 151.3  7.8  4.5  3.3  42  72.2  719.2 483  410  583  173  337  680  343
14 2002 157.3  6.0  3.3  2.7  45  58.2  777.3 473  364  605  241  327  708  381
15 2003 168.1 10.8  7.2  3.6  33 110.4  887.7 468  403  599  196  348  715  367
16 2004 174.4  6.3  4.2  2.1  33  67.8  955.5 471  381  650  269  321  729  408
17 2005 180.1  5.7  3.3  2.4  42  63.5 1019.0 506  416  629  213  373  733  360
18 2006 185.8  5.7  3.0  2.7  47  65.5 1084.5 494  386  614  228  329  729  400
19 2007 191.5  5.7  3.3  2.4  42  67.6 1152.1 496  408  617  209  336  724  388
20 2008 198.7  7.2  3.6  3.6  49  88.3 1240.4 501  391  611  220  339  717  378
21 2009 205.0  6.3  2.7  3.6  57  79.9 1320.3 523  435  590  155  380  676  296
22 2010 210.4  5.4  3.0  2.4  44  70.5 1390.7 501  406  619  213  337  744  407
23 2011 214.0  3.6  1.5  2.1  58  48.0 1438.7 518  400  602  202  355  689  334
24 2012 218.5  4.5  3.3  1.2  26  61.1 1499.9 455  391  629  238  315  679  364
25 2013 221.2  2.7  1.8  0.9  33  37.3 1537.2 471  396  621  225  342  704  362
26 2014 223.0  1.8  0.9  0.9  49  25.1 1562.3 510  377  644  267  358  671  313
27 2015 225.7  2.7  1.5  1.2  44  38.1 1600.3 512  401  650  249  367  721  354
28 2016 228.7  3.0  2.1  0.9  30  42.8 1643.2 464  413  583  170  384  672  288

Core Length:  228.0 mm
Core Density: 450 kg/m3
Cross-sectional Density:  456 kg/m3
Early/Latewood Threshold: 500 kg/m3
Attenuation Constant: 3.19

ÄÄÄÄÄÄÄÄÄÄÄÄÄÄÄÄÄÄÄÄÄÄÄÄÄÄÄÄÄÄÄÄÄÄÄÄÄÄÄÄÄÄÄÄÄÄÄÄÄÄÄÄÄÄÄÄÄÄÄÄÄÄÄÄÄÄÄÄÄÄÄÄÄÄÄÄÄÄÄ
Core : 24
ÄÄÄÄÄÄÄÂÄÄÄÄÄÄÄÄÄÄÄÄÄÄÄÄÄÄÄÄÄÄÄÄÄÂÄÄÄÄÄÄÄÄÄÄÂÄÄÄÄÄÄÄÄÄÄÄÄÄÄÄÄÄÄÄÄÄÄÄÄÄÄÄÄÄÄÄÄÄÄ
       ³Widths (mm)              ³ Areas    ³ Densities (kg/m3)
       ³                         ³ (cmý)    ³
Ring   ³Outer Ring Erly Late   % ³Incr Total³Ring E/Wd L/Wd Unif  Min  Max  Rng
 # Year³ Rad.      Wood Wood  LW ³          ³mean mean mean
ÄÄÄÄÄÄÄÁÄÄÄÄÄÄÄÄÄÄÄÄÄÄÄÄÄÄÄÄÄÄÄÄÄÁÄÄÄÄÄÄÄÄÄÄÁÄÄÄÄÄÄÄÄÄÄÄÄÄÄÄÄÄÄÄÄÄÄÄÄÄÄÄÄÄÄÄÄÄÄ

 2 1990  10.2 10.2  7.2  0.0   0   3.3    3.3 360  360    0    0  312  442  130
 3 1991  24.3 14.1 14.1  0.0   0  15.3   18.6 368  368    0    0  313  452  139
 4 1992  41.7 17.4 16.5  0.9   5  36.1   54.6 386  379  518  139  317  546  229
 5 1993  58.5 16.8 14.7  2.1  12  52.9  107.5 387  362  567  205  309  633  324
 6 1994  67.8  9.3  7.2  2.1  22  36.9  144.4 465  420  619  199  364  706  342
 7 1995  77.1  9.3  7.5  1.8  19  42.3  186.7 446  412  585  173  347  668  321
 8 1996  84.6  7.5  5.1  2.4  32  38.1  224.8 462  404  587  183  355  654  299
 9 1997  92.4  7.8  4.2  3.6  46  43.4  268.2 495  424  577  153  329  681  352
10 1998  97.8  5.4  3.9  1.5  27  32.3  300.5 425  375  557  182  307  628  321
11 1999 101.7  3.9  2.4  1.5  38  24.4  324.9 493  419  611  192  367  722  355
12 2000 105.3  3.6  1.8  1.8  50  23.4  348.3 501  393  609  216  353  746  393
13 2001 108.3  3.0  1.2  1.8  60  20.1  368.5 524  414  598  184  387  699  312
14 2002 110.7  2.4  1.2  1.2  49  16.5  385.0 540  421  660  239  380  744  364
15 2003 113.4  2.7  0.9  1.8  66  19.0  404.0 566  446  627  181  381  722  341
16 2004 115.8  2.4  0.9  1.5  62  17.3  421.3 539  414  614  200  381  752  371
17 2005 117.9  2.1  0.9  1.2  57  15.4  436.7 555  432  646  214  394  695  301
18 2006 119.7  1.8  0.6  1.2  66  13.4  450.1 561  433  625  192  419  698  279
19 2007 122.1  2.4  0.9  1.5  62  18.2  468.4 530  431  590  159  421  729  308
20 2008 123.6  1.5  0.3  1.2  80  11.6  479.9 616  448  659  211  448  742  294
21 2009 125.4  1.8  0.3  1.5  83  14.1  494.0 572  411  604  193  411  657  246
22 2010 126.9  1.5  0.3  1.2  80  11.9  505.9 594  407  641  234  407  754  347
23 2011 129.0  2.1  0.6  1.5  71  16.9  522.8 581  455  632  177  436  678  242
24 2012 132.0  3.0  1.2  1.8  60  24.6  547.4 569  456  644  188  439  715  276
25 2013 133.8  1.8  0.6  1.2  66  15.0  562.4 583  426  661  235  404  723  319
26 2014 135.0  1.2  0.3  0.9  75  10.1  572.6 572  445  615  170  445  735  290
27 2015 135.9  0.9  0.0  0.9  99   7.7  580.2 653    0  653  653  555  754  199
28 2016 136.2  0.3  0.0  0.3  99   2.6  582.8 670    0  670  670  670  670    0

Core Length:  133.2 mm
Core Density: 519 kg/m3
Cross-sectional Density:  491 kg/m3
Early/Latewood Threshold: 500 kg/m3
Attenuation Constant: 3.19

ÄÄÄÄÄÄÄÄÄÄÄÄÄÄÄÄÄÄÄÄÄÄÄÄÄÄÄÄÄÄÄÄÄÄÄÄÄÄÄÄÄÄÄÄÄÄÄÄÄÄÄÄÄÄÄÄÄÄÄÄÄÄÄÄÄÄÄÄÄÄÄÄÄÄÄÄÄÄÄ
Core : 25
ÄÄÄÄÄÄÄÂÄÄÄÄÄÄÄÄÄÄÄÄÄÄÄÄÄÄÄÄÄÄÄÄÄÂÄÄÄÄÄÄÄÄÄÄÂÄÄÄÄÄÄÄÄÄÄÄÄÄÄÄÄÄÄÄÄÄÄÄÄÄÄÄÄÄÄÄÄÄÄ
       ³Widths (mm)              ³ Areas    ³ Densities (kg/m3)
       ³                         ³ (cmý)    ³
Ring   ³Outer Ring Erly Late   % ³Incr Total³Ring E/Wd L/Wd Unif  Min  Max  Rng
 # Year³ Rad.      Wood Wood  LW ³          ³mean mean mean
ÄÄÄÄÄÄÄÁÄÄÄÄÄÄÄÄÄÄÄÄÄÄÄÄÄÄÄÄÄÄÄÄÄÁÄÄÄÄÄÄÄÄÄÄÁÄÄÄÄÄÄÄÄÄÄÄÄÄÄÄÄÄÄÄÄÄÄÄÄÄÄÄÄÄÄÄÄÄÄ

 2 1990  18.0 18.0 12.0  0.0   0  10.2   10.2 315  315    0    0  276  402  126
 3 1991  37.8 19.8 19.8  0.0   0  34.7   44.9 320  320    0    0  265  406  141
 4 1992  57.9 20.1 20.1  0.0   0  60.4  105.3 331  331    0    0  266  449  183
 5 1993  75.0 17.1 14.1  3.0  17  71.4  176.7 347  307  536  229  244  570  326
 6 1994  84.3  9.3  8.4  0.9   9  46.5  223.3 383  360  597  237  280  643  363
 7 1995  93.0  8.7  7.8  0.9  10  48.5  271.7 373  349  586  237  273  649  376
 8 1996  99.0  6.0  4.2  1.8  30  36.2  307.9 422  345  602  257  266  669  403
 9 1997 105.3  6.3  4.5  1.8  28  40.4  348.3 453  400  587  187  286  719  433
10 1998 111.3  6.0  5.4  0.6  10  40.8  389.2 387  363  606  243  270  652  382
11 1999 115.8  4.5  3.9  0.6  13  32.1  421.3 406  382  562  180  307  622  315
12 2000 118.2  2.4  1.5  0.9  37  17.6  438.9 473  389  613  224  309  658  349
13 2001 123.0  4.8  2.4  2.4  49  36.4  475.3 498  410  586  176  347  671  324
14 2002 127.2  4.2  2.7  1.5  35  33.0  508.3 466  389  607  218  348  670  322
15 2003 131.4  4.2  2.7  1.5  35  34.1  542.4 485  428  586  158  372  653  281
16 2004 134.7  3.3  2.7  0.6  18  27.6  570.0 428  377  658  281  312  691  379
17 2005 137.7  3.0  1.8  1.2  40  25.7  595.7 498  416  620  204  332  728  396
18 2006 139.8  2.1  0.9  1.2  57  18.3  614.0 495  378  583  205  355  729  374
19 2007 142.8  3.0  2.1  0.9  30  26.6  640.6 465  407  599  192  349  687  338
20 2008 144.9  2.1  1.5  0.6  28  19.0  659.6 462  418  573  155  361  621  260
21 2009 147.0  2.1  0.9  1.2  57  19.3  678.9 505  391  591  200  338  630  292
22 2010 148.5  1.5  0.9  0.6  40  13.9  692.8 476  382  617  235  356  650  294
23 2011 150.0  1.5  0.9  0.6  40  14.1  706.9 476  386  612  226  324  685  361
24 2012 152.4  2.4  1.8  0.6  24  22.8  729.7 469  411  645  234  370  752  382
25 2013 154.8  2.4  1.5  0.9  37  23.2  752.8 479  400  609  209  327  657  330
26 2014 156.0  1.2  0.6  0.6  50  11.7  764.5 524  373  675  302  321  716  395
27 2015 157.8  1.8  1.2  0.6  33  17.7  782.3 427  374  532  158  346  546  200
28 2016 159.0  1.2  0.9  0.3  25  11.9  794.2 431  369  618  249  290  618  328

Core Length:  153.0 mm
Core Density: 436 kg/m3
Cross-sectional Density:  420 kg/m3
Early/Latewood Threshold: 500 kg/m3
Attenuation Constant: 3.19

ÄÄÄÄÄÄÄÄÄÄÄÄÄÄÄÄÄÄÄÄÄÄÄÄÄÄÄÄÄÄÄÄÄÄÄÄÄÄÄÄÄÄÄÄÄÄÄÄÄÄÄÄÄÄÄÄÄÄÄÄÄÄÄÄÄÄÄÄÄÄÄÄÄÄÄÄÄÄÄ
Core : 29
ÄÄÄÄÄÄÄÂÄÄÄÄÄÄÄÄÄÄÄÄÄÄÄÄÄÄÄÄÄÄÄÄÄÂÄÄÄÄÄÄÄÄÄÄÂÄÄÄÄÄÄÄÄÄÄÄÄÄÄÄÄÄÄÄÄÄÄÄÄÄÄÄÄÄÄÄÄÄÄ
       ³Widths (mm)              ³ Areas    ³ Densities (kg/m3)
       ³                         ³ (cmý)    ³
Ring   ³Outer Ring Erly Late   % ³Incr Total³Ring E/Wd L/Wd Unif  Min  Max  Rng
 # Year³ Rad.      Wood Wood  LW ³          ³mean mean mean
ÄÄÄÄÄÄÄÁÄÄÄÄÄÄÄÄÄÄÄÄÄÄÄÄÄÄÄÄÄÄÄÄÄÁÄÄÄÄÄÄÄÄÄÄÁÄÄÄÄÄÄÄÄÄÄÄÄÄÄÄÄÄÄÄÄÄÄÄÄÄÄÄÄÄÄÄÄÄÄ

 1 1989   6.6  6.6  6.6  0.0   0   1.4    1.4 329  329    0    0  276  375   99
 2 1990  19.5 12.9 12.9  0.0   0  10.6   11.9 340  340    0    0  280  460  180
 3 1991  38.7 19.2 19.2  0.0   0  35.1   47.1 338  338    0    0  248  435  187
 4 1992  55.5 16.8 16.8  0.0   0  49.7   96.8 341  341    0    0  265  475  210
 5 1993  71.1 15.6 13.8  1.8  11  62.0  158.8 360  338  532  194  247  584  337
 6 1994  80.4  9.3  6.9  2.4  25  44.3  203.1 425  360  612  252  305  678  373
 7 1995  89.1  8.7  6.6  2.1  24  46.3  249.4 429  379  589  210  321  668  347
 8 1996  98.1  9.0  6.6  2.4  26  52.9  302.3 434  378  586  208  319  665  346
 9 1997 105.3  7.2  4.5  2.7  37  46.0  348.3 482  400  619  219  353  705  352
10 1998 113.4  8.1  5.1  3.0  37  55.7  404.0 458  385  581  196  317  685  368
11 1999 120.9  7.5  5.1  2.4  32  55.2  459.2 494  430  632  202  382  684  302
12 2000 127.5  6.6  4.2  2.4  36  51.5  510.7 472  407  587  180  361  672  311
13 2001 133.2  5.7  3.3  2.4  42  46.7  557.4 502  420  615  195  356  699  343
14 2002 138.3  5.1  3.3  1.8  35  43.5  600.9 476  411  595  184  367  723  356
15 2003 144.9  6.6  4.2  2.4  36  58.7  659.6 517  455  625  170  422  753  331
16 2004 150.0  5.1  3.3  1.8  35  47.2  706.9 504  428  643  215  401  710  309
17 2005 154.5  4.5  2.7  1.8  40  43.0  749.9 514  452  609  157  420  752  332
18 2006 158.7  4.2  2.1  2.1  49  41.3  791.2 542  456  628  172  433  710  277
19 2007 162.3  3.6  1.2  2.4  66  36.3  827.5 540  454  584  130  427  714  287
20 2008 165.0  2.7  0.9  1.8  66  27.8  855.3 542  446  590  144  434  687  253
21 2009 167.4  2.4  0.6  1.8  74  25.1  880.4 572  453  612  159  452  723  271
22 2010 169.2  1.8  0.6  1.2  66  19.0  899.4 579  477  630  153  472  701  229
23 2011 171.9  2.7  0.3  2.4  88  28.9  928.3 598  472  614  142  472  748  276
24 2012 174.0  2.1  0.3  1.8  85  22.8  951.1 568  455  587  132  455  721  266
25 2013 175.8  1.8  0.6  1.2  66  19.8  970.9 572  477  619  142  462  703  241
26 2014 177.9  2.1  0.6  1.5  71  23.3  994.3 548  470  580  110  448  649  201
27 2015 180.6  2.7  1.2  1.5  55  30.4 1024.7 555  469  624  155  439  707  268
28 2016 184.5  3.9  1.5  2.4  61  44.7 1069.4 557  459  619  160  442  676  234

Core Length:  185.1 mm
Core Density: 485 kg/m3
Cross-sectional Density:  481 kg/m3
Early/Latewood Threshold: 500 kg/m3
Attenuation Constant: 3.19

ÄÄÄÄÄÄÄÄÄÄÄÄÄÄÄÄÄÄÄÄÄÄÄÄÄÄÄÄÄÄÄÄÄÄÄÄÄÄÄÄÄÄÄÄÄÄÄÄÄÄÄÄÄÄÄÄÄÄÄÄÄÄÄÄÄÄÄÄÄÄÄÄÄÄÄÄÄÄÄ
Core : 43
ÄÄÄÄÄÄÄÂÄÄÄÄÄÄÄÄÄÄÄÄÄÄÄÄÄÄÄÄÄÄÄÄÄÂÄÄÄÄÄÄÄÄÄÄÂÄÄÄÄÄÄÄÄÄÄÄÄÄÄÄÄÄÄÄÄÄÄÄÄÄÄÄÄÄÄÄÄÄÄ
       ³Widths (mm)              ³ Areas    ³ Densities (kg/m3)
       ³                         ³ (cmý)    ³
Ring   ³Outer Ring Erly Late   % ³Incr Total³Ring E/Wd L/Wd Unif  Min  Max  Rng
 # Year³ Rad.      Wood Wood  LW ³          ³mean mean mean
ÄÄÄÄÄÄÄÁÄÄÄÄÄÄÄÄÄÄÄÄÄÄÄÄÄÄÄÄÄÄÄÄÄÁÄÄÄÄÄÄÄÄÄÄÁÄÄÄÄÄÄÄÄÄÄÄÄÄÄÄÄÄÄÄÄÄÄÄÄÄÄÄÄÄÄÄÄÄÄ

 3 1991  19.4 19.4 14.4  0.0   0  11.8   11.8 367  367    0    0  305  465  160
 4 1992  37.7 18.3 18.3  0.0   0  32.8   44.7 358  358    0    0  286  497  211
 5 1993  53.6 15.9 13.5  2.4  15  45.6   90.3 369  342  519  177  271  530  259
 6 1994  61.4  7.8  6.3  1.5  19  28.2  118.4 415  382  553  171  303  576  273
 7 1995  69.8  8.4  6.9  1.5  17  34.6  153.1 401  371  541  170  289  582  293
 8 1996  77.9  8.1  5.7  2.4  29  37.6  190.6 417  358  555  197  275  585  310
 9 1997  84.8  6.9  5.7  1.2  17  35.3  225.9 415  380  582  202  294  599  305
10 1998  89.9  5.1  4.2  0.9  17  28.0  253.9 403  365  581  216  266  596  330
11 1999  96.5  6.6  4.8  1.8  27  38.6  292.6 442  407  532  125  324  551  227
12 2000 100.4  3.9  2.7  1.2  30  24.1  316.7 459  403  583  180  339  606  267
13 2001 102.8  2.4  1.2  1.2  49  15.3  332.0 476  410  542  132  337  583  246
14 2002 104.6  1.8  0.6  1.2  66  11.7  343.7 560  422  628  206  404  703  299
15 2003 107.6  3.0  1.2  1.8  60  20.0  363.7 515  445  561  116  375  610  235
16 2004 110.0  2.4  1.2  1.2  49  16.4  380.1 516  430  601  171  378  671  293
17 2005 112.7  2.7  0.9  1.8  66  18.9  399.0 529  417  585  168  385  676  291
18 2006 115.4  2.7  0.9  1.8  66  19.3  418.4 560  454  613  159  425  693  268
19 2007 119.3  3.9  2.4  1.5  38  28.8  447.1 502  444  596  152  389  675  286
20 2008 121.7  2.4  1.2  1.2  49  18.2  465.3 493  386  601  215  329  658  329
21 2009 124.4  2.7  0.9  1.8  66  20.9  486.2 516  397  575  178  382  605  223
22 2010 127.4  3.0  1.2  1.8  60  23.7  509.9 515  436  568  132  382  650  268
23 2011 131.3  3.9  1.5  2.4  61  31.7  541.6 504  420  557  137  371  607  236
24 2012 136.1  4.8  2.4  2.4  49  40.3  581.9 499  434  565  131  399  599  200
25 2013 140.3  4.2  2.4  1.8  42  36.5  618.4 522  449  620  171  390  721  331
26 2014 142.7  2.4  0.9  1.5  62  21.3  639.7 570  440  648  208  409  728  319
27 2015 145.1  2.4  1.2  1.2  50  21.7  661.4 475  414  536  122  371  567  196
28 2016 147.8  2.7  1.5  1.2  44  24.8  686.3 523  439  629  190  377  715  338

Core Length:  143.4 mm
Core Density: 473 kg/m3
Cross-sectional Density:  464 kg/m3
Early/Latewood Threshold: 500 kg/m3
Attenuation Constant: 3.19

ÄÄÄÄÄÄÄÄÄÄÄÄÄÄÄÄÄÄÄÄÄÄÄÄÄÄÄÄÄÄÄÄÄÄÄÄÄÄÄÄÄÄÄÄÄÄÄÄÄÄÄÄÄÄÄÄÄÄÄÄÄÄÄÄÄÄÄÄÄÄÄÄÄÄÄÄÄÄÄ
Core : 47
ÄÄÄÄÄÄÄÂÄÄÄÄÄÄÄÄÄÄÄÄÄÄÄÄÄÄÄÄÄÄÄÄÄÂÄÄÄÄÄÄÄÄÄÄÂÄÄÄÄÄÄÄÄÄÄÄÄÄÄÄÄÄÄÄÄÄÄÄÄÄÄÄÄÄÄÄÄÄÄ
       ³Widths (mm)              ³ Areas    ³ Densities (kg/m3)
       ³                         ³ (cmý)    ³
Ring   ³Outer Ring Erly Late   % ³Incr Total³Ring E/Wd L/Wd Unif  Min  Max  Rng
 # Year³ Rad.      Wood Wood  LW ³          ³mean mean mean
ÄÄÄÄÄÄÄÁÄÄÄÄÄÄÄÄÄÄÄÄÄÄÄÄÄÄÄÄÄÄÄÄÄÁÄÄÄÄÄÄÄÄÄÄÁÄÄÄÄÄÄÄÄÄÄÄÄÄÄÄÄÄÄÄÄÄÄÄÄÄÄÄÄÄÄÄÄÄÄ

 3 1991  22.4 22.4 14.4  0.0   0  15.8   15.8 355  355    0    0  291  425  134
 4 1992  41.0 18.6 18.0  0.6   3  37.0   52.8 377  372  538  166  288  559  271
 5 1993  58.1 17.1 13.2  3.9  22  53.2  106.0 387  343  535  192  288  566  278
 6 1994  66.2  8.1  6.0  2.1  25  31.6  137.7 442  373  639  266  325  689  364
 7 1995  72.5  6.3  4.8  1.5  23  27.5  165.1 404  355  560  205  286  601  315
 8 1996  78.5  6.0  4.2  1.8  30  28.5  193.6 438  362  616  254  259  668  409
 9 1997  84.2  5.7  3.9  1.8  31  29.1  222.7 459  379  633  254  297  689  392
10 1998  88.7  4.5  3.0  1.5  33  24.4  247.2 444  363  606  243  260  656  396
11 1999  93.5  4.8  2.7  2.1  43  27.5  274.6 480  406  575  169  326  687  361
12 2000  96.5  3.0  1.5  1.5  50  17.9  292.6 495  379  611  232  330  698  368
13 2001  99.5  3.0  1.2  1.8  60  18.5  311.0 510  386  593  207  336  701  365
14 2002 101.0  1.5  0.6  0.9  60   9.4  320.5 531  388  626  238  370  671  301
15 2003 104.6  3.6  0.9  2.7  74  23.3  343.7 577  466  613  147  413  718  305
16 2004 107.6  3.0  0.9  2.1  70  20.0  363.7 532  407  586  179  397  725  328
17 2005 110.0  2.4  0.9  1.5  62  16.4  380.1 552  413  635  222  355  726  371
18 2006 112.1  2.1  0.6  1.5  71  14.7  394.8 601  461  657  196  444  707  263
19 2007 114.5  2.4  0.9  1.5  62  17.1  411.9 521  393  598  205  376  671  295
20 2008 117.8  3.3  1.2  2.1  63  24.1  436.0 550  433  617  184  368  740  372
21 2009 119.6  1.8  0.6  1.2  66  13.4  449.4 553  404  627  223  385  693  308
22 2010 121.1  1.5  0.6  0.9  60  11.3  460.7 525  419  595  176  385  678  293
23 2011 122.3  1.2  0.3  0.9  75   9.2  469.9 551  430  592  162  430  655  225
24 2012 123.2  0.9  0.6  0.3  33   6.9  476.8 489  434  599  165  400  599  199
25 2013 123.8  0.6  0.3  0.3  50   4.7  481.5 535  477  594  117  477  594  117
26 2014 125.6  1.8  0.6  1.2  66  14.1  495.6 572  419  648  229  396  701  305
27 2015 128.3  2.7  0.9  1.8  66  21.5  517.1 547  405  618  213  361  724  363
28 2016 129.5  1.2  0.3  0.9  75   9.7  526.9 530  419  567  148  419  609  190

Core Length:  121.5 mm
Core Density: 498 kg/m3
Cross-sectional Density:  477 kg/m3
Early/Latewood Threshold: 500 kg/m3
Attenuation Constant: 3.19

ÄÄÄÄÄÄÄÄÄÄÄÄÄÄÄÄÄÄÄÄÄÄÄÄÄÄÄÄÄÄÄÄÄÄÄÄÄÄÄÄÄÄÄÄÄÄÄÄÄÄÄÄÄÄÄÄÄÄÄÄÄÄÄÄÄÄÄÄÄÄÄÄÄÄÄÄÄÄÄ
Core : 49
ÄÄÄÄÄÄÄÂÄÄÄÄÄÄÄÄÄÄÄÄÄÄÄÄÄÄÄÄÄÄÄÄÄÂÄÄÄÄÄÄÄÄÄÄÂÄÄÄÄÄÄÄÄÄÄÄÄÄÄÄÄÄÄÄÄÄÄÄÄÄÄÄÄÄÄÄÄÄÄ
       ³Widths (mm)              ³ Areas    ³ Densities (kg/m3)
       ³                         ³ (cmý)    ³
Ring   ³Outer Ring Erly Late   % ³Incr Total³Ring E/Wd L/Wd Unif  Min  Max  Rng
 # Year³ Rad.      Wood Wood  LW ³          ³mean mean mean
ÄÄÄÄÄÄÄÁÄÄÄÄÄÄÄÄÄÄÄÄÄÄÄÄÄÄÄÄÄÄÄÄÄÁÄÄÄÄÄÄÄÄÄÄÁÄÄÄÄÄÄÄÄÄÄÄÄÄÄÄÄÄÄÄÄÄÄÄÄÄÄÄÄÄÄÄÄÄÄ

 3 1991  19.8 19.8 16.8  0.0   0  12.3   12.3 337  337    0    0  264  478  214
 4 1992  36.3 16.5 16.5  0.0   0  29.1   41.4 343  343    0    0  260  468  208
 5 1993  49.8 13.5 11.7  1.8  13  36.5   77.9 356  322  575  253  267  618  351
 6 1994  57.9  8.1  7.2  0.9  11  27.4  105.3 393  370  583  213  317  654  337
 7 1995  64.8  6.9  5.7  1.2  17  26.6  131.9 400  371  541  170  294  592  298
 8 1996  70.8  6.0  5.4  0.6  10  25.6  157.5 417  401  564  163  316  616  300
 9 1997  76.8  6.0  3.3  2.7  45  27.8  185.3 474  395  569  174  330  670  340
10 1998  81.9  5.1  3.6  1.5  29  25.4  210.7 443  395  558  163  293  613  320
11 1999  86.4  4.5  2.1  2.4  53  23.8  234.5 483  414  543  129  311  615  304
12 2000  90.6  4.2  2.4  1.8  42  23.4  257.9 475  397  578  181  334  684  350
13 2001  94.8  4.2  3.3  0.9  21  24.5  282.3 437  402  566  164  327  609  282
14 2002  97.8  3.0  2.1  0.9  30  18.2  300.5 461  410  582  172  349  613  264
15 2003  99.0  1.2  0.3  0.9  75   7.4  307.9 501  482  507   25  482  509   27
16 2004 100.5  1.5  0.3  1.2  79   9.4  317.3 505  367  539  172  367  596  229
17 2005 102.9  2.4  1.2  1.2  50  15.3  332.6 512  426  598  172  364  703  339
18 2006 105.0  2.1  0.6  1.5  71  13.7  346.4 580  438  637  199  420  695  275
19 2007 107.4  2.4  0.6  1.8  75  16.0  362.4 545  403  592  189  363  711  348
20 2008 109.8  2.4  0.9  1.5  62  16.4  378.8 528  426  590  164  370  635  265
21 2009 111.3  1.5  0.6  0.9  60  10.4  389.2 521  401  601  200  399  667  268
22 2010 113.1  1.8  0.6  1.2  66  12.7  401.9 515  384  581  197  352  656  304
23 2011 114.3  1.2  0.6  0.6  50   8.6  410.4 518  396  640  244  370  669  299
24 2012 115.5  1.2  0.6  0.6  49   8.7  419.1 498  407  589  182  374  630  256
25 2013 116.1  0.6  0.6  0.0   0   4.4  423.5 437  437    0    0  387  487  100
26 2014 116.7  0.6  0.3  0.3  50   4.4  427.9 540  454  627  173  454  627  173
27 2015 117.0  0.3  0.0  0.3  99   2.2  430.1 614    0  614  614  614  614    0
28 2016 117.3  0.3  0.3  0.0   0   2.2  432.3 468  468    0    0  468  468    0

Core Length:  114.6 mm
Core Density: 473 kg/m3
Cross-sectional Density:  449 kg/m3
Early/Latewood Threshold: 500 kg/m3
Attenuation Constant: 3.19

ÄÄÄÄÄÄÄÄÄÄÄÄÄÄÄÄÄÄÄÄÄÄÄÄÄÄÄÄÄÄÄÄÄÄÄÄÄÄÄÄÄÄÄÄÄÄÄÄÄÄÄÄÄÄÄÄÄÄÄÄÄÄÄÄÄÄÄÄÄÄÄÄÄÄÄÄÄÄÄ
Core : 51
ÄÄÄÄÄÄÄÂÄÄÄÄÄÄÄÄÄÄÄÄÄÄÄÄÄÄÄÄÄÄÄÄÄÂÄÄÄÄÄÄÄÄÄÄÂÄÄÄÄÄÄÄÄÄÄÄÄÄÄÄÄÄÄÄÄÄÄÄÄÄÄÄÄÄÄÄÄÄÄ
       ³Widths (mm)              ³ Areas    ³ Densities (kg/m3)
       ³                         ³ (cmý)    ³
Ring   ³Outer Ring Erly Late   % ³Incr Total³Ring E/Wd L/Wd Unif  Min  Max  Rng
 # Year³ Rad.      Wood Wood  LW ³          ³mean mean mean
ÄÄÄÄÄÄÄÁÄÄÄÄÄÄÄÄÄÄÄÄÄÄÄÄÄÄÄÄÄÄÄÄÄÁÄÄÄÄÄÄÄÄÄÄÁÄÄÄÄÄÄÄÄÄÄÄÄÄÄÄÄÄÄÄÄÄÄÄÄÄÄÄÄÄÄÄÄÄÄ

 2 1990  13.2 13.2 10.2  0.0   0   5.5    5.5 325  325    0    0  263  470  207
 3 1991  32.1 18.9 18.9  0.0   0  26.9   32.4 319  319    0    0  247  424  177
 4 1992  47.1 15.0 14.4  0.6   4  37.3   69.7 354  347  508  161  286  515  229
 5 1993  62.4 15.3 13.2  2.1  13  52.6  122.3 354  326  527  201  277  543  266
 6 1994  70.8  8.4  6.9  1.5  17  35.2  157.5 405  370  569  199  318  642  324
 7 1995  79.8  9.0  7.5  1.5  16  42.6  200.1 385  354  538  184  278  568  290
 8 1996  90.6 10.8  9.0  1.8  16  57.8  257.9 400  374  531  157  291  580  289
 9 1997 100.5  9.9  6.6  3.3  33  59.4  317.3 435  384  537  153  305  592  287
10 1998 108.3  7.8  6.0  1.8  23  51.2  368.5 399  357  539  182  301  593  292
11 1999 117.6  9.3  5.7  3.6  38  66.0  434.5 477  416  574  158  345  626  281
12 2000 123.0  5.4  3.3  2.1  38  40.8  475.3 473  387  608  221  321  704  383
13 2001 127.8  4.8  2.7  2.1  43  37.8  513.1 502  437  586  149  370  645  275
14 2002 132.0  4.2  1.5  2.7  64  34.3  547.4 521  412  582  170  344  690  346
15 2003 136.5  4.5  2.1  2.4  53  38.0  585.3 502  429  565  136  373  672  299
16 2004 139.8  3.3  1.8  1.5  45  28.6  614.0 490  418  576  158  356  679  323
17 2005 142.5  2.7  1.8  0.9  33  23.9  637.9 468  407  589  182  359  729  370
18 2006 144.3  1.8  0.9  0.9  49  16.2  654.2 496  381  611  230  336  708  372
19 2007 146.4  2.1  1.5  0.6  28  19.2  673.3 469  426  575  149  380  583  203
20 2008 147.6  1.2  0.6  0.6  50  11.1  684.4 524  420  628  208  408  734  326
21 2009 149.4  1.8  0.6  1.2  66  16.8  701.2 528  409  587  178  381  683  302
22 2010 151.5  2.1  1.2  0.9  42  19.9  721.1 485  419  573  154  362  656  294
23 2011 153.6  2.1  0.6  1.5  71  20.1  741.2 560  461  600  139  436  640  204
24 2012 156.6  3.0  1.5  1.5  50  29.2  770.4 499  386  613  227  336  705  369
25 2013 158.7  2.1  1.5  0.6  28  20.8  791.2 468  427  571  144  345  622  277
26 2014 162.0  3.3  1.5  1.8  54  33.2  824.5 542  408  654  246  340  763  423
27 2015 166.5  4.5  2.7  1.8  40  46.4  870.9 526  452  638  186  357  696  339
28 2016 170.1  3.6  1.5  2.1  58  38.1  909.0 518  412  594  182  368  713  345

Core Length:  167.7 mm
Core Density: 460 kg/m3
Cross-sectional Density:  454 kg/m3
Early/Latewood Threshold: 500 kg/m3
Attenuation Constant: 3.19

ÄÄÄÄÄÄÄÄÄÄÄÄÄÄÄÄÄÄÄÄÄÄÄÄÄÄÄÄÄÄÄÄÄÄÄÄÄÄÄÄÄÄÄÄÄÄÄÄÄÄÄÄÄÄÄÄÄÄÄÄÄÄÄÄÄÄÄÄÄÄÄÄÄÄÄÄÄÄÄ
Core : 62
ÄÄÄÄÄÄÄÂÄÄÄÄÄÄÄÄÄÄÄÄÄÄÄÄÄÄÄÄÄÄÄÄÄÂÄÄÄÄÄÄÄÄÄÄÂÄÄÄÄÄÄÄÄÄÄÄÄÄÄÄÄÄÄÄÄÄÄÄÄÄÄÄÄÄÄÄÄÄÄ
       ³Widths (mm)              ³ Areas    ³ Densities (kg/m3)
       ³                         ³ (cmý)    ³
Ring   ³Outer Ring Erly Late   % ³Incr Total³Ring E/Wd L/Wd Unif  Min  Max  Rng
 # Year³ Rad.      Wood Wood  LW ³          ³mean mean mean
ÄÄÄÄÄÄÄÁÄÄÄÄÄÄÄÄÄÄÄÄÄÄÄÄÄÄÄÄÄÄÄÄÄÁÄÄÄÄÄÄÄÄÄÄÁÄÄÄÄÄÄÄÄÄÄÄÄÄÄÄÄÄÄÄÄÄÄÄÄÄÄÄÄÄÄÄÄÄÄ

 1 1989   3.0  3.0  3.0  0.0   0   0.3    0.3 300  300    0    0  201  385  184
 2 1990  10.8  7.8  7.8  0.0   0   3.4    3.7 326  326    0    0  268  445  177
 3 1991  26.1 15.3 15.3  0.0   0  17.7   21.4 326  326    0    0  259  398  139
 4 1992  42.6 16.5 16.5  0.0   0  35.6   57.0 334  334    0    0  255  451  196
 5 1993  57.3 14.7 13.5  1.2   8  46.1  103.1 350  333  538  205  270  548  278
 6 1994  65.7  8.4  6.3  2.1  24  32.5  135.6 426  372  587  215  326  635  309
 7 1995  73.8  8.1  7.5  0.6   7  35.5  171.1 405  395  535  140  305  543  238
 8 1996  82.5  8.7  8.1  0.6   6  42.7  213.8 399  388  544  156  316  553  237
 9 1997  90.3  7.8  5.1  2.7  34  42.3  256.2 453  396  560  164  305  603  298
10 1998  98.4  8.1  6.3  1.8  22  48.0  304.2 422  391  530  139  312  566  254
11 1999 103.2  4.8  3.0  1.8  37  30.4  334.6 468  407  570  163  321  631  310
12 2000 106.5  3.3  1.8  1.5  45  21.7  356.3 477  395  576  181  339  655  316
13 2001 111.6  5.1  3.6  1.5  29  34.9  391.3 467  430  555  125  359  604  245
14 2002 116.4  4.8  3.3  1.5  31  34.4  425.7 465  419  567  148  354  659  305
15 2003 121.8  5.4  3.6  1.8  33  40.4  466.1 484  438  576  138  343  676  333
16 2004 126.3  4.5  2.7  1.8  40  35.1  501.1 491  418  599  181  360  655  295
17 2005 130.8  4.5  2.7  1.8  40  36.3  537.5 493  404  625  221  336  707  371
18 2006 134.4  3.6  2.1  1.5  41  30.0  567.5 495  429  588  159  378  645  267
19 2007 137.7  3.3  2.1  1.2  36  28.2  595.7 477  410  596  186  351  677  326
20 2008 140.7  3.0  1.5  1.5  50  26.2  621.9 495  401  589  188  345  674  329
21 2009 144.0  3.3  1.8  1.5  45  29.5  651.4 496  420  587  167  372  681  309
22 2010 146.7  2.7  1.2  1.5  55  24.7  676.1 524  425  604  179  371  696  325
23 2011 149.1  2.4  0.9  1.5  62  22.3  698.4 528  441  581  140  408  645  237
24 2012 151.8  2.7  1.5  1.2  44  25.5  723.9 487  409  586  177  362  642  280
25 2013 153.6  1.8  0.9  0.9  49  17.3  741.2 519  440  599  159  397  689  292
26 2014 155.4  1.8  0.6  1.2  66  17.5  758.7 562  436  626  190  377  701  324
27 2015 157.5  2.1  0.9  1.2  57  20.6  779.3 558  433  652  219  407  671  264
28 2016 160.2  2.7  1.5  1.2  44  26.9  806.3 513  436  608  172  364  711  347

Core Length:  160.8 mm
Core Density: 455 kg/m3
Cross-sectional Density:  457 kg/m3
Early/Latewood Threshold: 500 kg/m3
Attenuation Constant: 3.19

ÄÄÄÄÄÄÄÄÄÄÄÄÄÄÄÄÄÄÄÄÄÄÄÄÄÄÄÄÄÄÄÄÄÄÄÄÄÄÄÄÄÄÄÄÄÄÄÄÄÄÄÄÄÄÄÄÄÄÄÄÄÄÄÄÄÄÄÄÄÄÄÄÄÄÄÄÄÄÄ
Core : 74
ÄÄÄÄÄÄÄÂÄÄÄÄÄÄÄÄÄÄÄÄÄÄÄÄÄÄÄÄÄÄÄÄÄÂÄÄÄÄÄÄÄÄÄÄÂÄÄÄÄÄÄÄÄÄÄÄÄÄÄÄÄÄÄÄÄÄÄÄÄÄÄÄÄÄÄÄÄÄÄ
       ³Widths (mm)              ³ Areas    ³ Densities (kg/m3)
       ³                         ³ (cmý)    ³
Ring   ³Outer Ring Erly Late   % ³Incr Total³Ring E/Wd L/Wd Unif  Min  Max  Rng
 # Year³ Rad.      Wood Wood  LW ³          ³mean mean mean
ÄÄÄÄÄÄÄÁÄÄÄÄÄÄÄÄÄÄÄÄÄÄÄÄÄÄÄÄÄÄÄÄÄÁÄÄÄÄÄÄÄÄÄÄÁÄÄÄÄÄÄÄÄÄÄÄÄÄÄÄÄÄÄÄÄÄÄÄÄÄÄÄÄÄÄÄÄÄÄ

 2 1990  20.3 20.3 12.3  0.0   0  12.9   12.9 323  323    0    0  290  456  166
 3 1991  37.1 16.8 16.8  0.0   0  30.3   43.2 323  323    0    0  270  464  194
 4 1992  51.5 14.4 14.4  0.0   0  40.1   83.3 334  334    0    0  250  453  203
 5 1993  71.3 19.8 18.0  1.8   9  76.4  159.7 358  342  517  175  256  526  270
 6 1994  84.8 13.5 10.5  3.0  22  66.2  225.9 416  372  571  199  313  615  302
 7 1995  95.3 10.5  9.9  0.6   5  59.4  285.3 399  384  633  249  285  647  362
 8 1996 104.0  8.7  6.0  2.7  31  54.5  339.8 424  371  542  171  317  616  299
 9 1997 111.2  7.2  4.8  2.4  33  48.7  388.5 479  413  611  198  341  657  316
10 1998 119.0  7.8  6.3  1.5  19  56.4  444.9 406  364  579  215  260  650  390
11 1999 127.4  8.4  5.4  3.0  35  65.0  509.9 453  376  590  214  309  659  350
12 2000 132.2  4.8  3.0  1.8  37  39.1  549.1 449  349  614  265  275  731  456
13 2001 138.2  6.0  3.6  2.4  40  51.0  600.0 471  390  591  201  289  693  404
14 2002 143.0  4.8  2.1  2.7  56  42.4  642.4 513  375  620  245  326  711  385
15 2003 149.9  6.9  4.2  2.7  39  63.5  705.9 472  382  612  230  312  711  399
16 2004 156.8  6.9  3.9  3.0  43  66.5  772.4 466  366  596  230  300  665  365
17 2005 162.5  5.7  3.6  2.1  36  57.2  829.6 484  406  619  213  316  728  412
18 2006 170.0  7.5  3.9  3.6  48  78.3  907.9 495  413  584  171  325  682  357
19 2007 175.4  5.4  3.6  1.8  33  58.6  966.5 484  413  628  215  319  697  378
20 2008 180.8  5.4  3.0  2.4  44  60.4 1026.9 500  391  636  245  322  737  415
21 2009 186.2  5.4  3.0  2.4  44  62.3 1089.2 507  405  635  230  332  713  381
22 2010 190.1  3.9  2.4  1.5  38  46.1 1135.3 498  417  628  211  344  789  445
23 2011 194.0  3.9  2.4  1.5  38  47.1 1182.4 496  392  663  271  314  744  430
24 2012 197.6  3.6  2.4  1.2  33  44.3 1226.7 465  385  627  242  332  703  371
25 2013 199.7  2.1  1.8  0.3  14  26.2 1252.9 399  370  573  203  329  573  244
26 2014 201.5  1.8  0.9  0.9  49  22.7 1275.6 460  344  577  233  329  619  290
27 2015 204.2  2.7  1.8  0.9  33  34.4 1310.0 426  339  601  262  316  656  340
28 2016 206.3  2.1  1.5  0.6  28  27.1 1337.1 426  373  558  185  301  602  301

Core Length:  198.6 mm
Core Density: 441 kg/m3
Cross-sectional Density:  448 kg/m3
Early/Latewood Threshold: 500 kg/m3
Attenuation Constant: 3.19
