Repository: StevenDovey/Densiometry

# Densiometry

R reimplementation of the **EDITOR** data-processing pipeline for the
FRI Direct-Scanning X-Ray Densitometer (Cown & Clement 1983; system software
upgraded in the 1990s), maintained at BSI (formerly Forest Research Institute),
Rotorua, NZ.

---

## Background

The FRI densitometer uses a Fe-55 radioisotopic source and a scintillation
detector to measure wood density at 0.3 mm spatial resolution along machined
increment cores (2 mm thick, 5 mm increment).  Raw count data are written to
`.SCN` files by the SCANNA acquisition program.

The original **EDITOR** program reads `.SCN` files, lets the operator check and

File: trials completed/FR7_Woodhill_Nov_finished/Densitometry/Densitometer files/WHILL40.DAT
File : C:\DENSITOM\WOODHI~1\WHILL40.DAT
Cores :
10
17
19
23
25
30
31
32
35
37
38
39

ÄÄÄÄÄÄÄÄÄÄÄÄÄÄÄÄÄÄÄÄÄÄÄÄÄÄÄÄÄÄÄÄÄÄÄÄÄÄÄÄÄÄÄÄÄÄÄÄÄÄÄÄÄÄÄÄÄÄÄÄÄÄÄÄÄÄÄÄÄÄÄÄÄÄÄÄÄÄÄ
Core : 10
ÄÄÄÄÄÄÄÂÄÄÄÄÄÄÄÄÄÄÄÄÄÄÄÄÄÄÄÄÄÄÄÄÄÂÄÄÄÄÄÄÄÄÄÄÂÄÄÄÄÄÄÄÄÄÄÄÄÄÄÄÄÄÄÄÄÄÄÄÄÄÄÄÄÄÄÄÄÄÄ
       ³Widths (mm)              ³ Areas    ³ Densities (kg/m3)
       ³                         ³ (cmý)    ³
Ring   ³Outer Ring Erly Late   % ³Incr Total³Ring E/Wd L/Wd Unif  Min  Max  Rng
 # Year³ Rad.      Wood Wood  LW ³          ³mean mean mean
ÄÄÄÄÄÄÄÁÄÄÄÄÄÄÄÄÄÄÄÄÄÄÄÄÄÄÄÄÄÄÄÄÄÁÄÄÄÄÄÄÄÄÄÄÁÄÄÄÄÄÄÄÄÄÄÄÄÄÄÄÄÄÄÄÄÄÄÄÄÄÄÄÄÄÄÄÄÄÄ

 2 1990   7.6  7.6  6.6  0.0   0   1.8    1.8 303  303    0    0  248  376  128
 3 1991  18.1 10.5 10.5  0.0   0   8.5   10.3 319  319    0    0  245  441  196
 4 1992  35.8 17.7 17.7  0.0   0  30.0   40.3 326  326    0    0  264  417  153
 5 1993  56.2 20.4 20.1  0.3   1  59.0   99.2 355  352  519  167  262  519  257
 6 1994  75.1 18.9 17.7  1.2   6  78.0  177.2 380  371  511  140  283  524  241
 7 1995  85.9 10.8 10.8  0.0   0  54.6  231.8 372  372    0    0  287  475  188
 8 1996  95.5  9.6  9.6  0.0   0  54.7  286.5 383  383    0    0  251  484  233
 9 1997 105.7 10.2  8.7  1.5  14  64.5  351.0 395  375  514  139  270  525  255
10 1998 112.0  6.3  6.0  0.3   4  43.1  394.1 361  353  510  157  253  510  257
11 1999 116.8  4.8  3.9  0.9  18  34.5  428.6 411  381  541  160  304  552  248
12 2000 119.5  2.7  2.1  0.6  22  20.0  448.6 406  369  534  165  280  540  260
13 2001 123.7  4.2  3.0  1.2  28  32.1  480.7 437  388  558  170  312  610  298
14 2002 127.3  3.6  2.7  0.9  25  28.4  509.1 447  393  611  218  326  641  315
15 2003 132.7  5.4  3.9  1.5  27  44.1  553.2 444  409  534  125  382  586  204
16 2004 136.0  3.3  2.4  0.9  27  27.9  581.1 439  380  597  217  307  607  300
17 2005 138.4  2.4  1.8  0.6  24  20.7  601.8 459  412  600  188  364  602  238
18 2006 140.2  1.8  1.2  0.6  33  15.8  617.5 476  416  597  181  375  671  296
19 2007 142.6  2.4  1.8  0.6  25  21.3  638.8 454  413  577  164  349  609  260
20 2008 144.1  1.5  1.2  0.3  20  13.5  652.3 489  439  687  248  378  687  309
21 2009 146.2  2.1  0.9  1.2  57  19.2  671.5 518  427  587  160  391  649  258
22 2010 148.0  1.8  1.5  0.3  16  16.6  688.1 470  442  609  167  397  609  212
23 2011 149.5  1.5  0.9  0.6  40  14.0  702.2 473  404  575  171  366  583  217
24 2012 151.9  2.4  1.8  0.6  24  22.7  724.9 454  402  610  208  337  635  298
25 2013 154.0  2.1  1.8  0.3  14  20.2  745.1 447  431  544  113  368  544  176
26 2014 155.8  1.8  1.2  0.6  33  17.5  762.6 459  394  588  194  348  626  278
27 2015 157.9  2.1  1.5  0.6  28  20.7  783.3 480  428  612  184  377  666  289
28 2016 160.0  2.1  1.5  0.6  28  21.0  804.2 467  437  543  106  402  587  185

Core Length:  159.6 mm
Core Density: 423 kg/m3
Cross-sectional Density:  412 kg/m3
Early/Latewood Threshold: 500 kg/m3
Attenuation Constant: 3.19

ÄÄÄÄÄÄÄÄÄÄÄÄÄÄÄÄÄÄÄÄÄÄÄÄÄÄÄÄÄÄÄÄÄÄÄÄÄÄÄÄÄÄÄÄÄÄÄÄÄÄÄÄÄÄÄÄÄÄÄÄÄÄÄÄÄÄÄÄÄÄÄÄÄÄÄÄÄÄÄ
Core : 17
ÄÄÄÄÄÄÄÂÄÄÄÄÄÄÄÄÄÄÄÄÄÄÄÄÄÄÄÄÄÄÄÄÄÂÄÄÄÄÄÄÄÄÄÄÂÄÄÄÄÄÄÄÄÄÄÄÄÄÄÄÄÄÄÄÄÄÄÄÄÄÄÄÄÄÄÄÄÄÄ
       ³Widths (mm)              ³ Areas    ³ Densities (kg/m3)
       ³                         ³ (cmý)    ³
Ring   ³Outer Ring Erly Late   % ³Incr Total³Ring E/Wd L/Wd Unif  Min  Max  Rng
 # Year³ Rad.      Wood Wood  LW ³          ³mean mean mean
ÄÄÄÄÄÄÄÁÄÄÄÄÄÄÄÄÄÄÄÄÄÄÄÄÄÄÄÄÄÄÄÄÄÁÄÄÄÄÄÄÄÄÄÄÁÄÄÄÄÄÄÄÄÄÄÄÄÄÄÄÄÄÄÄÄÄÄÄÄÄÄÄÄÄÄÄÄÄÄ

 6 1994  22.9 22.9 15.0  3.9  17  16.5   16.5 425  397  532  135  333  566  233
 7 1995  38.5 15.6 12.9  2.7  17  30.1   46.6 437  415  545  130  344  592  248
 8 1996  52.3 13.8 10.5  3.3  23  39.4   85.9 451  423  542  119  367  603  236
 9 1997  67.0 14.7 10.2  4.5  30  55.1  141.0 463  423  555  132  353  588  235
10 1998  77.5 10.5  8.4  2.1  20  47.7  188.7 418  389  536  147  315  565  250
11 1999  89.2 11.7  8.7  3.0  25  61.3  250.0 452  420  543  123  362  582  220
12 2000  97.0  7.8  4.5  3.3  42  45.6  295.6 471  401  566  165  355  647  292
13 2001 107.5 10.5  7.2  3.3  31  67.5  363.1 463  425  547  122  356  645  289
14 2002 116.5  9.0  6.0  3.0  33  63.3  426.4 463  410  570  160  360  623  263
15 2003 127.3 10.8  6.9  3.9  36  82.7  509.1 476  426  565  139  396  649  253
16 2004 134.8  7.5  4.2  3.3  44  61.8  570.9 486  414  577  163  381  650  269
17 2005 141.7  6.9  4.8  2.1  30  59.9  630.8 483  438  586  148  372  661  289
18 2006 147.4  5.7  2.4  3.3  57  51.8  682.6 518  421  588  167  397  648  251
19 2007 153.7  6.3  4.2  2.1  33  59.6  742.2 484  425  601  176  369  650  281
20 2008 159.7  6.0  3.3  2.7  45  59.1  801.2 500  430  586  156  403  682  279
21 2009 164.8  5.1  2.4  2.7  52  52.0  853.2 519  422  606  184  385  683  298
22 2010 168.4  3.6  1.5  2.1  58  37.7  890.9 500  418  559  141  358  614  256
23 2011 170.8  2.4  1.2  1.2  50  25.6  916.5 503  401  604  203  357  648  291
24 2012 172.9  2.1  1.2  0.9  42  22.7  939.2 519  440  623  183  380  696  316
25 2013 174.7  1.8  1.2  0.6  33  19.7  958.8 486  439  580  141  398  605  207
26 2014 176.2  1.5  0.6  0.9  60  16.5  975.4 519  410  592  182  397  656  259
27 2015 177.4  1.2  0.6  0.6  50  13.3  988.7 532  443  622  179  433  629  196
28 2016 178.6  1.2  0.3  0.9  75  13.4 1002.1 533  438  565  127  438  638  200

Core Length:  174.6 mm
Core Density: 482 kg/m3
Cross-sectional Density:  478 kg/m3
Early/Latewood Threshold: 500 kg/m3
Attenuation Constant: 3.19

ÄÄÄÄÄÄÄÄÄÄÄÄÄÄÄÄÄÄÄÄÄÄÄÄÄÄÄÄÄÄÄÄÄÄÄÄÄÄÄÄÄÄÄÄÄÄÄÄÄÄÄÄÄÄÄÄÄÄÄÄÄÄÄÄÄÄÄÄÄÄÄÄÄÄÄÄÄÄÄ
Core : 19
ÄÄÄÄÄÄÄÂÄÄÄÄÄÄÄÄÄÄÄÄÄÄÄÄÄÄÄÄÄÄÄÄÄÂÄÄÄÄÄÄÄÄÄÄÂÄÄÄÄÄÄÄÄÄÄÄÄÄÄÄÄÄÄÄÄÄÄÄÄÄÄÄÄÄÄÄÄÄÄ
       ³Widths (mm)              ³ Areas    ³ Densities (kg/m3)
       ³                         ³ (cmý)    ³
Ring   ³Outer Ring Erly Late   % ³Incr Total³Ring E/Wd L/Wd Unif  Min  Max  Rng
 # Year³ Rad.      Wood Wood  LW ³          ³mean mean mean
ÄÄÄÄÄÄÄÁÄÄÄÄÄÄÄÄÄÄÄÄÄÄÄÄÄÄÄÄÄÄÄÄÄÁÄÄÄÄÄÄÄÄÄÄÁÄÄÄÄÄÄÄÄÄÄÄÄÄÄÄÄÄÄÄÄÄÄÄÄÄÄÄÄÄÄÄÄÄÄ

 3 1991  20.5 20.5 13.5  0.0   0  13.2   13.2 372  372    0    0  238  461  223
 4 1992  43.6 23.1 23.1  0.0   0  46.5   59.7 353  353    0    0  310  451  141
 5 1993  64.9 21.3 20.4  0.9   4  72.6  132.3 376  370  506  136  289  512  223
 6 1994  83.5 18.6 15.0  3.6  19  86.7  219.0 403  371  537  166  306  602  296
 7 1995  97.3 13.8 10.8  3.0  21  78.4  297.4 424  386  559  173  311  620  309
 8 1996 107.5 10.2  8.1  2.1  20  65.6  363.1 406  364  568  204  324  609  285
 9 1997 115.6  8.1  6.6  1.5  18  56.8  419.8 428  399  554  155  327  573  246
10 1998 122.5  6.9  4.5  2.4  34  51.6  471.4 423  343  574  231  293  613  320
11 1999 128.5  6.0  5.1  0.9  15  47.3  518.7 413  384  576  192  289  642  353
12 2000 131.8  3.3  2.1  1.2  36  27.0  545.7 446  361  595  234  298  683  385
13 2001 135.7  3.9  2.4  1.5  38  32.8  578.5 480  403  604  201  330  646  316
14 2002 140.5  4.8  2.4  2.4  50  41.6  620.2 480  382  578  196  328  633  305
15 2003 147.4  6.9  3.9  3.0  43  62.4  682.6 482  398  592  194  346  676  330
16 2004 151.6  4.2  2.4  1.8  42  39.5  722.0 498  412  614  202  347  680  333
17 2005 155.2  3.6  1.5  2.1  58  34.7  756.7 526  403  615  212  352  713  361
18 2006 158.5  3.3  1.2  2.1  63  32.5  789.2 547  419  620  201  373  716  343
19 2007 161.2  2.7  0.9  1.8  66  27.1  816.4 524  423  575  152  399  666  267
20 2008 163.3  2.1  0.9  1.2  57  21.4  837.8 538  455  601  146  433  674  241
21 2009 165.1  1.8  0.0  1.8  99  18.6  856.3 587    0  587  587  506  679  173
22 2010 166.9  1.8  0.0  1.8  99  18.8  875.1 577    0  577  577  505  643  138
23 2011 167.8  0.9  0.0  0.9 100   9.5  884.6 567    0  567  567  505  615  110
24 2012 169.0  1.2  0.0  1.2 100  12.7  897.3 576    0  576  576  542  601   59
25 2013 169.9  0.9  0.0  0.9  99   9.6  906.9 582    0  582  582  575  595   20
26 2014 170.5  0.6  0.0  0.6 100   6.4  913.3 526    0  526  526  521  532   11
27 2015 171.4  0.9  0.0  0.9  99   9.7  922.9 566    0  566  566  556  585   29
28 2016 172.3  0.9  0.3  0.6  66   9.7  932.7 532  495  550   55  495  558   63

Core Length:  165.3 mm
Core Density: 485 kg/m3
Cross-sectional Density:  452 kg/m3
Early/Latewood Threshold: 500 kg/m3
Attenuation Constant: 3.19

ÄÄÄÄÄÄÄÄÄÄÄÄÄÄÄÄÄÄÄÄÄÄÄÄÄÄÄÄÄÄÄÄÄÄÄÄÄÄÄÄÄÄÄÄÄÄÄÄÄÄÄÄÄÄÄÄÄÄÄÄÄÄÄÄÄÄÄÄÄÄÄÄÄÄÄÄÄÄÄ
Core : 23
ÄÄÄÄÄÄÄÂÄÄÄÄÄÄÄÄÄÄÄÄÄÄÄÄÄÄÄÄÄÄÄÄÄÂÄÄÄÄÄÄÄÄÄÄÂÄÄÄÄÄÄÄÄÄÄÄÄÄÄÄÄÄÄÄÄÄÄÄÄÄÄÄÄÄÄÄÄÄÄ
       ³Widths (mm)              ³ Areas    ³ Densities (kg/m3)
       ³                         ³ (cmý)    ³
Ring   ³Outer Ring Erly Late   % ³Incr Total³Ring E/Wd L/Wd Unif  Min  Max  Rng
 # Year³ Rad.      Wood Wood  LW ³          ³mean mean mean
ÄÄÄÄÄÄÄÁÄÄÄÄÄÄÄÄÄÄÄÄÄÄÄÄÄÄÄÄÄÄÄÄÄÁÄÄÄÄÄÄÄÄÄÄÁÄÄÄÄÄÄÄÄÄÄÄÄÄÄÄÄÄÄÄÄÄÄÄÄÄÄÄÄÄÄÄÄÄÄ

 3 1991  19.6 19.6 12.6  0.0   0  12.1   12.1 309  309    0    0  266  385  119
 4 1992  32.8 13.2 13.2  0.0   0  21.7   33.8 318  318    0    0  272  450  178
 5 1993  50.5 17.7 17.7  0.0   0  46.3   80.1 363  363    0    0  260  489  229
 6 1994  64.9 14.4 13.5  0.9   6  52.2  132.3 376  367  510  143  282  516  234
 7 1995  79.0 14.1 13.8  0.3   2  63.7  196.1 364  361  504  143  278  504  226
 8 1996  89.2 10.2  9.3  0.9   8  53.9  250.0 383  368  533  165  270  536  266
 9 1997  96.7  7.5  6.0  1.5  20  43.8  293.8 438  413  539  126  342  559  217
10 1998 103.9  7.2  6.6  0.6   8  45.4  339.1 391  378  532  154  310  541  231
11 1999 114.1 10.2  8.7  1.5  14  69.9  409.0 431  417  515   98  341  536  195
12 2000 121.9  7.8  6.9  0.9  11  57.8  466.8 417  404  512  108  315  520  205
13 2001 130.9  9.0  8.1  0.9   9  71.5  538.3 424  410  549  139  326  591  265
14 2002 140.5  9.6  7.5  2.1  21  81.9  620.2 429  400  531  131  333  578  245
15 2003 148.9  8.4  6.6  1.8  21  76.4  696.5 449  416  566  150  375  590  215
16 2004 154.3  5.4  3.9  1.5  27  51.4  748.0 448  410  545  135  347  590  243
17 2005 160.3  6.0  4.5  1.5  25  59.3  807.3 446  409  556  147  343  611  268
18 2006 166.3  6.0  4.5  1.5  25  61.6  868.8 443  412  536  124  329  587  258
19 2007 171.4  5.1  3.6  1.5  29  54.1  922.9 443  408  525  117  327  558  231
20 2008 176.2  4.8  2.7  2.1  43  52.4  975.4 449  379  539  160  316  580  264
21 2009 180.4  4.2  3.3  0.9  21  47.1 1022.4 447  423  536  113  343  554  211
22 2010 183.7  3.3  2.1  1.2  36  37.7 1060.2 447  392  544  152  314  589  275
23 2011 187.6  3.9  2.7  1.2  30  45.5 1105.6 466  435  536  101  323  572  249
24 2012 193.3  5.7  4.5  1.2  21  68.2 1173.9 442  411  559  148  358  596  238
25 2013 198.4  5.1  3.3  1.8  35  62.8 1236.6 466  425  541  116  303  615  312
26 2014 203.5  5.1  3.0  2.1  41  64.4 1301.0 484  436  553  117  330  595  265
27 2015 209.2  5.7  3.6  2.1  36  73.9 1374.9 463  420  538  118  346  599  253
28 2016 214.9  5.7  3.6  2.1  36  75.9 1450.9 470  420  558  138  371  619  248

Core Length:  208.2 mm
Core Density: 423 kg/m3
Cross-sectional Density:  431 kg/m3
Early/Latewood Threshold: 500 kg/m3
Attenuation Constant: 3.19

ÄÄÄÄÄÄÄÄÄÄÄÄÄÄÄÄÄÄÄÄÄÄÄÄÄÄÄÄÄÄÄÄÄÄÄÄÄÄÄÄÄÄÄÄÄÄÄÄÄÄÄÄÄÄÄÄÄÄÄÄÄÄÄÄÄÄÄÄÄÄÄÄÄÄÄÄÄÄÄ
Core : 25
ÄÄÄÄÄÄÄÂÄÄÄÄÄÄÄÄÄÄÄÄÄÄÄÄÄÄÄÄÄÄÄÄÄÂÄÄÄÄÄÄÄÄÄÄÂÄÄÄÄÄÄÄÄÄÄÄÄÄÄÄÄÄÄÄÄÄÄÄÄÄÄÄÄÄÄÄÄÄÄ
       ³Widths (mm)              ³ Areas    ³ Densities (kg/m3)
       ³                         ³ (cmý)    ³
Ring   ³Outer Ring Erly Late   % ³Incr Total³Ring E/Wd L/Wd Unif  Min  Max  Rng
 # Year³ Rad.      Wood Wood  LW ³          ³mean mean mean
ÄÄÄÄÄÄÄÁÄÄÄÄÄÄÄÄÄÄÄÄÄÄÄÄÄÄÄÄÄÄÄÄÄÁÄÄÄÄÄÄÄÄÄÄÁÄÄÄÄÄÄÄÄÄÄÄÄÄÄÄÄÄÄÄÄÄÄÄÄÄÄÄÄÄÄÄÄÄÄ

 3 1991  17.1 17.1 14.1  0.0   0   9.2    9.2 319  319    0    0  273  408  135
 4 1992  35.1 18.0 16.2  1.8   9  29.5   38.7 348  329  519  190  272  549  277
 5 1993  53.7 18.6 17.7  0.9   4  51.9   90.6 390  383  515  132  302  526  224
 6 1994  70.5 16.8 13.8  3.0  17  65.6  156.1 407  377  545  168  319  571  252
 7 1995  82.8 12.3 10.2  2.1  17  59.2  215.4 405  378  540  162  321  573  252
 8 1996  95.4 12.6 10.5  2.1  16  70.5  285.9 412  388  533  145  329  556  227
 9 1997 106.2 10.8  7.8  3.0  27  68.4  354.3 447  404  560  156  355  596  241
10 1998 116.1  9.9  6.9  3.0  30  69.1  423.5 427  376  545  169  297  596  299
11 1999 124.2  8.1  6.0  2.1  25  61.1  484.6 465  434  553  119  364  601  237
12 2000 130.2  6.0  4.2  1.8  29  48.0  532.6 441  385  571  186  304  643  339
13 2001 139.8  9.6  5.4  4.2  43  81.4  614.0 479  402  577  175  329  670  341
14 2002 147.3  7.5  5.4  2.1  28  67.6  681.6 443  395  566  171  341  632  291
15 2003 156.0  8.7  6.3  2.4  27  82.9  764.5 452  409  565  156  379  651  272
16 2004 162.0  6.0  4.5  1.5  25  59.9  824.5 425  368  594  226  306  618  312
17 2005 167.1  5.1  3.6  1.5  29  52.7  877.2 453  394  595  201  347  666  319
18 2006 172.2  5.1  3.3  1.8  35  54.4  931.6 484  418  607  189  360  667  307
19 2007 176.7  4.5  3.0  1.5  33  49.3  980.9 472  413  591  178  347  651  304
20 2008 181.5  4.8  3.3  1.5  31  54.0 1034.9 461  401  593  192  338  667  329
21 2009 186.6  5.1  2.7  2.4  47  59.0 1093.9 515  425  616  191  375  667  292
22 2010 191.4  4.8  2.7  2.1  43  57.0 1150.9 494  397  619  222  347  713  366
23 2011 195.3  3.9  1.5  2.4  61  47.4 1198.3 501  387  572  185  358  635  277
24 2012 199.2  3.9  2.4  1.5  38  48.3 1246.6 482  416  587  171  350  668  318
25 2013 201.9  2.7  1.5  1.2  44  34.0 1280.6 472  406  554  148  369  595  226
26 2014 204.0  2.1  1.2  0.9  42  26.8 1307.4 495  390  634  244  364  651  287
27 2015 207.0  3.0  1.5  1.5  50  38.7 1346.1 487  386  588  202  358  647  289
28 2016 209.7  2.7  1.5  1.2  44  35.3 1381.5 475  399  571  172  356  616  260

Core Length:  207.3 mm
Core Density: 448 kg/m3
Cross-sectional Density:  451 kg/m3
Early/Latewood Threshold: 500 kg/m3
Attenuation Constant: 3.19

ÄÄÄÄÄÄÄÄÄÄÄÄÄÄÄÄÄÄÄÄÄÄÄÄÄÄÄÄÄÄÄÄÄÄÄÄÄÄÄÄÄÄÄÄÄÄÄÄÄÄÄÄÄÄÄÄÄÄÄÄÄÄÄÄÄÄÄÄÄÄÄÄÄÄÄÄÄÄÄ
Core : 30
ÄÄÄÄÄÄÄÂÄÄÄÄÄÄÄÄÄÄÄÄÄÄÄÄÄÄÄÄÄÄÄÄÄÂÄÄÄÄÄÄÄÄÄÄÂÄÄÄÄÄÄÄÄÄÄÄÄÄÄÄÄÄÄÄÄÄÄÄÄÄÄÄÄÄÄÄÄÄÄ
       ³Widths (mm)              ³ Areas    ³ Densities (kg/m3)
       ³                         ³ (cmý)    ³
Ring   ³Outer Ring Erly Late   % ³Incr Total³Ring E/Wd L/Wd Unif  Min  Max  Rng
 # Year³ Rad.      Wood Wood  LW ³          ³mean mean mean
ÄÄÄÄÄÄÄÁÄÄÄÄÄÄÄÄÄÄÄÄÄÄÄÄÄÄÄÄÄÄÄÄÄÁÄÄÄÄÄÄÄÄÄÄÁÄÄÄÄÄÄÄÄÄÄÄÄÄÄÄÄÄÄÄÄÄÄÄÄÄÄÄÄÄÄÄÄÄÄ

 5 1993  25.0 25.0 24.0  0.0   0  19.6   19.6 336  336    0    0  248  485  237
 6 1994  54.1 29.1 27.0  2.1   7  72.3   91.9 373  361  526  165  271  561  290
 7 1995  77.2 23.1 20.7  2.4  10  95.3  187.2 399  385  518  133  282  530  248
 8 1996  95.8 18.6 17.1  1.5   8 101.1  288.3 390  378  531  153  291  550  259
 9 1997 114.1 18.3 15.0  3.3  18 120.7  409.0 421  390  564  174  306  601  295
10 1998 124.0  9.9  7.5  2.4  24  74.1  483.1 424  391  527  136  306  554  248
11 1999 134.8 10.8  6.3  4.5  41  87.8  570.9 460  386  564  178  304  623  319
12 2000 140.2  5.4  3.9  1.5  27  46.7  617.5 424  372  561  189  309  618  309
13 2001 144.7  4.5  3.6  0.9  20  40.3  657.8 382  345  530  185  293  549  256
14 2002 148.6  3.9  2.7  1.2  30  35.9  693.7 428  365  569  204  305  596  291
15 2003 152.2  3.6  3.3  0.3   8  34.0  727.7 405  389  581  192  341  581  240
16 2004 154.6  2.4  1.8  0.6  25  23.1  750.9 443  392  599  207  314  607  293
17 2005 157.0  2.4  1.8  0.6  25  23.5  774.4 452  412  572  160  354  586  232
18 2006 159.1  2.1  1.2  0.9  42  20.9  795.2 468  391  571  180  339  624  285
19 2007 161.5  2.4  1.8  0.6  25  24.2  819.4 435  383  589  206  328  621  293
20 2008 163.6  2.1  1.2  0.9  42  21.4  840.8 473  405  563  158  343  627  284
21 2009 165.4  1.8  0.9  0.9  49  18.6  859.5 522  425  619  194  379  676  297
22 2010 166.6  1.2  0.9  0.3  25  12.5  872.0 479  442  588  146  404  588  184
23 2011 168.1  1.5  0.6  0.9  60  15.8  887.7 531  460  578  118  454  646  192
24 2012 170.2  2.1  1.2  0.9  42  22.3  910.1 519  440  624  184  375  661  286
25 2013 172.0  1.8  0.9  0.9  50  19.4  929.4 486  402  570  168  375  619  244
26 2014 173.5  1.5  0.6  0.9  60  16.3  945.7 531  460  578  118  441  636  195
27 2015 174.7  1.2  0.3  0.9  74  13.1  958.8 564  444  604  160  444  700  256
28 2016 175.3  0.6  0.0  0.6 100   6.6  965.4 575    0  575  575  533  618   85

Core Length:  174.3 mm
Core Density: 455 kg/m3
Cross-sectional Density:  428 kg/m3
Early/Latewood Threshold: 500 kg/m3
Attenuation Constant: 3.19

ÄÄÄÄÄÄÄÄÄÄÄÄÄÄÄÄÄÄÄÄÄÄÄÄÄÄÄÄÄÄÄÄÄÄÄÄÄÄÄÄÄÄÄÄÄÄÄÄÄÄÄÄÄÄÄÄÄÄÄÄÄÄÄÄÄÄÄÄÄÄÄÄÄÄÄÄÄÄÄ
Core : 31
ÄÄÄÄÄÄÄÂÄÄÄÄÄÄÄÄÄÄÄÄÄÄÄÄÄÄÄÄÄÄÄÄÄÂÄÄÄÄÄÄÄÄÄÄÂÄÄÄÄÄÄÄÄÄÄÄÄÄÄÄÄÄÄÄÄÄÄÄÄÄÄÄÄÄÄÄÄÄÄ
       ³Widths (mm)              ³ Areas    ³ Densities (kg/m3)
       ³                         ³ (cmý)    ³
Ring   ³Outer Ring Erly Late   % ³Incr Total³Ring E/Wd L/Wd Unif  Min  Max  Rng
 # Year³ Rad.      Wood Wood  LW ³          ³mean mean mean
ÄÄÄÄÄÄÄÁÄÄÄÄÄÄÄÄÄÄÄÄÄÄÄÄÄÄÄÄÄÄÄÄÄÁÄÄÄÄÄÄÄÄÄÄÁÄÄÄÄÄÄÄÄÄÄÄÄÄÄÄÄÄÄÄÄÄÄÄÄÄÄÄÄÄÄÄÄÄÄ

 3 1991  27.4 27.4 19.5  0.9   3  23.6   23.6 361  354  513  159  288  537  249
 4 1992  52.6 25.2 22.8  2.4   9  63.3   86.9 389  375  521  146  325  538  213
 5 1993  75.7 23.1 19.8  3.3  14  93.1  180.0 413  393  531  138  331  559  228
 6 1994  93.1 17.4 14.1  3.3  18  92.3  272.3 436  406  564  158  348  595  247
 7 1995 105.1 12.0  9.0  3.0  25  74.7  347.0 443  408  550  142  330  601  271
 8 1996 116.8 11.7  7.5  4.2  35  81.6  428.6 456  394  567  173  329  653  324
 9 1997 127.6 10.8  6.6  4.2  38  82.9  511.5 461  408  544  136  324  642  318
10 1998 133.9  6.3  4.5  1.8  28  51.8  563.3 435  381  570  189  300  591  291
11 1999 142.9  9.0  4.5  4.5  50  78.3  641.5 514  412  617  205  365  698  333
12 2000 147.7  4.8  3.3  1.5  31  43.8  685.3 460  394  603  209  322  683  361
13 2001 152.5  4.8  2.1  2.7  56  45.3  730.6 514  408  597  189  339  686  347
14 2002 156.1  3.6  1.5  2.1  58  34.9  765.5 537  416  623  207  365  705  340
15 2003 161.2  5.1  2.4  2.7  52  50.8  816.4 532  446  608  162  369  683  314
16 2004 164.8  3.6  1.8  1.8  50  36.9  853.2 512  443  581  138  377  654  277
17 2005 167.2  2.4  0.9  1.5  62  25.0  878.3 547  455  602  147  420  692  272
18 2006 169.9  2.7  0.6  2.1  77  28.6  906.9 558  411  600  189  376  674  298
19 2007 172.6  2.7  0.9  1.8  66  29.1  935.9 515  393  576  183  371  630  259
20 2008 174.7  2.1  0.6  1.5  71  22.9  958.8 541  430  585  155  429  668  239
21 2009 177.1  2.4  0.6  1.8  75  26.5  985.3 560  434  602  168  420  635  215
22 2010 179.2  2.1  0.6  1.5  71  23.5 1008.8 553  432  601  169  419  660  241
23 2011 181.0  1.8  0.3  1.5  83  20.4 1029.2 544  421  569  148  421  613  192
24 2012 183.4  2.4  0.6  1.8  74  27.5 1056.7 533  425  569  144  422  622  200
25 2013 185.2  1.8  0.6  1.2  66  20.8 1077.5 546  457  591  134  447  617  170
26 2014 186.4  1.2  0.3  0.9  75  14.0 1091.5 553  419  597  178  419  603  184
27 2015 188.8  2.4  0.6  1.8  75  28.3 1119.8 573  477  605  128  458  646  188
28 2016 190.3  1.5  0.6  0.9  60  17.9 1137.7 511  434  562  128  419  597  178

Core Length:  183.3 mm
Core Density: 499 kg/m3
Cross-sectional Density:  480 kg/m3
Early/Latewood Threshold: 500 kg/m3
Attenuation Constant: 3.19

ÄÄÄÄÄÄÄÄÄÄÄÄÄÄÄÄÄÄÄÄÄÄÄÄÄÄÄÄÄÄÄÄÄÄÄÄÄÄÄÄÄÄÄÄÄÄÄÄÄÄÄÄÄÄÄÄÄÄÄÄÄÄÄÄÄÄÄÄÄÄÄÄÄÄÄÄÄÄÄ
Core : 32
ÄÄÄÄÄÄÄÂÄÄÄÄÄÄÄÄÄÄÄÄÄÄÄÄÄÄÄÄÄÄÄÄÄÂÄÄÄÄÄÄÄÄÄÄÂÄÄÄÄÄÄÄÄÄÄÄÄÄÄÄÄÄÄÄÄÄÄÄÄÄÄÄÄÄÄÄÄÄÄ
       ³Widths (mm)              ³ Areas    ³ Densities (kg/m3)
       ³                         ³ (cmý)    ³
Ring   ³Outer Ring Erly Late   % ³Incr Total³Ring E/Wd L/Wd Unif  Min  Max  Rng
 # Year³ Rad.      Wood Wood  LW ³          ³mean mean mean
ÄÄÄÄÄÄÄÁÄÄÄÄÄÄÄÄÄÄÄÄÄÄÄÄÄÄÄÄÄÄÄÄÄÁÄÄÄÄÄÄÄÄÄÄÁÄÄÄÄÄÄÄÄÄÄÄÄÄÄÄÄÄÄÄÄÄÄÄÄÄÄÄÄÄÄÄÄÄÄ

 4 1992  24.9 24.9 24.9  0.0   0  19.5   19.5 379  379    0    0  337  446  109
 5 1993  48.3 23.4 23.1  0.3   1  53.8   73.3 385  383  511  128  311  511  200
 6 1994  81.3 33.0 30.3  2.7   8 134.4  207.6 420  411  521  110  311  547  236
 7 1995 100.2 18.9 16.8  2.1  11 107.8  315.4 410  395  530  135  303  549  246
 8 1996 114.0 13.8 11.1  2.7  19  92.9  408.3 426  395  554  159  317  610  293
 9 1997 121.8  7.8  5.1  2.7  34  57.8  466.1 464  402  582  180  349  661  312
10 1998 128.7  6.9  4.8  2.1  30  54.3  520.4 448  395  568  173  327  643  316
11 1999 133.8  5.1  3.6  1.5  29  42.1  562.4 453  410  557  147  313  600  287
12 2000 137.7  3.9  2.4  1.5  38  33.3  595.7 465  381  600  219  297  674  377
13 2001 144.0  6.3  3.3  3.0  47  55.8  651.4 500  412  597  185  336  711  375
14 2002 147.0  3.0  1.8  1.2  40  27.4  678.9 479  386  618  232  338  684  346
15 2003 151.8  4.8  2.7  2.1  43  45.1  723.9 496  415  601  186  378  672  294
16 2004 155.7  3.9  2.4  1.5  38  37.7  761.6 495  403  643  240  316  733  417
17 2005 159.6  3.9  2.1  1.8  46  38.6  800.2 513  423  618  195  386  704  318
18 2006 163.5  3.9  1.5  2.4  61  39.6  839.8 533  405  613  208  376  692  316
19 2007 166.2  2.7  1.2  1.5  55  28.0  867.8 536  415  634  219  384  692  308
20 2008 168.3  2.1  0.9  1.2  57  22.1  889.9 521  384  623  239  353  686  333
21 2009 170.4  2.1  0.9  1.2  57  22.3  912.2 568  453  654  201  410  723  313
22 2010 171.9  1.5  0.6  0.9  60  16.1  928.3 556  411  653  242  389  711  322
23 2011 174.3  2.4  0.6  1.8  75  26.1  954.4 565  420  613  193  390  685  295
24 2012 176.7  2.4  0.6  1.8  74  26.5  980.9 552  419  596  177  385  698  313
25 2013 178.5  1.8  0.6  1.2  66  20.1 1001.0 526  410  583  173  405  703  298
26 2014 180.3  1.8  0.6  1.2  66  20.3 1021.3 573  456  631  175  417  695  278
27 2015 182.4  2.1  0.6  1.5  71  23.9 1045.2 565  449  612  163  445  679  234
28 2016 184.5  2.1  0.9  1.2  57  24.2 1069.4 519  431  586  155  394  638  244

Core Length:  184.8 mm
Core Density: 493 kg/m3
Cross-sectional Density:  470 kg/m3
Early/Latewood Threshold: 500 kg/m3
Attenuation Constant: 3.19

ÄÄÄÄÄÄÄÄÄÄÄÄÄÄÄÄÄÄÄÄÄÄÄÄÄÄÄÄÄÄÄÄÄÄÄÄÄÄÄÄÄÄÄÄÄÄÄÄÄÄÄÄÄÄÄÄÄÄÄÄÄÄÄÄÄÄÄÄÄÄÄÄÄÄÄÄÄÄÄ
Core : 35
ÄÄÄÄÄÄÄÂÄÄÄÄÄÄÄÄÄÄÄÄÄÄÄÄÄÄÄÄÄÄÄÄÄÂÄÄÄÄÄÄÄÄÄÄÂÄÄÄÄÄÄÄÄÄÄÄÄÄÄÄÄÄÄÄÄÄÄÄÄÄÄÄÄÄÄÄÄÄÄ
       ³Widths (mm)              ³ Areas    ³ Densities (kg/m3)
       ³                         ³ (cmý)    ³
Ring   ³Outer Ring Erly Late   % ³Incr Total³Ring E/Wd L/Wd Unif  Min  Max  Rng
 # Year³ Rad.      Wood Wood  LW ³          ³mean mean mean
ÄÄÄÄÄÄÄÁÄÄÄÄÄÄÄÄÄÄÄÄÄÄÄÄÄÄÄÄÄÄÄÄÄÁÄÄÄÄÄÄÄÄÄÄÁÄÄÄÄÄÄÄÄÄÄÄÄÄÄÄÄÄÄÄÄÄÄÄÄÄÄÄÄÄÄÄÄÄÄ

 1 1989   3.3  3.3  3.3  0.0   0   0.3    0.3 311  311    0    0  158  411  253
 2 1990  11.4  8.1  8.1  0.0   0   3.7    4.1 329  329    0    0  293  431  138
 3 1991  27.3 15.9 15.9  0.0   0  19.3   23.4 336  336    0    0  274  448  174
 4 1992  47.7 20.4 20.4  0.0   0  48.1   71.5 342  342    0    0  276  478  202
 5 1993  66.6 18.9 18.3  0.6   3  67.9  139.3 355  350  510  160  286  515  229
 6 1994  81.6 15.0 12.9  2.1  14  69.8  209.2 386  361  537  176  294  583  289
 7 1995  92.7 11.1 10.2  0.9   8  60.8  270.0 381  366  546  180  280  590  310
 8 1996 101.4  8.7  6.3  2.4  27  53.1  323.0 405  345  562  217  283  618  335
 9 1997 109.2  7.8  5.1  2.7  34  51.6  374.6 451  388  570  182  325  645  320
10 1998 116.4  7.2  5.4  1.8  25  51.0  425.7 419  369  569  200  278  615  337
11 1999 123.9  7.5  5.4  2.1  28  56.6  482.3 454  400  592  192  304  661  357
12 2000 130.2  6.3  4.2  2.1  33  50.3  532.6 449  369  608  239  286  712  426
13 2001 135.6  5.4  3.0  2.4  44  45.1  577.7 473  383  585  202  301  663  362
14 2002 139.8  4.2  2.4  1.8  42  36.3  614.0 480  387  603  216  327  673  346
15 2003 145.5  5.7  3.0  2.7  47  51.1  665.1 513  446  587  141  402  696  294
16 2004 149.7  4.2  3.0  1.2  28  39.0  704.0 484  418  650  232  324  692  368
17 2005 154.2  4.5  2.1  2.4  53  43.0  747.0 508  435  572  137  367  662  295
18 2006 157.8  3.6  2.1  1.5  41  35.3  782.3 506  434  606  172  366  657  291
19 2007 161.4  3.6  2.1  1.5  41  36.1  818.4 505  433  606  173  381  707  326
20 2008 164.4  3.0  1.2  1.8  60  30.7  849.1 513  417  578  161  374  685  311
21 2009 168.3  3.9  1.2  2.7  69  40.8  889.9 531  411  585  174  371  711  340
22 2010 171.0  2.7  0.9  1.8  66  28.8  918.6 520  412  575  163  383  725  342
23 2011 174.9  3.9  1.5  2.4  61  42.4  961.0 522  397  599  202  334  683  349
24 2012 179.1  4.2  1.8  2.4  57  46.7 1007.7 525  428  598  170  373  741  368
25 2013 181.8  2.7  0.6  2.1  77  30.6 1038.3 551  417  589  172  382  708  326
26 2014 184.2  2.4  0.9  1.5  62  27.6 1065.9 552  407  639  232  379  695  316
27 2015 186.6  2.4  0.9  1.5  62  28.0 1093.9 527  412  596  184  387  649  262
28 2016 188.1  1.5  0.6  0.9  60  17.7 1111.5 556  420  646  226  419  696  277

Core Length:  188.4 mm
Core Density: 460 kg/m3
Cross-sectional Density:  459 kg/m3
Early/Latewood Threshold: 500 kg/m3
Attenuation Constant: 3.19

ÄÄÄÄÄÄÄÄÄÄÄÄÄÄÄÄÄÄÄÄÄÄÄÄÄÄÄÄÄÄÄÄÄÄÄÄÄÄÄÄÄÄÄÄÄÄÄÄÄÄÄÄÄÄÄÄÄÄÄÄÄÄÄÄÄÄÄÄÄÄÄÄÄÄÄÄÄÄÄ
Core : 37
ÄÄÄÄÄÄÄÂÄÄÄÄÄÄÄÄÄÄÄÄÄÄÄÄÄÄÄÄÄÄÄÄÄÂÄÄÄÄÄÄÄÄÄÄÂÄÄÄÄÄÄÄÄÄÄÄÄÄÄÄÄÄÄÄÄÄÄÄÄÄÄÄÄÄÄÄÄÄÄ
       ³Widths (mm)              ³ Areas    ³ Densities (kg/m3)
       ³                         ³ (cmý)    ³
Ring   ³Outer Ring Erly Late   % ³Incr Total³Ring E/Wd L/Wd Unif  Min  Max  Rng
 # Year³ Rad.      Wood Wood  LW ³          ³mean mean mean
ÄÄÄÄÄÄÄÁÄÄÄÄÄÄÄÄÄÄÄÄÄÄÄÄÄÄÄÄÄÄÄÄÄÁÄÄÄÄÄÄÄÄÄÄÁÄÄÄÄÄÄÄÄÄÄÄÄÄÄÄÄÄÄÄÄÄÄÄÄÄÄÄÄÄÄÄÄÄÄ

 1 1990   4.8  4.8  4.8  0.0   0   0.7    0.7 282  282    0    0  217  367  150
 2 1991  23.4 18.6 18.6  0.0   0  16.5   17.2 291  291    0    0  204  371  167
 3 1992  45.9 22.5 22.5  0.0   0  49.0   66.2 347  347    0    0  275  437  162
 4 1993  67.5 21.6 21.6  0.0   0  77.0  143.1 351  351    0    0  294  450  156
 5 1994  81.0 13.5 12.0  1.5  11  63.0  206.1 358  337  525  188  282  543  261
 6 1995  91.8 10.8 10.2  0.6   5  58.6  264.7 366  355  568  213  283  594  311
 7 1996 102.3 10.5  9.3  1.2  11  64.0  328.8 377  357  529  172  295  558  263
 8 1997 111.9  9.6  7.8  1.8  18  64.6  393.4 400  364  558  194  319  601  282
 9 1998 117.9  6.0  5.1  0.9  15  43.3  436.7 390  365  532  167  307  556  249
10 1999 126.3  8.4  6.3  2.1  24  64.4  501.1 408  361  548  187  310  589  279
11 2000 131.4  5.1  4.2  0.9  17  41.3  542.4 395  363  546  183  299  578  279
12 2001 135.9  4.5  3.3  1.2  26  37.8  580.2 410  353  565  212  306  591  285
13 2002 139.5  3.6  2.4  1.2  33  31.1  611.4 438  384  546  162  302  561  259
14 2003 144.3  4.8  3.3  1.5  31  42.8  654.2 429  368  564  196  311  612  301
15 2004 148.2  3.9  2.7  1.2  30  35.8  690.0 434  380  554  174  316  576  260
16 2005 151.8  3.6  2.7  0.9  25  33.9  723.9 427  382  563  181  303  595  292
17 2006 155.4  3.6  2.1  1.5  41  34.7  758.7 466  386  579  193  310  623  313
18 2007 158.7  3.3  2.4  0.9  27  32.6  791.2 439  391  567  176  315  604  289
19 2008 162.3  3.6  2.7  0.9  25  36.3  827.5 431  377  592  215  311  619  308
20 2009 165.9  3.6  1.8  1.8  49  37.1  864.7 473  374  573  199  324  628  304
21 2010 168.9  3.0  2.1  0.9  30  31.6  896.2 449  383  605  222  312  648  336
22 2011 171.9  3.0  1.8  1.2  40  32.1  928.3 467  403  564  161  323  580  257
23 2012 175.8  3.9  2.7  1.2  30  42.6  970.9 425  376  534  158  318  556  238
24 2013 178.2  2.4  2.1  0.3  12  26.7  997.6 425  400  603  203  316  603  287
25 2014 180.3  2.1  1.2  0.9  42  23.7 1021.3 459  375  571  196  315  617  302
26 2015 183.3  3.0  1.8  1.2  40  34.3 1055.5 458  387  565  178  328  603  275
27 2016 185.4  2.1  1.5  0.6  28  24.3 1079.9 444  408  533  125  327  538  211

Core Length:  185.4 mm
Core Density: 408 kg/m3
Cross-sectional Density:  407 kg/m3
Early/Latewood Threshold: 500 kg/m3
Attenuation Constant: 3.19

ÄÄÄÄÄÄÄÄÄÄÄÄÄÄÄÄÄÄÄÄÄÄÄÄÄÄÄÄÄÄÄÄÄÄÄÄÄÄÄÄÄÄÄÄÄÄÄÄÄÄÄÄÄÄÄÄÄÄÄÄÄÄÄÄÄÄÄÄÄÄÄÄÄÄÄÄÄÄÄ
Core : 38
ÄÄÄÄÄÄÄÂÄÄÄÄÄÄÄÄÄÄÄÄÄÄÄÄÄÄÄÄÄÄÄÄÄÂÄÄÄÄÄÄÄÄÄÄÂÄÄÄÄÄÄÄÄÄÄÄÄÄÄÄÄÄÄÄÄÄÄÄÄÄÄÄÄÄÄÄÄÄÄ
       ³Widths (mm)              ³ Areas    ³ Densities (kg/m3)
       ³                         ³ (cmý)    ³
Ring   ³Outer Ring Erly Late   % ³Incr Total³Ring E/Wd L/Wd Unif  Min  Max  Rng
 # Year³ Rad.      Wood Wood  LW ³          ³mean mean mean
ÄÄÄÄÄÄÄÁÄÄÄÄÄÄÄÄÄÄÄÄÄÄÄÄÄÄÄÄÄÄÄÄÄÁÄÄÄÄÄÄÄÄÄÄÁÄÄÄÄÄÄÄÄÄÄÄÄÄÄÄÄÄÄÄÄÄÄÄÄÄÄÄÄÄÄÄÄÄÄ

 1 1989   2.1  2.1  2.1  0.0   0   0.1    0.1 370  370    0    0  315  417  102
 2 1990   6.9  4.8  4.8  0.0   0   1.4    1.5 352  352    0    0  308  453  145
 3 1991  18.9 12.0 12.0  0.0   0   9.7   11.2 319  319    0    0  265  417  152
 4 1992  33.3 14.4 14.4  0.0   0  23.6   34.8 322  322    0    0  252  436  184
 5 1993  51.0 17.7 17.7  0.0   0  46.9   81.7 347  347    0    0  267  473  206
 6 1994  64.5 13.5 12.0  1.5  11  49.0  130.7 385  369  514  145  287  528  241
 7 1995  75.9 11.4 11.1  0.3   2  50.3  181.0 365  361  515  154  292  515  223
 8 1996  87.6 11.7 10.8  0.9   7  60.1  241.1 369  357  518  161  269  531  262
 9 1997  99.9 12.3  9.3  3.0  24  72.5  313.5 413  369  550  181  289  605  316
10 1998 108.9  9.0  8.1  0.9  10  59.0  372.6 373  356  529  173  279  550  271
11 1999 119.1 10.2  8.1  2.1  20  73.1  445.6 408  373  545  172  296  580  284
12 2000 124.8  5.7  4.5  1.2  21  43.7  489.3 413  371  574  203  292  647  355
13 2001 130.2  5.4  3.9  1.5  27  43.3  532.6 442  382  598  216  332  679  347
14 2002 135.0  4.8  3.0  1.8  37  40.0  572.6 435  359  563  204  316  620  304
15 2003 139.8  4.8  3.0  1.8  37  41.4  614.0 443  373  558  185  302  618  316
16 2004 143.1  3.3  2.7  0.6  18  29.3  643.3 437  399  607  208  301  620  319
17 2005 145.8  2.7  2.1  0.6  22  24.5  667.8 428  383  584  201  294  653  359
18 2006 148.5  2.7  1.8  0.9  33  25.0  692.8 458  394  586  192  330  630  300
19 2007 150.9  2.4  1.2  1.2  49  22.6  715.4 454  351  556  205  325  609  284
20 2008 152.7  1.8  0.9  0.9  49  17.2  732.5 469  370  569  199  333  615  282
21 2009 154.2  1.5  0.6  0.9  60  14.5  747.0 527  421  598  177  374  638  264
22 2010 156.0  1.8  1.5  0.3  16  17.5  764.5 447  417  598  181  313  598  285
23 2011 157.5  1.5  0.9  0.6  40  14.8  779.3 485  406  602  196  345  616  271
24 2012 159.3  1.8  0.9  0.9  49  17.9  797.2 483  403  564  161  357  616  259
25 2013 159.9  0.6  0.6  0.0   0   6.0  803.2 479  479    0    0  471  488   17
26 2014 160.5  0.6  0.6  0.0   0   6.0  809.3 435  435    0    0  427  444   17
27 2015 161.1  0.6  0.3  0.3  49   6.1  815.3 466  428  505   77  428  505   77
28 2016 161.7  0.6  0.6  0.0   0   6.1  821.4 461  461    0    0  443  480   37

Core Length:  162.0 mm
Core Density: 420 kg/m3
Cross-sectional Density:  410 kg/m3
Early/Latewood Threshold: 500 kg/m3
Attenuation Constant: 3.19

ÄÄÄÄÄÄÄÄÄÄÄÄÄÄÄÄÄÄÄÄÄÄÄÄÄÄÄÄÄÄÄÄÄÄÄÄÄÄÄÄÄÄÄÄÄÄÄÄÄÄÄÄÄÄÄÄÄÄÄÄÄÄÄÄÄÄÄÄÄÄÄÄÄÄÄÄÄÄÄ
Core : 39
ÄÄÄÄÄÄÄÂÄÄÄÄÄÄÄÄÄÄÄÄÄÄÄÄÄÄÄÄÄÄÄÄÄÂÄÄÄÄÄÄÄÄÄÄÂÄÄÄÄÄÄÄÄÄÄÄÄÄÄÄÄÄÄÄÄÄÄÄÄÄÄÄÄÄÄÄÄÄÄ
       ³Widths (mm)              ³ Areas    ³ Densities (kg/m3)
       ³                         ³ (cmý)    ³
Ring   ³Outer Ring Erly Late   % ³Incr Total³Ring E/Wd L/Wd Unif  Min  Max  Rng
 # Year³ Rad.      Wood Wood  LW ³          ³mean mean mean
ÄÄÄÄÄÄÄÁÄÄÄÄÄÄÄÄÄÄÄÄÄÄÄÄÄÄÄÄÄÄÄÄÄÁÄÄÄÄÄÄÄÄÄÄÁÄÄÄÄÄÄÄÄÄÄÄÄÄÄÄÄÄÄÄÄÄÄÄÄÄÄÄÄÄÄÄÄÄÄ

 1 1989   3.0  3.0  2.7  0.3  10   0.3    0.3 411  401  500   99  180  500  320
 2 1990  11.1  8.1  7.5  0.6   7   3.6    3.9 434  425  537  112  389  538  149
 3 1991  23.7 12.6 10.2  2.4  19  13.8   17.6 434  417  509   92  353  517  164
 4 1992  39.9 16.2 15.3  0.9   5  32.4   50.0 422  417  510   93  349  513  164
 5 1993  63.0 23.1 21.9  1.2   5  74.7  124.7 397  390  527  137  303  550  247
 6 1994  81.0 18.0 14.7  3.3  18  81.4  206.1 419  391  542  151  333  585  252
 7 1995  99.0 18.0 17.4  0.6   3 101.8  307.9 389  385  508  123  298  512  214
 8 1996 117.3 18.3 16.5  1.8   9 124.4  432.3 401  386  541  155  309  563  254
 9 1997 131.1 13.8 10.2  3.6  26 107.7  540.0 416  374  534  160  306  564  258
10 1998 141.9 10.8  8.7  2.1  19  92.6  632.6 404  370  544  174  313  578  265
11 1999 152.4 10.5  7.2  3.3  31  97.1  729.7 447  385  582  197  331  618  287
12 2000 158.7  6.3  4.8  1.5  23  61.6  791.2 420  370  579  209  302  677  375
13 2001 163.2  4.5  3.3  1.2  26  45.5  836.7 436  380  590  210  325  633  308
14 2002 166.2  3.0  2.7  0.3  10  31.0  867.8 400  383  553  170  332  553  221
15 2003 169.5  3.3  1.2  2.1  63  34.8  902.6 518  379  597  218  324  654  330
16 2004 175.5  6.0  3.9  2.1  35  65.0  967.6 459  390  587  197  331  633  302
17 2005 178.5  3.0  2.7  0.3  10  33.4 1001.0 433  415  602  187  348  602  254
18 2006 179.7  1.2  0.6  0.6  49  13.5 1014.5 464  399  530  131  394  541  147
19 2007 182.1  2.4  1.2  1.2  50  27.3 1041.8 534  438  629  191  420  682  262
20 2008 188.1  6.0  2.7  3.3  55  69.8 1111.5 521  423  601  178  382  673  291
21 2009 193.5  5.4  3.3  2.1  38  64.7 1176.3 490  427  589  162  381  678  297
22 2010 195.6  2.1  1.5  0.6  28  25.7 1202.0 454  406  575  169  368  638  270
23 2011 197.7  2.1  1.2  0.9  42  25.9 1227.9 530  442  648  206  402  667  265
24 2012 200.7  3.0  1.5  1.5  50  37.5 1265.4 515  427  603  176  399  672  273
25 2013 202.5  1.8  1.5  0.3  16  22.8 1288.2 471  429  684  255  402  684  282
26 2014 203.7  1.2  0.9  0.3  25  15.3 1303.6 470  437  569  132  407  569  162
27 2015 205.8  2.1  1.2  0.9  42  27.0 1330.6 500  411  619  208  379  629  250
28 2016 207.3  1.5  0.9  0.6  40  19.5 1350.0 477  424  558  134  384  584  200

Core Length:  207.3 mm
Core Density: 452 kg/m3
Cross-sectional Density:  440 kg/m3
Early/Latewood Threshold: 500 kg/m3
Attenuation Constant: 3.19
