Repository: StevenDovey/Densiometry

# Densiometry

R reimplementation of the **EDITOR** data-processing pipeline for the
FRI Direct-Scanning X-Ray Densitometer (Cown & Clement 1983; system software
upgraded in the 1990s), maintained at BSI (formerly Forest Research Institute),
Rotorua, NZ.

---

## Background

The FRI densitometer uses a Fe-55 radioisotopic source and a scintillation
detector to measure wood density at 0.3 mm spatial resolution along machined
increment cores (2 mm thick, 5 mm increment).  Raw count data are written to
`.SCN` files by the SCANNA acquisition program.

The original **EDITOR** program reads `.SCN` files, lets the operator check and

File: trials completed/FR7_Woodhill_Nov_finished/Densitometry/Densitometer files/WHILL41.DAT
File : C:\DENSITOM\WOODHI~1\WHILL41.DAT
Cores :
12
13
15
17
23
25
27
29
37
39
48
49

ÄÄÄÄÄÄÄÄÄÄÄÄÄÄÄÄÄÄÄÄÄÄÄÄÄÄÄÄÄÄÄÄÄÄÄÄÄÄÄÄÄÄÄÄÄÄÄÄÄÄÄÄÄÄÄÄÄÄÄÄÄÄÄÄÄÄÄÄÄÄÄÄÄÄÄÄÄÄÄ
Core : 12
ÄÄÄÄÄÄÄÂÄÄÄÄÄÄÄÄÄÄÄÄÄÄÄÄÄÄÄÄÄÄÄÄÄÂÄÄÄÄÄÄÄÄÄÄÂÄÄÄÄÄÄÄÄÄÄÄÄÄÄÄÄÄÄÄÄÄÄÄÄÄÄÄÄÄÄÄÄÄÄ
       ³Widths (mm)              ³ Areas    ³ Densities (kg/m3)
       ³                         ³ (cmý)    ³
Ring   ³Outer Ring Erly Late   % ³Incr Total³Ring E/Wd L/Wd Unif  Min  Max  Rng
 # Year³ Rad.      Wood Wood  LW ³          ³mean mean mean
ÄÄÄÄÄÄÄÁÄÄÄÄÄÄÄÄÄÄÄÄÄÄÄÄÄÄÄÄÄÄÄÄÄÁÄÄÄÄÄÄÄÄÄÄÁÄÄÄÄÄÄÄÄÄÄÄÄÄÄÄÄÄÄÄÄÄÄÄÄÄÄÄÄÄÄÄÄÄÄ

 2 1990  14.0 14.0 11.4  0.6   4   6.2    6.2 392  385  518  133  322  525  203
 3 1991  28.1 14.1 14.1  0.0   0  18.6   24.8 355  355    0    0  297  454  157
 4 1992  49.4 21.3 21.3  0.0   0  51.9   76.7 351  351    0    0  281  467  186
 5 1993  67.4 18.0 16.5  1.5   8  66.0  142.7 363  348  524  176  279  543  264
 6 1994  80.6 13.2  9.3  3.9  29  61.4  204.1 420  368  543  175  315  565  250
 7 1995  93.5 12.9 11.1  1.8  13  70.6  274.6 411  392  524  132  303  539  236
 8 1996 107.3 13.8 12.3  1.5  10  87.1  361.7 400  386  518  132  303  530  227
 9 1997 119.6 12.3  9.0  3.3  26  87.7  449.4 421  379  535  156  317  560  243
10 1998 128.3  8.7  6.3  2.4  27  67.8  517.1 422  376  542  166  302  585  283
11 1999 139.1 10.8  6.0  4.8  44  90.7  607.9 467  393  561  168  336  600  264
12 2000 145.1  6.0  3.9  2.1  35  53.6  661.4 445  370  584  214  304  656  352
13 2001 153.5  8.4  5.1  3.3  39  78.8  740.2 466  410  553  143  340  601  261
14 2002 164.6 11.1  7.2  3.9  35 110.9  851.2 463  416  549  133  324  603  279
15 2003 175.4 10.8  7.8  3.0  27 115.4  966.5 445  404  550  146  344  631  287
16 2004 181.1  5.7  4.2  1.5  26  63.8 1030.4 415  366  553  187  283  584  301
17 2005 186.2  5.1  3.3  1.8  35  58.8 1089.2 449  377  579  202  303  639  336
18 2006 190.4  4.2  2.4  1.8  42  49.7 1138.9 490  417  587  170  333  617  284
19 2007 194.3  3.9  2.4  1.5  38  47.1 1186.0 464  402  564  162  320  612  292
20 2008 197.9  3.6  2.1  1.5  41  44.4 1230.4 485  421  575  154  349  597  248
21 2009 202.1  4.2  2.1  2.1  50  52.8 1283.2 489  407  570  163  350  625  275
22 2010 204.8  2.7  1.5  1.2  44  34.5 1317.7 493  420  585  165  366  644  278
23 2011 207.8  3.0  1.2  1.8  60  38.9 1356.6 513  421  575  154  376  610  234
24 2012 212.3  4.5  2.4  2.1  46  59.4 1416.0 498  436  569  133  389  627  238
25 2013 214.7  2.4  1.5  0.9  37  32.2 1448.2 476  429  555  126  382  592  210
26 2014 215.6  0.9  0.6  0.3  33  12.2 1460.3 481  442  560  118  419  560  141
27 2015 217.4  1.8  0.9  0.9  49  24.5 1484.8 501  431  571  140  413  602  189
28 2016 218.6  1.2  0.6  0.6  50  16.4 1501.2 491  442  541   99  416  571  155

Core Length:  216.6 mm
Core Density: 446 kg/m3
Cross-sectional Density:  443 kg/m3
Early/Latewood Threshold: 500 kg/m3
Attenuation Constant: 3.19

ÄÄÄÄÄÄÄÄÄÄÄÄÄÄÄÄÄÄÄÄÄÄÄÄÄÄÄÄÄÄÄÄÄÄÄÄÄÄÄÄÄÄÄÄÄÄÄÄÄÄÄÄÄÄÄÄÄÄÄÄÄÄÄÄÄÄÄÄÄÄÄÄÄÄÄÄÄÄÄ
Core : 13
ÄÄÄÄÄÄÄÂÄÄÄÄÄÄÄÄÄÄÄÄÄÄÄÄÄÄÄÄÄÄÄÄÄÂÄÄÄÄÄÄÄÄÄÄÂÄÄÄÄÄÄÄÄÄÄÄÄÄÄÄÄÄÄÄÄÄÄÄÄÄÄÄÄÄÄÄÄÄÄ
       ³Widths (mm)              ³ Areas    ³ Densities (kg/m3)
       ³                         ³ (cmý)    ³
Ring   ³Outer Ring Erly Late   % ³Incr Total³Ring E/Wd L/Wd Unif  Min  Max  Rng
 # Year³ Rad.      Wood Wood  LW ³          ³mean mean mean
ÄÄÄÄÄÄÄÁÄÄÄÄÄÄÄÄÄÄÄÄÄÄÄÄÄÄÄÄÄÄÄÄÄÁÄÄÄÄÄÄÄÄÄÄÁÄÄÄÄÄÄÄÄÄÄÄÄÄÄÄÄÄÄÄÄÄÄÄÄÄÄÄÄÄÄÄÄÄÄ

 3 1991  20.6 20.6 14.7  0.9   4  13.3   13.3 416  411  502   91  347  507  160
 4 1992  38.9 18.3 18.0  0.3   1  34.2   47.5 391  389  501  112  318  501  183
 5 1993  58.4 19.5 17.7  1.8   9  59.6  107.1 421  412  513  101  304  529  225
 6 1994  75.5 17.1 10.8  6.3  36  71.9  179.1 459  405  553  148  353  622  269
 7 1995  87.2 11.7  6.6  5.1  43  59.8  238.9 482  430  549  119  367  598  231
 8 1996  97.7 10.5  6.0  4.5  42  61.0  299.9 482  419  566  147  355  622  267
 9 1997 107.6  9.9  5.4  4.5  45  63.9  363.7 505  435  588  153  383  638  255
10 1998 112.7  5.1  3.6  1.5  29  35.3  399.0 449  396  575  179  331  589  258
11 1999 120.2  7.5  2.4  5.1  68  54.9  453.9 540  420  596  176  363  681  318
12 2000 124.4  4.2  2.1  2.1  50  32.3  486.2 514  424  604  180  367  711  344
13 2001 130.1  5.7  2.4  3.3  57  45.6  531.7 539  449  604  155  383  710  327
14 2002 138.2  8.1  3.0  5.1  62  68.3  600.0 559  452  622  170  412  693  281
15 2003 147.5  9.3  3.6  5.7  61  83.5  683.5 553  454  616  162  430  692  262
16 2004 152.9  5.4  2.4  3.0  55  51.0  734.5 545  437  631  194  385  727  342
17 2005 157.1  4.2  1.5  2.7  64  40.9  775.4 565  450  630  180  420  769  349
18 2006 163.4  6.3  1.5  4.8  76  63.4  838.8 588  432  636  204  378  739  361
19 2007 166.7  3.3  1.2  2.1  63  34.2  873.0 530  432  586  154  409  714  305
20 2008 169.7  3.0  0.9  2.1  70  31.7  904.7 586  461  639  178  445  750  305
21 2009 172.4  2.7  0.6  2.1  77  29.0  933.7 618  463  663  200  447  775  328
22 2010 174.5  2.1  0.6  1.5  71  22.9  956.6 574  452  622  170  434  689  255
23 2011 176.3  1.8  0.3  1.5  83  19.8  976.5 621  498  645  147  498  733  235
24 2012 178.4  2.1  0.3  1.8  85  23.4  999.9 641  475  669  194  475  779  304
25 2013 180.5  2.1  0.6  1.5  71  23.7 1023.5 592  452  648  196  440  771  331
26 2014 181.7  1.2  0.3  0.9  74  13.7 1037.2 585  480  620  140  480  718  238
27 2015 183.5  1.8  0.3  1.5  83  20.7 1057.8 638  476  671  195  476  788  312
28 2016 184.7  1.2  0.6  0.6  49  13.9 1071.7 580  486  674  188  475  696  221

Core Length:  179.7 mm
Core Density: 537 kg/m3
Cross-sectional Density:  527 kg/m3
Early/Latewood Threshold: 500 kg/m3
Attenuation Constant: 3.19

ÄÄÄÄÄÄÄÄÄÄÄÄÄÄÄÄÄÄÄÄÄÄÄÄÄÄÄÄÄÄÄÄÄÄÄÄÄÄÄÄÄÄÄÄÄÄÄÄÄÄÄÄÄÄÄÄÄÄÄÄÄÄÄÄÄÄÄÄÄÄÄÄÄÄÄÄÄÄÄ
Core : 15
ÄÄÄÄÄÄÄÂÄÄÄÄÄÄÄÄÄÄÄÄÄÄÄÄÄÄÄÄÄÄÄÄÄÂÄÄÄÄÄÄÄÄÄÄÂÄÄÄÄÄÄÄÄÄÄÄÄÄÄÄÄÄÄÄÄÄÄÄÄÄÄÄÄÄÄÄÄÄÄ
       ³Widths (mm)              ³ Areas    ³ Densities (kg/m3)
       ³                         ³ (cmý)    ³
Ring   ³Outer Ring Erly Late   % ³Incr Total³Ring E/Wd L/Wd Unif  Min  Max  Rng
 # Year³ Rad.      Wood Wood  LW ³          ³mean mean mean
ÄÄÄÄÄÄÄÁÄÄÄÄÄÄÄÄÄÄÄÄÄÄÄÄÄÄÄÄÄÄÄÄÄÁÄÄÄÄÄÄÄÄÄÄÁÄÄÄÄÄÄÄÄÄÄÄÄÄÄÄÄÄÄÄÄÄÄÄÄÄÄÄÄÄÄÄÄÄÄ

 2 1990  12.4 12.4 11.4  0.0   0   4.8    4.8 332  332    0    0  276  447  171
 3 1991  29.8 17.4 17.4  0.0   0  23.1   27.9 343  343    0    0  257  492  235
 4 1992  46.0 16.2 16.2  0.0   0  38.6   66.5 346  346    0    0  260  491  231
 5 1993  60.4 14.4 10.8  3.6  24  48.1  114.6 388  346  514  168  262  525  263
 6 1994  75.7 15.3 11.7  3.6  23  65.4  180.0 418  384  528  144  322  554  232
 7 1995  91.0 15.3 13.5  1.8  11  80.1  260.2 406  390  527  137  324  541  217
 8 1996 104.5 13.5 10.5  3.0  22  82.9  343.1 413  377  541  164  313  587  274
 9 1997 117.7 13.2  9.0  4.2  31  92.1  435.2 445  385  574  189  304  636  332
10 1998 127.0  9.3  8.7  0.6   6  71.5  506.7 400  390  545  155  337  563  226
11 1999 139.0 12.0  6.3  5.7  47 100.3  607.0 485  413  565  152  353  612  259
12 2000 146.5  7.5  4.8  2.7  36  67.3  674.3 461  409  554  145  349  610  261
13 2001 156.7 10.2  6.0  4.2  41  97.2  771.4 476  418  559  141  352  648  296
14 2002 165.1  8.4  5.4  3.0  35  84.9  856.3 461  390  587  197  346  626  280
15 2003 172.6  7.5  4.8  2.7  36  79.6  935.9 472  409  585  176  362  632  270
16 2004 179.8  7.2  4.5  2.7  37  79.7 1015.6 481  401  615  214  341  667  326
17 2005 184.9  5.1  3.9  1.2  23  58.4 1074.0 457  404  629  225  335  677  342
18 2006 190.6  5.7  2.7  3.0  52  67.2 1141.3 492  387  586  199  341  670  329
19 2007 195.7  5.1  2.7  2.4  47  61.9 1203.2 497  401  605  204  341  678  337
20 2008 199.3  3.6  1.8  1.8  50  44.7 1247.9 495  385  604  219  349  662  313
21 2009 202.9  3.6  1.8  1.8  49  45.5 1293.3 508  403  613  210  349  697  348
22 2010 205.9  3.0  2.4  0.6  20  38.5 1331.9 445  410  585  175  340  603  263
23 2011 209.8  3.9  2.1  1.8  46  50.9 1382.8 482  396  582  186  327  644  317
24 2012 214.3  4.5  2.4  2.1  46  60.0 1442.8 497  408  599  191  377  686  309
25 2013 217.9  3.6  3.0  0.6  16  48.9 1491.6 440  413  577  164  362  606  244
26 2014 221.2  3.3  1.5  1.8  54  45.5 1537.2 504  401  591  190  363  664  301
27 2015 226.3  5.1  2.7  2.4  47  71.7 1608.9 471  390  563  173  348  628  280
28 2016 230.5  4.2  2.4  1.8  42  60.3 1669.1 480  397  592  195  353  645  292

Core Length:  230.4 mm
Core Density: 447 kg/m3
Cross-sectional Density:  455 kg/m3
Early/Latewood Threshold: 500 kg/m3
Attenuation Constant: 3.19

ÄÄÄÄÄÄÄÄÄÄÄÄÄÄÄÄÄÄÄÄÄÄÄÄÄÄÄÄÄÄÄÄÄÄÄÄÄÄÄÄÄÄÄÄÄÄÄÄÄÄÄÄÄÄÄÄÄÄÄÄÄÄÄÄÄÄÄÄÄÄÄÄÄÄÄÄÄÄÄ
Core : 17
ÄÄÄÄÄÄÄÂÄÄÄÄÄÄÄÄÄÄÄÄÄÄÄÄÄÄÄÄÄÄÄÄÄÂÄÄÄÄÄÄÄÄÄÄÂÄÄÄÄÄÄÄÄÄÄÄÄÄÄÄÄÄÄÄÄÄÄÄÄÄÄÄÄÄÄÄÄÄÄ
       ³Widths (mm)              ³ Areas    ³ Densities (kg/m3)
       ³                         ³ (cmý)    ³
Ring   ³Outer Ring Erly Late   % ³Incr Total³Ring E/Wd L/Wd Unif  Min  Max  Rng
 # Year³ Rad.      Wood Wood  LW ³          ³mean mean mean
ÄÄÄÄÄÄÄÁÄÄÄÄÄÄÄÄÄÄÄÄÄÄÄÄÄÄÄÄÄÄÄÄÄÁÄÄÄÄÄÄÄÄÄÄÁÄÄÄÄÄÄÄÄÄÄÄÄÄÄÄÄÄÄÄÄÄÄÄÄÄÄÄÄÄÄÄÄÄÄ

 3 1991   9.8  9.8  7.8  0.0   0   3.0    3.0 322  322    0    0  272  492  220
 4 1992  26.6 16.8 16.8  0.0   0  19.2   22.2 317  317    0    0  253  471  218
 5 1993  50.0 23.4 21.3  2.1   8  56.3   78.5 352  335  524  189  236  544  308
 6 1994  65.3 15.3 12.3  3.0  19  55.4  134.0 396  357  554  197  288  591  303
 7 1995  76.4 11.1 10.2  0.9   8  49.4  183.4 386  368  586  218  293  640  347
 8 1996  87.5 11.1  9.6  1.5  13  57.2  240.5 397  374  545  171  280  622  342
 9 1997  98.3 10.8  7.5  3.3  30  63.0  303.6 440  383  570  187  287  622  335
10 1998 106.7  8.4  6.6  1.8  21  54.1  357.7 408  362  573  211  290  597  307
11 1999 116.0  9.3  5.4  3.9  41  65.1  422.7 484  429  561  132  358  639  281
12 2000 121.4  5.4  2.7  2.7  50  40.3  463.0 457  341  572  231  315  635  320
13 2001 128.3  6.9  2.7  4.2  60  54.1  517.1 498  412  553  141  333  622  289
14 2002 136.1  7.8  4.5  3.3  42  64.8  581.9 467  387  576  189  301  628  327
15 2003 144.2  8.1  6.0  2.1  25  71.3  653.3 457  419  568  149  330  611  281
16 2004 150.5  6.3  4.5  1.8  28  58.3  711.6 450  387  608  221  286  638  352
17 2005 155.9  5.4  3.0  2.4  44  52.0  763.6 473  387  581  194  315  648  333
18 2006 162.5  6.6  3.6  3.0  45  66.0  829.6 480  393  585  192  300  650  350
19 2007 167.9  5.4  3.3  2.1  38  56.1  885.6 463  378  597  219  305  677  372
20 2008 173.3  5.4  3.3  2.1  38  57.9  943.5 492  411  620  209  325  676  351
21 2009 177.8  4.5  2.7  1.8  40  49.6  993.1 470  390  592  202  330  652  322
22 2010 180.5  2.7  1.5  1.2  44  30.4 1023.5 468  378  581  203  326  654  328
23 2011 182.6  2.1  1.2  0.9  42  24.0 1047.5 457  383  556  173  329  580  251
24 2012 185.6  3.0  1.8  1.2  40  34.7 1082.2 475  387  608  221  323  651  328
25 2013 188.0  2.4  1.2  1.2  50  28.2 1110.4 491  404  577  173  352  645  293
26 2014 190.4  2.4  1.2  1.2  49  28.5 1138.9 506  404  607  203  352  662  310
27 2015 193.1  2.7  1.5  1.2  44  32.5 1171.4 504  421  609  188  368  654  286
28 2016 194.9  1.8  0.9  0.9  49  21.9 1193.4 448  342  554  212  311  571  260

Core Length:  192.9 mm
Core Density: 444 kg/m3
Cross-sectional Density:  449 kg/m3
Early/Latewood Threshold: 500 kg/m3
Attenuation Constant: 3.19

ÄÄÄÄÄÄÄÄÄÄÄÄÄÄÄÄÄÄÄÄÄÄÄÄÄÄÄÄÄÄÄÄÄÄÄÄÄÄÄÄÄÄÄÄÄÄÄÄÄÄÄÄÄÄÄÄÄÄÄÄÄÄÄÄÄÄÄÄÄÄÄÄÄÄÄÄÄÄÄ
Core : 23
ÄÄÄÄÄÄÄÂÄÄÄÄÄÄÄÄÄÄÄÄÄÄÄÄÄÄÄÄÄÄÄÄÄÂÄÄÄÄÄÄÄÄÄÄÂÄÄÄÄÄÄÄÄÄÄÄÄÄÄÄÄÄÄÄÄÄÄÄÄÄÄÄÄÄÄÄÄÄÄ
       ³Widths (mm)              ³ Areas    ³ Densities (kg/m3)
       ³                         ³ (cmý)    ³
Ring   ³Outer Ring Erly Late   % ³Incr Total³Ring E/Wd L/Wd Unif  Min  Max  Rng
 # Year³ Rad.      Wood Wood  LW ³          ³mean mean mean
ÄÄÄÄÄÄÄÁÄÄÄÄÄÄÄÄÄÄÄÄÄÄÄÄÄÄÄÄÄÄÄÄÄÁÄÄÄÄÄÄÄÄÄÄÁÄÄÄÄÄÄÄÄÄÄÄÄÄÄÄÄÄÄÄÄÄÄÄÄÄÄÄÄÄÄÄÄÄÄ

 1 1989   3.0  3.0  2.4  0.6  20   0.3    0.3 407  379  521  142  243  527  284
 2 1990  11.4  8.4  8.4  0.0   0   3.8    4.1 341  341    0    0  278  453  175
 3 1991  24.6 13.2 13.2  0.0   0  14.9   19.0 360  360    0    0  261  465  204
 4 1992  43.2 18.6 18.6  0.0   0  39.6   58.6 357  357    0    0  287  468  181
 5 1993  62.4 19.2 16.2  3.0  15  63.7  122.3 385  360  515  155  283  549  266
 6 1994  77.1 14.7 11.7  3.0  20  64.4  186.7 418  388  536  148  318  555  237
 7 1995  90.9 13.8 12.3  1.5  10  72.8  259.6 401  382  552  170  322  596  274
 8 1996 105.0 14.1 10.5  3.6  25  86.8  346.4 425  389  529  140  316  555  239
 9 1997 122.4 17.4 12.9  4.5  25 124.3  470.7 436  397  548  151  329  583  254
10 1998 133.2 10.8  9.0  1.8  16  86.7  557.4 405  377  548  171  296  606  310
11 1999 146.7 13.5  7.2  6.3  46 118.7  676.1 498  433  572  139  364  620  256
12 2000 153.9  7.2  3.9  3.3  45  68.0  744.1 468  377  575  198  324  649  325
13 2001 164.4 10.5  7.8  2.7  25 105.0  849.1 459  424  559  135  323  601  278
14 2002 174.6 10.2  6.0  4.2  41 108.6  957.7 467  388  580  192  305  643  338
15 2003 183.6  9.0  3.3  5.7  63 101.3 1059.0 511  407  571  164  373  654  281
16 2004 190.2  6.6  3.9  2.7  40  77.5 1136.5 470  381  600  219  303  647  344
17 2005 195.9  5.7  3.6  2.1  36  69.1 1205.6 461  388  587  199  326  640  314
18 2006 201.9  6.0  2.4  3.6  60  75.0 1280.6 508  389  587  198  347  674  327
19 2007 207.6  5.7  2.7  3.0  52  73.3 1354.0 493  399  578  179  360  656  296
20 2008 214.2  6.6  4.2  2.4  36  87.5 1441.4 459  389  581  192  341  654  313
21 2009 219.0  4.8  2.1  2.7  56  65.3 1506.7 491  376  581  205  337  660  323
22 2010 222.9  3.9  2.4  1.5  38  54.1 1560.9 481  411  592  181  347  669  322
23 2011 227.7  4.8  2.7  2.1  43  67.9 1628.8 470  397  563  166  344  615  271
24 2012 231.3  3.6  2.4  1.2  33  51.9 1680.7 464  395  604  209  334  650  316
25 2013 233.7  2.4  1.8  0.6  24  35.1 1715.8 475  417  649  232  364  663  299
26 2014 237.0  3.3  2.1  1.2  36  48.8 1764.6 485  411  615  204  360  650  290
27 2015 240.9  3.9  2.4  1.5  38  58.6 1823.2 504  418  641  223  371  682  311
28 2016 243.3  2.4  1.5  0.9  37  36.5 1859.7 448  390  545  155  357  568  211

Core Length:  243.6 mm
Core Density: 448 kg/m3
Cross-sectional Density:  458 kg/m3
Early/Latewood Threshold: 500 kg/m3
Attenuation Constant: 3.19

ÄÄÄÄÄÄÄÄÄÄÄÄÄÄÄÄÄÄÄÄÄÄÄÄÄÄÄÄÄÄÄÄÄÄÄÄÄÄÄÄÄÄÄÄÄÄÄÄÄÄÄÄÄÄÄÄÄÄÄÄÄÄÄÄÄÄÄÄÄÄÄÄÄÄÄÄÄÄÄ
Core : 25
ÄÄÄÄÄÄÄÂÄÄÄÄÄÄÄÄÄÄÄÄÄÄÄÄÄÄÄÄÄÄÄÄÄÂÄÄÄÄÄÄÄÄÄÄÂÄÄÄÄÄÄÄÄÄÄÄÄÄÄÄÄÄÄÄÄÄÄÄÄÄÄÄÄÄÄÄÄÄÄ
       ³Widths (mm)              ³ Areas    ³ Densities (kg/m3)
       ³                         ³ (cmý)    ³
Ring   ³Outer Ring Erly Late   % ³Incr Total³Ring E/Wd L/Wd Unif  Min  Max  Rng
 # Year³ Rad.      Wood Wood  LW ³          ³mean mean mean
ÄÄÄÄÄÄÄÁÄÄÄÄÄÄÄÄÄÄÄÄÄÄÄÄÄÄÄÄÄÄÄÄÄÁÄÄÄÄÄÄÄÄÄÄÁÄÄÄÄÄÄÄÄÄÄÄÄÄÄÄÄÄÄÄÄÄÄÄÄÄÄÄÄÄÄÄÄÄÄ

 4 1992  26.4 26.4 20.4  0.0   0  21.9   21.9 312  312    0    0  262  380  118
 5 1993  48.9 22.5 22.5  0.0   0  53.2   75.1 343  343    0    0  270  467  197
 6 1994  66.9 18.0 18.0  0.0   0  65.5  140.6 369  369    0    0  306  488  182
 7 1995  84.0 17.1 16.5  0.6   3  81.1  221.7 374  369  508  139  314  516  202
 8 1996  98.1 14.1 13.2  0.9   6  80.7  302.3 382  373  515  142  300  524  224
 9 1997 113.4 15.3 11.4  3.9  25 101.7  404.0 436  404  530  126  334  568  234
10 1998 125.4 12.0 10.2  1.8  15  90.0  494.0 400  381  511  130  313  529  216
11 1999 138.3 12.9  9.9  3.0  23 106.9  600.9 416  386  517  131  304  573  269
12 2000 145.8  7.5  6.0  1.5  20  66.9  667.8 418  388  539  151  316  575  259
13 2001 156.3 10.5  8.1  2.4  22  99.7  767.5 431  396  546  150  320  585  265
14 2002 168.9 12.6 11.1  1.5  11 128.7  896.2 399  382  528  146  309  543  234
15 2003 182.1 13.2 10.2  3.0  22 145.6 1041.8 430  397  541  144  347  564  217
16 2004 190.2  8.1  6.9  1.2  14  94.7 1136.5 396  369  552  183  298  582  284
17 2005 195.0  4.8  3.6  1.2  25  58.1 1194.6 446  399  588  189  327  599  272
18 2006 198.9  3.9  3.3  0.6  15  48.3 1242.9 432  413  539  126  309  571  262
19 2007 204.0  5.1  3.6  1.5  29  64.6 1307.4 440  395  550  155  308  585  277
20 2008 207.9  3.9  2.7  1.2  30  50.5 1357.9 453  407  557  150  326  585  259
21 2009 213.0  5.1  2.1  3.0  58  67.4 1425.3 494  414  550  136  358  592  234
22 2010 217.5  4.5  3.0  1.5  33  60.9 1486.2 464  407  578  171  337  651  314
23 2011 222.3  4.8  3.3  1.5  31  66.3 1552.5 464  431  538  107  344  566  222
24 2012 227.4  5.1  3.9  1.2  23  72.1 1624.5 450  410  579  169  326  604  278
25 2013 230.7  3.3  2.4  0.9  27  47.5 1672.0 418  372  540  168  328  602  274
26 2014 233.4  2.7  1.8  0.9  33  39.4 1711.4 467  412  577  165  333  611  278
27 2015 237.9  4.5  2.4  2.1  46  66.6 1778.0 458  387  539  152  333  577  244
28 2016 241.8  3.9  3.0  0.9  23  58.8 1836.8 406  372  522  150  316  542  226

Core Length:  236.7 mm
Core Density: 419 kg/m3
Cross-sectional Density:  420 kg/m3
Early/Latewood Threshold: 500 kg/m3
Attenuation Constant: 3.19

ÄÄÄÄÄÄÄÄÄÄÄÄÄÄÄÄÄÄÄÄÄÄÄÄÄÄÄÄÄÄÄÄÄÄÄÄÄÄÄÄÄÄÄÄÄÄÄÄÄÄÄÄÄÄÄÄÄÄÄÄÄÄÄÄÄÄÄÄÄÄÄÄÄÄÄÄÄÄÄ
Core : 27
ÄÄÄÄÄÄÄÂÄÄÄÄÄÄÄÄÄÄÄÄÄÄÄÄÄÄÄÄÄÄÄÄÄÂÄÄÄÄÄÄÄÄÄÄÂÄÄÄÄÄÄÄÄÄÄÄÄÄÄÄÄÄÄÄÄÄÄÄÄÄÄÄÄÄÄÄÄÄÄ
       ³Widths (mm)              ³ Areas    ³ Densities (kg/m3)
       ³                         ³ (cmý)    ³
Ring   ³Outer Ring Erly Late   % ³Incr Total³Ring E/Wd L/Wd Unif  Min  Max  Rng
 # Year³ Rad.      Wood Wood  LW ³          ³mean mean mean
ÄÄÄÄÄÄÄÁÄÄÄÄÄÄÄÄÄÄÄÄÄÄÄÄÄÄÄÄÄÄÄÄÄÁÄÄÄÄÄÄÄÄÄÄÁÄÄÄÄÄÄÄÄÄÄÄÄÄÄÄÄÄÄÄÄÄÄÄÄÄÄÄÄÄÄÄÄÄÄ

 3 1992  18.3 18.3 15.0  0.3   1  10.5   10.5 366  363  500  137  308  500  192
 4 1993  37.2 18.9 18.9  0.0   0  33.0   43.5 394  394    0    0  324  483  159
 5 1994  54.3 17.1 14.7  2.4  14  49.2   92.6 393  372  517  145  297  544  247
 6 1995  66.0 11.7 11.4  0.3   2  44.2  136.8 383  379  525  146  315  525  210
 7 1996  75.0  9.0  7.8  1.2  13  39.9  176.7 415  399  521  122  274  530  256
 8 1997  84.0  9.0  4.5  4.5  50  45.0  221.7 477  386  568  182  305  617  312
 9 1998  90.3  6.3  4.2  2.1  33  34.5  256.2 425  367  539  172  300  568  268
10 1999  95.4  5.1  3.6  1.5  29  29.8  285.9 470  417  599  182  356  632  276
11 2000  99.3  3.9  2.7  1.2  30  23.9  309.8 442  386  569  183  349  647  298
12 2001 104.4  5.1  3.0  2.1  41  32.6  342.4 498  439  582  143  389  629  240
13 2002 114.9 10.5  4.2  6.3  60  72.3  414.8 508  412  572  160  344  644  300
14 2003 125.4 10.5  6.6  3.9  37  79.3  494.0 477  407  596  189  348  678  330
15 2004 131.4  6.0  4.2  1.8  29  48.4  542.4 449  381  606  225  308  638  330
16 2005 136.8  5.4  3.6  1.8  33  45.5  587.9 448  390  563  173  335  629  294
17 2006 141.6  4.8  2.4  2.4  49  42.0  629.9 518  419  617  198  359  682  323
18 2007 145.8  4.2  2.4  1.8  42  37.9  667.8 508  430  612  182  384  668  284
19 2008 149.7  3.9  1.8  2.1  53  36.2  704.0 510  418  589  171  374  666  292
20 2009 153.3  3.6  1.5  2.1  58  34.3  738.3 541  432  619  187  377  693  316
21 2010 156.6  3.3  1.2  2.1  63  32.1  770.4 520  424  575  151  390  650  260
22 2011 158.7  2.1  1.2  0.9  42  20.8  791.2 480  412  572  160  372  602  230
23 2012 162.3  3.6  1.5  2.1  58  36.3  827.5 536  418  620  202  371  676  305
24 2013 164.7  2.4  1.5  0.9  37  24.7  852.2 500  455  574  119  410  606  196
25 2014 166.5  1.8  0.9  0.9  50  18.7  870.9 512  442  582  140  413  628  215
26 2015 171.0  4.5  1.2  3.3  73  47.7  918.6 578  445  626  181  422  723  301
27 2016 174.0  3.0  1.2  1.8  60  32.5  951.1 507  458  540   82  435  602  167

Core Length:  171.6 mm
Core Density: 474 kg/m3
Cross-sectional Density:  476 kg/m3
Early/Latewood Threshold: 500 kg/m3
Attenuation Constant: 3.19

ÄÄÄÄÄÄÄÄÄÄÄÄÄÄÄÄÄÄÄÄÄÄÄÄÄÄÄÄÄÄÄÄÄÄÄÄÄÄÄÄÄÄÄÄÄÄÄÄÄÄÄÄÄÄÄÄÄÄÄÄÄÄÄÄÄÄÄÄÄÄÄÄÄÄÄÄÄÄÄ
Core : 29
ÄÄÄÄÄÄÄÂÄÄÄÄÄÄÄÄÄÄÄÄÄÄÄÄÄÄÄÄÄÄÄÄÄÂÄÄÄÄÄÄÄÄÄÄÂÄÄÄÄÄÄÄÄÄÄÄÄÄÄÄÄÄÄÄÄÄÄÄÄÄÄÄÄÄÄÄÄÄÄ
       ³Widths (mm)              ³ Areas    ³ Densities (kg/m3)
       ³                         ³ (cmý)    ³
Ring   ³Outer Ring Erly Late   % ³Incr Total³Ring E/Wd L/Wd Unif  Min  Max  Rng
 # Year³ Rad.      Wood Wood  LW ³          ³mean mean mean
ÄÄÄÄÄÄÄÁÄÄÄÄÄÄÄÄÄÄÄÄÄÄÄÄÄÄÄÄÄÄÄÄÄÁÄÄÄÄÄÄÄÄÄÄÁÄÄÄÄÄÄÄÄÄÄÄÄÄÄÄÄÄÄÄÄÄÄÄÄÄÄÄÄÄÄÄÄÄÄ

 1 1990   7.2  7.2  6.9  0.3   4   1.6    1.6 369  362  524  162  180  524  344
 2 1991  20.1 12.9 12.6  0.3   2  11.1   12.7 343  339  545  206  283  545  262
 3 1992  35.4 15.3 13.8  1.5   9  26.7   39.4 356  337  528  191  276  535  259
 4 1993  55.2 19.8 16.8  3.0  15  56.4   95.7 370  341  532  191  266  562  296
 5 1994  72.6 17.4 11.7  5.7  32  69.9  165.6 444  387  562  175  313  628  315
 6 1995  90.3 17.7 15.6  2.1  11  90.6  256.2 414  394  562  168  312  607  295
 7 1996 103.5 13.2  9.9  3.3  24  80.4  336.5 424  378  562  184  303  653  350
 8 1997 115.8 12.3  7.5  4.8  39  84.7  421.3 477  401  596  195  326  687  361
 9 1998 125.1  9.3  6.6  2.7  29  70.4  491.7 446  387  591  204  325  667  342
10 1999 133.8  8.7  5.4  3.3  37  70.8  562.4 480  414  590  176  332  660  328
11 2000 138.9  5.1  3.3  1.8  35  43.7  606.1 461  387  596  209  321  685  364
12 2001 146.4  7.5  3.0  4.5  60  67.2  673.3 533  421  607  186  356  699  343
13 2002 159.0 12.6  5.1  7.5  59 120.9  794.2 525  425  593  168  356  689  333
14 2003 171.0 12.0  6.9  5.1  42 124.4  918.6 507  448  587  139  355  679  324
15 2004 177.3  6.3  4.5  1.8  28  68.9  987.6 466  403  624  221  339  686  347
16 2005 180.6  3.3  2.1  1.2  36  37.1 1024.7 457  383  588  205  333  681  348
17 2006 184.8  4.2  1.5  2.7  64  48.2 1072.9 534  391  613  222  346  706  360
18 2007 191.1  6.3  3.6  2.7  42  74.4 1147.3 514  422  636  214  349  707  358
19 2008 197.4  6.3  3.3  3.0  47  76.9 1224.2 511  429  602  173  359  718  359
20 2009 203.7  6.3  3.0  3.3  52  79.4 1303.6 531  434  620  186  367  705  338
21 2010 207.9  4.2  2.4  1.8  42  54.3 1357.9 491  414  594  180  370  686  316
22 2011 212.1  4.2  1.5  2.7  64  55.4 1413.3 536  408  607  199  378  717  339
23 2012 216.9  4.8  2.1  2.7  56  64.7 1478.0 544  445  621  176  391  731  340
24 2013 221.1  4.2  1.5  2.7  64  57.8 1535.8 523  435  572  137  418  639  221
25 2014 223.2  2.1  0.9  1.2  57  29.3 1565.1 555  460  627  167  427  664  237
26 2015 227.7  4.5  1.8  2.7  60  63.7 1628.8 561  462  627  165  441  736  295
27 2016 230.7  3.0  1.5  1.5  50  43.2 1672.0 513  451  575  124  415  689  274

Core Length:  231.3 mm
Core Density: 477 kg/m3
Cross-sectional Density:  488 kg/m3
Early/Latewood Threshold: 500 kg/m3
Attenuation Constant: 3.19

ÄÄÄÄÄÄÄÄÄÄÄÄÄÄÄÄÄÄÄÄÄÄÄÄÄÄÄÄÄÄÄÄÄÄÄÄÄÄÄÄÄÄÄÄÄÄÄÄÄÄÄÄÄÄÄÄÄÄÄÄÄÄÄÄÄÄÄÄÄÄÄÄÄÄÄÄÄÄÄ
Core : 37
ÄÄÄÄÄÄÄÂÄÄÄÄÄÄÄÄÄÄÄÄÄÄÄÄÄÄÄÄÄÄÄÄÄÂÄÄÄÄÄÄÄÄÄÄÂÄÄÄÄÄÄÄÄÄÄÄÄÄÄÄÄÄÄÄÄÄÄÄÄÄÄÄÄÄÄÄÄÄÄ
       ³Widths (mm)              ³ Areas    ³ Densities (kg/m3)
       ³                         ³ (cmý)    ³
Ring   ³Outer Ring Erly Late   % ³Incr Total³Ring E/Wd L/Wd Unif  Min  Max  Rng
 # Year³ Rad.      Wood Wood  LW ³          ³mean mean mean
ÄÄÄÄÄÄÄÁÄÄÄÄÄÄÄÄÄÄÄÄÄÄÄÄÄÄÄÄÄÄÄÄÄÁÄÄÄÄÄÄÄÄÄÄÁÄÄÄÄÄÄÄÄÄÄÄÄÄÄÄÄÄÄÄÄÄÄÄÄÄÄÄÄÄÄÄÄÄÄ

 1 1991  10.5 10.5 10.5  0.0   0   3.5    3.5 345  345    0    0  196  488  292
 2 1992  29.1 18.6 18.6  0.0   0  23.1   26.6 343  343    0    0  274  497  223
 3 1993  54.3 25.2 25.2  0.0   0  66.0   92.6 350  350    0    0  258  484  226
 4 1994  76.2 21.9 18.9  3.0  13  89.8  182.4 374  351  522  171  262  563  301
 5 1995  92.4 16.2 14.1  2.1  12  85.8  268.2 373  349  533  184  277  565  288
 6 1996 108.9 16.5 14.7  1.8  10 104.3  372.6 387  369  532  163  294  548  254
 7 1997 126.9 18.0 13.8  4.2  23 133.3  505.9 412  364  570  206  300  596  296
 8 1998 138.3 11.4  9.9  1.5  13  95.0  600.9 384  356  569  213  289  651  362
 9 1999 147.9  9.6  6.9  2.7  28  86.3  687.2 443  385  589  204  322  631  309
10 2000 152.1  4.2  3.3  0.9  21  39.6  726.8 407  362  571  209  329  634  305
11 2001 161.1  9.0  5.1  3.9  43  88.6  815.3 504  449  577  128  367  643  276
12 2002 171.9 10.8  6.9  3.9  36 113.0  928.3 472  407  586  179  347  665  318
13 2003 181.5  9.6  5.7  3.9  40 106.6 1034.9 492  418  600  182  331  677  346
14 2004 185.7  4.2  3.3  0.9  21  48.5 1083.4 438  390  616  226  335  666  331
15 2005 188.4  2.7  1.5  1.2  44  31.7 1115.1 460  383  556  173  338  608  270
16 2006 192.0  3.6  1.2  2.4  66  43.0 1158.1 519  382  588  206  337  664  327
17 2007 195.0  3.0  1.8  1.2  39  36.5 1194.6 485  422  578  156  355  648  293
18 2008 197.4  2.4  1.8  0.6  25  29.6 1224.2 461  415  599  184  347  613  266
19 2009 199.8  2.4  1.2  1.2  50  29.9 1254.1 481  385  577  192  343  620  277
20 2010 202.2  2.4  0.9  1.5  62  30.3 1284.4 501  401  561  160  354  653  299
21 2011 204.3  2.1  0.6  1.5  71  26.8 1311.3 556  455  597  142  450  660  210
22 2012 206.1  1.8  0.9  0.9  49  23.2 1334.5 528  449  607  158  424  656  232
23 2013 207.3  1.2  0.3  0.9  75  15.6 1350.0 515  451  537   86  451  578  127
24 2014 207.9  0.6  0.3  0.3  49   7.8 1357.9 488  431  546  115  431  546  115
25 2015 209.1  1.2  0.3  0.9  75  15.7 1373.6 540  415  581  166  415  652  237
26 2016 210.3  1.2  0.6  0.6  50  15.8 1389.4 514  430  597  167  365  619  254

Core Length:  210.3 mm
Core Density: 452 kg/m3
Cross-sectional Density:  438 kg/m3
Early/Latewood Threshold: 500 kg/m3
Attenuation Constant: 3.19

ÄÄÄÄÄÄÄÄÄÄÄÄÄÄÄÄÄÄÄÄÄÄÄÄÄÄÄÄÄÄÄÄÄÄÄÄÄÄÄÄÄÄÄÄÄÄÄÄÄÄÄÄÄÄÄÄÄÄÄÄÄÄÄÄÄÄÄÄÄÄÄÄÄÄÄÄÄÄÄ
Core : 39
ÄÄÄÄÄÄÄÂÄÄÄÄÄÄÄÄÄÄÄÄÄÄÄÄÄÄÄÄÄÄÄÄÄÂÄÄÄÄÄÄÄÄÄÄÂÄÄÄÄÄÄÄÄÄÄÄÄÄÄÄÄÄÄÄÄÄÄÄÄÄÄÄÄÄÄÄÄÄÄ
       ³Widths (mm)              ³ Areas    ³ Densities (kg/m3)
       ³                         ³ (cmý)    ³
Ring   ³Outer Ring Erly Late   % ³Incr Total³Ring E/Wd L/Wd Unif  Min  Max  Rng
 # Year³ Rad.      Wood Wood  LW ³          ³mean mean mean
ÄÄÄÄÄÄÄÁÄÄÄÄÄÄÄÄÄÄÄÄÄÄÄÄÄÄÄÄÄÄÄÄÄÁÄÄÄÄÄÄÄÄÄÄÁÄÄÄÄÄÄÄÄÄÄÄÄÄÄÄÄÄÄÄÄÄÄÄÄÄÄÄÄÄÄÄÄÄÄ

 3 1991  16.8 16.8 13.2  0.6   3   8.9    8.9 359  352  510  158  258  517  259
 4 1992  33.6 16.8 16.8  0.0   0  26.6   35.5 361  361    0    0  291  497  206
 5 1993  50.7 17.1 15.0  2.1  12  45.3   80.8 388  370  512  142  294  529  235
 6 1994  67.5 16.8 12.9  3.9  23  62.4  143.1 403  366  524  158  276  559  283
 7 1995  80.7 13.2 12.0  1.2   9  61.5  204.6 387  372  530  158  275  548  273
 8 1996  95.1 14.4 12.0  2.4  16  79.5  284.1 400  375  528  153  279  548  269
 9 1997 111.0 15.9 11.7  4.2  26 102.9  387.1 420  377  540  163  274  558  284
10 1998 122.1 11.1  9.0  2.1  18  81.3  468.4 400  370  530  160  301  549  248
11 1999 135.3 13.2  8.7  4.5  34 106.7  575.1 445  383  563  180  302  645  343
12 2000 144.0  8.7  6.6  2.1  24  76.3  651.4 416  367  572  205  284  676  392
13 2001 155.7 11.7  6.3  5.4  46 110.2  761.6 457  378  548  170  298  632  334
14 2002 165.6  9.9  6.6  3.3  33  99.9  861.5 443  373  581  208  294  644  350
15 2003 176.4 10.8  7.2  3.6  33 116.0  977.6 450  383  585  202  285  650  365
16 2004 183.3  6.9  5.4  1.5  21  78.0 1055.5 420  374  587  213  287  642  355
17 2005 187.5  4.2  3.3  0.9  21  48.9 1104.5 429  375  624  249  291  679  388
18 2006 192.9  5.4  2.4  3.0  55  64.5 1169.0 497  383  588  205  298  686  388
19 2007 197.1  4.2  2.7  1.5  35  51.5 1220.5 454  378  592  214  317  694  377
20 2008 201.6  4.5  2.1  2.4  53  56.4 1276.8 507  378  620  242  331  707  376
21 2009 207.0  5.4  2.4  3.0  55  69.3 1346.1 514  404  603  199  344  686  342
22 2010 210.6  3.6  1.8  1.8  50  47.2 1393.4 487  376  599  223  341  730  389
23 2011 213.9  3.3  1.5  1.8  54  44.0 1437.4 500  389  593  204  344  663  319
24 2012 216.6  2.7  1.5  1.2  44  36.5 1473.9 475  380  593  213  350  702  352
25 2013 219.6  3.0  1.8  1.2  40  41.1 1515.0 472  385  602  217  335  695  360
26 2014 222.0  2.4  0.9  1.5  62  33.3 1548.3 529  381  618  237  352  735  383
27 2015 225.9  3.9  1.8  2.1  53  54.9 1603.2 538  414  645  231  367  743  376
28 2016 229.2  3.3  2.1  1.2  36  47.2 1650.4 464  393  589  196  331  673  342

Core Length:  226.5 mm
Core Density: 446 kg/m3
Cross-sectional Density:  446 kg/m3
Early/Latewood Threshold: 500 kg/m3
Attenuation Constant: 3.19

ÄÄÄÄÄÄÄÄÄÄÄÄÄÄÄÄÄÄÄÄÄÄÄÄÄÄÄÄÄÄÄÄÄÄÄÄÄÄÄÄÄÄÄÄÄÄÄÄÄÄÄÄÄÄÄÄÄÄÄÄÄÄÄÄÄÄÄÄÄÄÄÄÄÄÄÄÄÄÄ
Core : 48
ÄÄÄÄÄÄÄÂÄÄÄÄÄÄÄÄÄÄÄÄÄÄÄÄÄÄÄÄÄÄÄÄÄÂÄÄÄÄÄÄÄÄÄÄÂÄÄÄÄÄÄÄÄÄÄÄÄÄÄÄÄÄÄÄÄÄÄÄÄÄÄÄÄÄÄÄÄÄÄ
       ³Widths (mm)              ³ Areas    ³ Densities (kg/m3)
       ³                         ³ (cmý)    ³
Ring   ³Outer Ring Erly Late   % ³Incr Total³Ring E/Wd L/Wd Unif  Min  Max  Rng
 # Year³ Rad.      Wood Wood  LW ³          ³mean mean mean
ÄÄÄÄÄÄÄÁÄÄÄÄÄÄÄÄÄÄÄÄÄÄÄÄÄÄÄÄÄÄÄÄÄÁÄÄÄÄÄÄÄÄÄÄÁÄÄÄÄÄÄÄÄÄÄÄÄÄÄÄÄÄÄÄÄÄÄÄÄÄÄÄÄÄÄÄÄÄÄ

 3 1992  18.4 18.4 17.4  0.0   0  10.6   10.6 358  358    0    0  291  469  178
 4 1993  38.5 20.1 19.5  0.6   2  35.9   46.6 370  365  515  150  269  516  247
 5 1994  55.3 16.8 15.6  1.2   7  49.5   96.1 392  383  511  128  303  516  213
 6 1995  69.4 14.1 13.2  0.9   6  55.2  151.3 368  357  541  184  294  566  272
 7 1996  83.5 14.1 12.6  1.5  10  67.7  219.0 390  373  535  162  299  581  282
 8 1997  97.3 13.8 12.9  0.9   6  78.4  297.4 406  397  524  127  321  565  244
 9 1998 107.2  9.9  8.7  1.2  12  63.6  361.0 391  373  517  144  304  526  222
10 1999 117.7 10.5  7.8  2.7  25  74.2  435.2 430  393  536  143  312  589  277
11 2000 124.6  6.9  5.7  1.2  17  52.5  487.7 425  398  552  154  315  618  303
12 2001 134.2  9.6  6.9  2.7  28  78.1  565.8 437  399  535  136  315  633  318
13 2002 144.1  9.9  6.3  3.6  36  86.6  652.3 447  391  544  153  311  573  262
14 2003 155.2 11.1  8.7  2.4  21 104.4  756.7 426  392  550  158  308  594  286
15 2004 161.2  6.0  4.8  1.2  20  59.6  816.4 422  386  566  180  292  617  325
16 2005 169.0  7.8  5.4  2.4  30  80.9  897.3 435  379  563  184  311  645  334
17 2006 178.0  9.0  6.0  3.0  33  98.1  995.4 449  399  550  151  323  647  324
18 2007 185.2  7.2  4.8  2.4  33  82.2 1077.5 455  395  575  180  315  630  315
19 2008 192.1  6.9  4.5  2.4  34  81.8 1159.3 464  394  595  201  326  677  351
20 2009 199.0  6.9  3.9  3.0  43  84.8 1244.1 470  398  563  165  333  603  270
21 2010 203.2  4.2  2.7  1.5  35  53.1 1297.2 464  393  594  201  321  676  355
22 2011 207.1  3.9  3.0  0.9  23  50.3 1347.4 425  382  570  188  318  591  273
23 2012 211.0  3.9  2.7  1.2  30  51.2 1398.7 437  378  569  191  317  598  281
24 2013 213.1  2.1  1.8  0.3  14  28.0 1426.6 428  392  644  252  339  644  305
25 2014 215.5  2.4  1.8  0.6  24  32.3 1459.0 437  389  579  190  318  596  278
26 2015 218.5  3.0  1.8  1.2  40  40.9 1499.9 465  370  606  236  334  647  313
27 2016 220.6  2.1  1.5  0.6  28  29.0 1528.8 441  383  586  203  320  609  289

Core Length:  219.6 mm
Core Density: 425 kg/m3
Cross-sectional Density:  429 kg/m3
Early/Latewood Threshold: 500 kg/m3
Attenuation Constant: 3.19

ÄÄÄÄÄÄÄÄÄÄÄÄÄÄÄÄÄÄÄÄÄÄÄÄÄÄÄÄÄÄÄÄÄÄÄÄÄÄÄÄÄÄÄÄÄÄÄÄÄÄÄÄÄÄÄÄÄÄÄÄÄÄÄÄÄÄÄÄÄÄÄÄÄÄÄÄÄÄÄ
Core : 49
ÄÄÄÄÄÄÄÂÄÄÄÄÄÄÄÄÄÄÄÄÄÄÄÄÄÄÄÄÄÄÄÄÄÂÄÄÄÄÄÄÄÄÄÄÂÄÄÄÄÄÄÄÄÄÄÄÄÄÄÄÄÄÄÄÄÄÄÄÄÄÄÄÄÄÄÄÄÄÄ
       ³Widths (mm)              ³ Areas    ³ Densities (kg/m3)
       ³                         ³ (cmý)    ³
Ring   ³Outer Ring Erly Late   % ³Incr Total³Ring E/Wd L/Wd Unif  Min  Max  Rng
 # Year³ Rad.      Wood Wood  LW ³          ³mean mean mean
ÄÄÄÄÄÄÄÁÄÄÄÄÄÄÄÄÄÄÄÄÄÄÄÄÄÄÄÄÄÄÄÄÄÁÄÄÄÄÄÄÄÄÄÄÁÄÄÄÄÄÄÄÄÄÄÄÄÄÄÄÄÄÄÄÄÄÄÄÄÄÄÄÄÄÄÄÄÄÄ

 2 1990  13.7 13.7 11.4  0.3   2   5.9    5.9 350  346  504  158  285  504  219
 3 1991  29.0 15.3 14.4  0.9   5  20.5   26.4 352  342  509  167  279  518  239
 4 1992  47.6 18.6 17.7  0.9   4  44.8   71.2 357  349  514  165  279  521  242
 5 1993  67.1 19.5 16.8  2.7  13  70.3  141.4 367  339  540  201  260  566  306
 6 1994  81.5 14.4 10.2  4.2  29  67.2  208.7 434  385  554  169  308  590  282
 7 1995  92.9 11.4  9.0  2.4  21  62.5  271.1 416  383  539  156  316  586  270
 8 1996 106.1 13.2  9.9  3.3  24  82.5  353.7 407  364  535  171  279  568  289
 9 1997 121.4 15.3 11.7  3.6  23 109.4  463.0 410  371  539  168  295  582  287
10 1998 132.5 11.1  9.0  2.1  18  88.5  551.5 395  356  562  206  273  616  343
11 1999 145.1 12.6  8.7  3.9  30 109.9  661.4 436  379  563  184  307  608  301
12 2000 153.2  8.1  6.0  2.1  25  75.9  737.3 422  371  568  197  299  629  330
13 2001 160.7  7.5  4.5  3.0  40  74.0  811.3 460  388  568  180  309  677  368
14 2002 167.9  7.2  4.5  2.7  37  74.3  885.6 460  394  571  177  322  679  357
15 2003 176.9  9.0  5.1  3.9  43  97.5  983.1 491  404  604  200  309  679  370
16 2004 184.1  7.2  5.7  1.5  20  81.7 1064.8 412  373  562  189  284  618  334
17 2005 188.3  4.2  3.3  0.9  21  49.1 1113.9 430  369  655  286  288  691  403
18 2006 194.9  6.6  3.6  3.0  45  79.5 1193.4 463  389  552  163  303  635  332
19 2007 200.0  5.1  3.3  1.8  35  63.3 1256.6 439  354  595  241  293  654  361
20 2008 206.0  6.0  3.6  2.4  40  76.5 1333.2 445  362  568  206  304  664  360
21 2009 211.7  5.7  3.6  2.1  36  74.8 1408.0 454  371  597  226  297  658  361
22 2010 216.5  4.8  3.3  1.5  31  64.6 1472.5 433  358  598  240  290  643  353
23 2011 221.0  4.5  2.1  2.4  53  61.9 1534.4 453  335  556  221  288  609  321
24 2012 225.8  4.8  3.0  1.8  37  67.4 1601.8 441  360  578  218  298  654  356
25 2013 229.4  3.6  3.0  0.6  16  51.5 1653.2 437  401  618  217  309  664  355
26 2014 231.8  2.4  1.5  0.9  37  34.8 1688.0 453  378  577  199  339  628  289
27 2015 235.4  3.6  1.8  1.8  49  52.8 1740.9 487  394  581  187  327  627  300
28 2016 237.8  2.4  1.5  0.9  37  35.7 1776.5 453  381  575  194  309  587  278

Core Length:  235.8 mm
Core Density: 428 kg/m3
Cross-sectional Density:  432 kg/m3
Early/Latewood Threshold: 500 kg/m3
Attenuation Constant: 3.19
