Repository: StevenDovey/Densiometry

# Densiometry

R reimplementation of the **EDITOR** data-processing pipeline for the
FRI Direct-Scanning X-Ray Densitometer (Cown & Clement 1983; system software
upgraded in the 1990s), maintained at BSI (formerly Forest Research Institute),
Rotorua, NZ.

---

## Background

The FRI densitometer uses a Fe-55 radioisotopic source and a scintillation
detector to measure wood density at 0.3 mm spatial resolution along machined
increment cores (2 mm thick, 5 mm increment).  Raw count data are written to
`.SCN` files by the SCANNA acquisition program.

The original **EDITOR** program reads `.SCN` files, lets the operator check and

File: trials completed/FR7_Woodhill_Nov_finished/Densitometry/Densitometer files/WHILL42.DAT
File : C:\DENSITOM\WOODHI~1\WHILL42.DAT
Cores :
2
6
10
19
27
28
30
35
39
41
44
45

ÄÄÄÄÄÄÄÄÄÄÄÄÄÄÄÄÄÄÄÄÄÄÄÄÄÄÄÄÄÄÄÄÄÄÄÄÄÄÄÄÄÄÄÄÄÄÄÄÄÄÄÄÄÄÄÄÄÄÄÄÄÄÄÄÄÄÄÄÄÄÄÄÄÄÄÄÄÄÄ
Core : 2
ÄÄÄÄÄÄÄÂÄÄÄÄÄÄÄÄÄÄÄÄÄÄÄÄÄÄÄÄÄÄÄÄÄÂÄÄÄÄÄÄÄÄÄÄÂÄÄÄÄÄÄÄÄÄÄÄÄÄÄÄÄÄÄÄÄÄÄÄÄÄÄÄÄÄÄÄÄÄÄ
       ³Widths (mm)              ³ Areas    ³ Densities (kg/m3)
       ³                         ³ (cmý)    ³
Ring   ³Outer Ring Erly Late   % ³Incr Total³Ring E/Wd L/Wd Unif  Min  Max  Rng
 # Year³ Rad.      Wood Wood  LW ³          ³mean mean mean
ÄÄÄÄÄÄÄÁÄÄÄÄÄÄÄÄÄÄÄÄÄÄÄÄÄÄÄÄÄÄÄÄÄÁÄÄÄÄÄÄÄÄÄÄÁÄÄÄÄÄÄÄÄÄÄÄÄÄÄÄÄÄÄÄÄÄÄÄÄÄÄÄÄÄÄÄÄÄÄ

 2 1990   8.8  8.8  7.8  0.0   0   2.4    2.4 323  323    0    0  267  422  155
 3 1991  19.6 10.8 10.8  0.0   0   9.6   12.1 373  373    0    0  306  491  185
 4 1992  35.8 16.2 16.2  0.0   0  28.2   40.3 395  395    0    0  330  486  156
 5 1993  60.4 24.6 23.4  1.2   4  74.3  114.6 397  392  506  114  310  510  200
 6 1994  76.9 16.5 11.1  5.4  32  71.2  185.8 465  420  556  136  362  600  238
 7 1995  89.8 12.9 12.0  0.9   6  67.6  253.3 435  429  517   88  363  528  165
 8 1996  99.1  9.3  6.6  2.7  29  55.2  308.5 432  395  524  129  349  541  192
 9 1997 109.3 10.2  5.7  4.5  44  66.8  375.3 470  394  567  173  324  608  284
10 1998 116.5  7.2  4.5  2.7  37  51.1  426.4 448  380  560  180  298  612  314
11 1999 123.1  6.6  4.5  2.1  31  49.7  476.1 433  372  564  192  311  624  313
12 2000 127.9  4.8  3.6  1.2  25  37.8  513.9 425  364  610  246  287  661  374
13 2001 136.9  9.0  5.4  3.6  39  74.9  588.8 484  428  568  140  322  646  324
14 2002 146.2  9.3  4.2  5.1  54  82.7  671.5 500  402  581  179  338  641  303
15 2003 155.8  9.6  4.5  5.1  53  91.1  762.6 495  420  562  142  362  626  264
16 2004 161.8  6.0  3.0  3.0  50  59.9  822.4 509  408  610  202  335  654  319
17 2005 166.9  5.1  2.4  2.7  52  52.7  875.1 506  398  602  204  350  716  366
18 2006 172.3  5.4  2.4  3.0  55  57.5  932.7 510  392  604  212  338  654  316
19 2007 176.8  4.5  2.7  1.8  40  49.4  982.0 477  403  588  185  329  682  353
20 2008 180.7  3.9  1.5  2.4  61  43.8 1025.8 510  386  588  202  350  655  305
21 2009 185.2  4.5  1.8  2.7  60  51.7 1077.5 497  387  570  183  350  615  265
22 2010 188.8  3.6  1.8  1.8  50  42.3 1119.8 481  387  574  187  340  679  339
23 2011 192.7  3.9  0.9  3.0  76  46.7 1166.6 552  400  597  197  359  661  302
24 2012 196.9  4.2  1.5  2.7  64  51.4 1218.0 516  400  581  181  364  682  318
25 2013 200.8  3.9  1.8  2.1  53  48.7 1266.7 517  402  617  215  346  686  340
26 2014 203.5  2.7  1.2  1.5  55  34.3 1301.0 537  439  616  177  363  658  295
27 2015 206.2  2.7  1.2  1.5  55  34.8 1335.8 523  412  612  200  348  659  311
28 2016 209.5  3.3  1.5  1.8  54  43.1 1378.9 500  406  578  172  378  664  286

Core Length:  208.8 mm
Core Density: 470 kg/m3
Cross-sectional Density:  478 kg/m3
Early/Latewood Threshold: 500 kg/m3
Attenuation Constant: 3.19

ÄÄÄÄÄÄÄÄÄÄÄÄÄÄÄÄÄÄÄÄÄÄÄÄÄÄÄÄÄÄÄÄÄÄÄÄÄÄÄÄÄÄÄÄÄÄÄÄÄÄÄÄÄÄÄÄÄÄÄÄÄÄÄÄÄÄÄÄÄÄÄÄÄÄÄÄÄÄÄ
Core : 6
ÄÄÄÄÄÄÄÂÄÄÄÄÄÄÄÄÄÄÄÄÄÄÄÄÄÄÄÄÄÄÄÄÄÂÄÄÄÄÄÄÄÄÄÄÂÄÄÄÄÄÄÄÄÄÄÄÄÄÄÄÄÄÄÄÄÄÄÄÄÄÄÄÄÄÄÄÄÄÄ
       ³Widths (mm)              ³ Areas    ³ Densities (kg/m3)
       ³                         ³ (cmý)    ³
Ring   ³Outer Ring Erly Late   % ³Incr Total³Ring E/Wd L/Wd Unif  Min  Max  Rng
 # Year³ Rad.      Wood Wood  LW ³          ³mean mean mean
ÄÄÄÄÄÄÄÁÄÄÄÄÄÄÄÄÄÄÄÄÄÄÄÄÄÄÄÄÄÄÄÄÄÁÄÄÄÄÄÄÄÄÄÄÁÄÄÄÄÄÄÄÄÄÄÄÄÄÄÄÄÄÄÄÄÄÄÄÄÄÄÄÄÄÄÄÄÄÄ

 2 1990   9.7  9.7  5.7  0.0   0   3.0    3.0 342  342    0    0  295  458  163
 3 1991  24.4 14.7 14.7  0.0   0  15.7   18.7 359  359    0    0  287  479  192
 4 1992  40.9 16.5 16.2  0.3   1  33.8   52.6 363  361  505  144  288  505  217
 5 1993  59.5 18.6 16.8  1.8   9  58.7  111.2 377  361  526  165  285  546  261
 6 1994  73.3 13.8 10.8  3.0  21  57.6  168.8 425  393  538  145  322  564  242
 7 1995  84.1 10.8  9.9  0.9   8  53.4  222.2 400  388  539  151  315  560  245
 8 1996  94.6 10.5  8.1  2.4  22  58.9  281.1 434  397  559  162  309  616  307
 9 1997 104.8 10.2  6.3  3.9  38  63.9  345.0 468  402  575  173  301  624  323
10 1998 111.7  6.9  4.5  2.4  34  46.9  392.0 432  364  560  196  282  637  355
11 1999 119.5  7.8  4.2  3.6  46  56.7  448.6 482  391  588  197  323  652  329
12 2000 125.2  5.7  3.9  1.8  31  43.8  492.4 457  384  614  230  297  687  390
13 2001 136.9 11.7  7.8  3.9  33  96.3  588.8 457  407  556  149  299  641  342
14 2002 149.5 12.6  6.9  5.7  45 113.4  702.2 475  414  548  134  333  639  306
15 2003 164.5 15.0  9.6  5.4  36 148.0  850.1 472  424  557  133  373  623  250
16 2004 174.7 10.2  4.2  6.0  58 108.7  958.8 499  385  579  194  320  641  321
17 2005 183.4  8.7  4.2  4.5  51  97.9 1056.7 517  411  616  205  328  703  375
18 2006 193.0  9.6  2.7  6.9  71 113.5 1170.2 523  373  581  208  318  667  349
19 2007 202.0  9.0  5.4  3.6  39 111.7 1281.9 485  417  588  171  332  637  305
20 2008 211.0  9.0  3.9  5.1  56 116.8 1398.7 525  412  611  199  345  699  354
21 2009 219.1  8.1  3.6  4.5  55 109.4 1508.1 520  429  593  164  356  638  282
22 2010 224.5  5.4  3.0  2.4  44  75.3 1583.4 505  413  619  206  348  699  351
23 2011 228.7  4.2  2.1  2.1  50  59.8 1643.2 514  418  610  192  360  678  318
24 2012 234.4  5.7  2.7  3.0  52  82.9 1726.1 514  405  613  208  352  680  328
25 2013 237.7  3.3  1.8  1.5  45  48.9 1775.0 511  416  625  209  374  712  338
26 2014 240.4  2.7  1.2  1.5  55  40.6 1815.6 507  403  590  187  372  693  321
27 2015 243.1  2.7  1.5  1.2  44  41.0 1856.6 493  425  579  154  386  627  241
28 2016 245.8  2.7  0.9  1.8  66  41.5 1898.1 538  446  584  138  417  670  253

Core Length:  242.1 mm
Core Density: 466 kg/m3
Cross-sectional Density:  481 kg/m3
Early/Latewood Threshold: 500 kg/m3
Attenuation Constant: 3.19

ÄÄÄÄÄÄÄÄÄÄÄÄÄÄÄÄÄÄÄÄÄÄÄÄÄÄÄÄÄÄÄÄÄÄÄÄÄÄÄÄÄÄÄÄÄÄÄÄÄÄÄÄÄÄÄÄÄÄÄÄÄÄÄÄÄÄÄÄÄÄÄÄÄÄÄÄÄÄÄ
Core : 10
ÄÄÄÄÄÄÄÂÄÄÄÄÄÄÄÄÄÄÄÄÄÄÄÄÄÄÄÄÄÄÄÄÄÂÄÄÄÄÄÄÄÄÄÄÂÄÄÄÄÄÄÄÄÄÄÄÄÄÄÄÄÄÄÄÄÄÄÄÄÄÄÄÄÄÄÄÄÄÄ
       ³Widths (mm)              ³ Areas    ³ Densities (kg/m3)
       ³                         ³ (cmý)    ³
Ring   ³Outer Ring Erly Late   % ³Incr Total³Ring E/Wd L/Wd Unif  Min  Max  Rng
 # Year³ Rad.      Wood Wood  LW ³          ³mean mean mean
ÄÄÄÄÄÄÄÁÄÄÄÄÄÄÄÄÄÄÄÄÄÄÄÄÄÄÄÄÄÄÄÄÄÁÄÄÄÄÄÄÄÄÄÄÁÄÄÄÄÄÄÄÄÄÄÄÄÄÄÄÄÄÄÄÄÄÄÄÄÄÄÄÄÄÄÄÄÄÄ

 2 1990   7.0  7.0  6.0  0.0   0   1.5    1.5 320  320    0    0  288  414  126
 3 1991  21.4 14.4 14.4  0.0   0  12.8   14.4 335  335    0    0  280  400  120
 4 1992  39.1 17.7 17.7  0.0   0  33.6   48.0 375  375    0    0  279  464  185
 5 1993  57.4 18.3 15.3  3.0  16  55.5  103.5 397  369  538  169  283  562  279
 6 1994  70.0 12.6  7.8  4.8  38  50.4  153.9 474  410  577  167  338  636  298
 7 1995  82.9 12.9  7.8  5.1  39  62.0  215.9 464  407  550  143  339  622  283
 8 1996  94.0 11.1  6.3  4.8  43  61.7  277.6 464  397  551  154  343  602  259
 9 1997 103.0  9.0  5.4  3.6  39  55.7  333.3 462  387  573  186  312  633  321
10 1998 110.5  7.5  4.2  3.3  44  50.3  383.6 457  379  557  178  314  608  294
11 1999 116.8  6.3  3.9  2.4  38  45.0  428.6 480  411  592  181  361  666  305
12 2000 120.1  3.3  2.7  0.6  18  24.6  453.1 419  378  601  223  316  622  306
13 2001 126.1  6.0  3.0  3.0  50  46.4  499.6 507  405  610  205  297  692  395
14 2002 134.5  8.4  3.9  4.5  53  68.8  568.3 514  422  593  171  358  664  306
15 2003 142.0  7.5  5.4  2.1  28  65.1  633.5 484  446  580  134  396  669  273
16 2004 146.8  4.8  3.3  1.5  31  43.6  677.0 472  413  602  189  327  661  334
17 2005 151.6  4.8  2.7  2.1  43  45.0  722.0 501  423  602  179  353  685  332
18 2006 155.2  3.6  1.5  2.1  58  34.7  756.7 517  399  601  202  353  686  333
19 2007 159.4  4.2  2.4  1.8  42  41.5  798.2 491  415  594  179  339  713  374
20 2008 162.7  3.3  1.5  1.8  54  33.4  831.6 531  434  611  177  398  695  297
21 2009 165.1  2.4  1.2  1.2  50  24.7  856.3 515  417  614  197  375  716  341
22 2010 166.6  1.5  0.6  0.9  60  15.6  872.0 499  405  561  156  390  593  203
23 2011 167.8  1.2  0.6  0.6  50  12.6  884.6 528  425  631  206  377  685  308
24 2012 169.9  2.1  0.9  1.2  57  22.3  906.9 506  407  581  174  392  691  299
25 2013 171.1  1.2  0.6  0.6  50  12.9  919.7 534  431  637  206  397  715  318
26 2014 172.3  1.2  0.6  0.6  50  12.9  932.7 552  456  647  191  449  653  204
27 2015 174.4  2.1  1.2  0.9  42  22.9  955.5 523  443  630  187  406  693  287
28 2016 175.6  1.2  0.3  0.9  75  13.2  968.7 514  450  535   85  450  552  102

Core Length:  174.6 mm
Core Density: 475 kg/m3
Cross-sectional Density:  477 kg/m3
Early/Latewood Threshold: 500 kg/m3
Attenuation Constant: 3.19

ÄÄÄÄÄÄÄÄÄÄÄÄÄÄÄÄÄÄÄÄÄÄÄÄÄÄÄÄÄÄÄÄÄÄÄÄÄÄÄÄÄÄÄÄÄÄÄÄÄÄÄÄÄÄÄÄÄÄÄÄÄÄÄÄÄÄÄÄÄÄÄÄÄÄÄÄÄÄÄ
Core : 19
ÄÄÄÄÄÄÄÂÄÄÄÄÄÄÄÄÄÄÄÄÄÄÄÄÄÄÄÄÄÄÄÄÄÂÄÄÄÄÄÄÄÄÄÄÂÄÄÄÄÄÄÄÄÄÄÄÄÄÄÄÄÄÄÄÄÄÄÄÄÄÄÄÄÄÄÄÄÄÄ
       ³Widths (mm)              ³ Areas    ³ Densities (kg/m3)
       ³                         ³ (cmý)    ³
Ring   ³Outer Ring Erly Late   % ³Incr Total³Ring E/Wd L/Wd Unif  Min  Max  Rng
 # Year³ Rad.      Wood Wood  LW ³          ³mean mean mean
ÄÄÄÄÄÄÄÁÄÄÄÄÄÄÄÄÄÄÄÄÄÄÄÄÄÄÄÄÄÄÄÄÄÁÄÄÄÄÄÄÄÄÄÄÁÄÄÄÄÄÄÄÄÄÄÄÄÄÄÄÄÄÄÄÄÄÄÄÄÄÄÄÄÄÄÄÄÄÄ

 1 1989   2.7  2.7  2.7  0.0   0   0.2    0.2 447  447    0    0  397  486   89
 2 1990  11.1  8.4  7.8  0.6   7   3.6    3.9 389  378  537  159  310  544  234
 3 1991  24.3 13.2 12.9  0.3   2  14.7   18.6 378  375  520  145  294  520  226
 4 1992  38.1 13.8 12.3  1.5  10  27.1   45.6 397  381  526  145  315  546  231
 5 1993  51.6 13.5 10.2  3.3  24  38.0   83.6 426  375  586  211  289  657  368
 6 1994  59.4  7.8  4.5  3.3  42  27.2  110.8 500  425  601  176  352  715  363
 7 1995  68.1  8.7  5.1  3.6  41  34.8  145.7 469  377  598  221  316  720  404
 8 1996  76.8  8.7  5.1  3.6  41  39.6  185.3 475  403  577  174  344  638  294
 9 1997  86.1  9.3  4.5  4.8  51  47.6  232.9 530  426  628  202  358  703  345
10 1998  95.7  9.6  6.3  3.3  34  54.8  287.7 477  402  621  219  328  706  378
11 1999 106.5 10.8  5.4  5.4  49  68.6  356.3 533  439  627  188  403  698  295
12 2000 113.7  7.2  3.6  3.6  50  49.8  406.1 518  418  618  200  382  734  352
13 2001 123.0  9.3  4.2  5.1  54  69.2  475.3 524  447  588  141  374  709  335
14 2002 135.9 12.9  6.0  6.9  53 104.9  580.2 502  421  572  151  372  652  280
15 2003 151.8 15.9  8.7  7.2  45 143.7  723.9 504  439  583  144  385  661  276
16 2004 161.7  9.9  4.8  5.1  51  97.5  821.4 497  432  558  126  346  611  265
17 2005 169.2  7.5  2.7  4.8  64  78.0  899.4 497  380  563  183  331  630  299
18 2006 178.5  9.3  3.6  5.7  61 101.6 1001.0 500  427  546  119  344  605  261
19 2007 187.2  8.7  4.5  4.2  48 100.0 1100.9 481  425  541  116  353  612  259
20 2008 195.0  7.8  3.0  4.8  61  93.7 1194.6 504  406  565  159  355  621  266
21 2009 202.5  7.5  3.3  4.2  56  93.7 1288.2 493  424  548  124  361  583  222
22 2010 207.0  4.5  1.8  2.7  60  57.9 1346.1 524  402  605  203  356  722  366
23 2011 211.2  4.2  1.5  2.7  64  55.2 1401.3 538  435  595  160  415  608  193
24 2012 216.3  5.1  1.5  3.6  70  68.5 1469.8 537  428  582  154  396  625  229
25 2013 220.2  3.9  1.5  2.4  61  53.5 1523.3 554  424  636  212  395  699  304
26 2014 223.5  3.3  0.9  2.4  72  46.0 1569.3 580  451  629  178  410  679  269
27 2015 227.7  4.2  1.5  2.7  64  59.5 1628.8 557  425  631  206  381  675  294
28 2016 231.6  3.9  1.2  2.7  69  56.3 1685.1 557  429  614  185  420  689  269

Core Length:  231.9 mm
Core Density: 496 kg/m3
Cross-sectional Density:  507 kg/m3
Early/Latewood Threshold: 500 kg/m3
Attenuation Constant: 3.19

ÄÄÄÄÄÄÄÄÄÄÄÄÄÄÄÄÄÄÄÄÄÄÄÄÄÄÄÄÄÄÄÄÄÄÄÄÄÄÄÄÄÄÄÄÄÄÄÄÄÄÄÄÄÄÄÄÄÄÄÄÄÄÄÄÄÄÄÄÄÄÄÄÄÄÄÄÄÄÄ
Core : 27
ÄÄÄÄÄÄÄÂÄÄÄÄÄÄÄÄÄÄÄÄÄÄÄÄÄÄÄÄÄÄÄÄÄÂÄÄÄÄÄÄÄÄÄÄÂÄÄÄÄÄÄÄÄÄÄÄÄÄÄÄÄÄÄÄÄÄÄÄÄÄÄÄÄÄÄÄÄÄÄ
       ³Widths (mm)              ³ Areas    ³ Densities (kg/m3)
       ³                         ³ (cmý)    ³
Ring   ³Outer Ring Erly Late   % ³Incr Total³Ring E/Wd L/Wd Unif  Min  Max  Rng
 # Year³ Rad.      Wood Wood  LW ³          ³mean mean mean
ÄÄÄÄÄÄÄÁÄÄÄÄÄÄÄÄÄÄÄÄÄÄÄÄÄÄÄÄÄÄÄÄÄÁÄÄÄÄÄÄÄÄÄÄÁÄÄÄÄÄÄÄÄÄÄÄÄÄÄÄÄÄÄÄÄÄÄÄÄÄÄÄÄÄÄÄÄÄÄ

 1 1990   7.8  7.8  7.5  0.3   3   1.9    1.9 393  389  506  117  310  506  196
 2 1991  21.0 13.2 12.9  0.3   2  11.9   13.9 434  432  521   89  367  521  154
 3 1992  36.3 15.3 15.3  0.0   0  27.5   41.4 387  387    0    0  329  469  140
 4 1993  56.7 20.4 19.8  0.6   2  59.6  101.0 376  372  502  130  292  505  213
 5 1994  64.8  8.1  5.4  2.7  33  30.9  131.9 441  386  552  166  324  590  266
 6 1995  71.7  6.9  4.8  2.1  30  29.6  161.5 429  385  529  144  318  559  241
 7 1996  78.3  6.6  5.7  0.9  13  31.1  192.6 422  405  531  126  309  549  240
 8 1997  85.2  6.9  4.5  2.4  34  35.4  228.0 430  377  529  152  279  552  273
 9 1998  90.0  4.8  3.6  1.2  25  26.4  254.5 391  344  534  190  249  549  300
10 1999  94.2  4.2  2.4  1.8  42  24.3  278.8 446  359  562  203  300  589  289
11 2000  96.9  2.7  2.1  0.6  22  16.2  295.0 405  357  574  217  292  598  306
12 2001 100.5  3.6  2.7  0.9  24  22.3  317.3 421  375  559  184  288  622  334
13 2002 104.4  3.9  2.7  1.2  30  25.1  342.4 454  396  585  189  321  614  293
14 2003 110.1  5.7  3.9  1.8  31  38.4  380.8 426  370  548  178  278  570  292
15 2004 112.5  2.4  1.2  1.2  49  16.8  397.6 463  357  569  212  298  619  321
16 2005 115.8  3.3  1.8  1.5  45  23.7  421.3 470  355  608  253  309  716  407
17 2006 119.7  3.9  2.1  1.8  46  28.9  450.1 487  384  607  223  317  662  345
18 2007 122.7  3.0  2.1  0.9  30  22.8  473.0 441  374  598  224  319  665  346
19 2008 126.0  3.3  2.1  1.2  36  25.8  498.8 466  372  632  260  317  681  364
20 2009 130.8  4.8  2.4  2.4  50  38.7  537.5 473  373  573  200  319  639  320
21 2010 133.5  2.7  1.5  1.2  44  22.4  559.9 496  393  625  232  333  718  385
22 2011 136.5  3.0  1.5  1.5  50  25.4  585.3 501  405  596  191  341  635  294
23 2012 140.7  4.2  2.7  1.5  35  36.6  621.9 456  391  573  182  320  625  305
24 2013 143.4  2.7  1.5  1.2  44  24.1  646.0 473  383  585  202  324  649  325
25 2014 144.9  1.5  0.9  0.6  40  13.6  659.6 481  393  614  221  335  662  327
26 2015 147.3  2.4  1.2  1.2  50  22.0  681.6 500  392  609  217  342  680  338
27 2016 149.1  1.8  0.9  0.9  49  16.8  698.4 478  373  583  210  344  663  319

Core Length:  149.1 mm
Core Density: 445 kg/m3
Cross-sectional Density:  443 kg/m3
Early/Latewood Threshold: 500 kg/m3
Attenuation Constant: 3.19

ÄÄÄÄÄÄÄÄÄÄÄÄÄÄÄÄÄÄÄÄÄÄÄÄÄÄÄÄÄÄÄÄÄÄÄÄÄÄÄÄÄÄÄÄÄÄÄÄÄÄÄÄÄÄÄÄÄÄÄÄÄÄÄÄÄÄÄÄÄÄÄÄÄÄÄÄÄÄÄ
Core : 28
ÄÄÄÄÄÄÄÂÄÄÄÄÄÄÄÄÄÄÄÄÄÄÄÄÄÄÄÄÄÄÄÄÄÂÄÄÄÄÄÄÄÄÄÄÂÄÄÄÄÄÄÄÄÄÄÄÄÄÄÄÄÄÄÄÄÄÄÄÄÄÄÄÄÄÄÄÄÄÄ
       ³Widths (mm)              ³ Areas    ³ Densities (kg/m3)
       ³                         ³ (cmý)    ³
Ring   ³Outer Ring Erly Late   % ³Incr Total³Ring E/Wd L/Wd Unif  Min  Max  Rng
 # Year³ Rad.      Wood Wood  LW ³          ³mean mean mean
ÄÄÄÄÄÄÄÁÄÄÄÄÄÄÄÄÄÄÄÄÄÄÄÄÄÄÄÄÄÄÄÄÄÁÄÄÄÄÄÄÄÄÄÄÁÄÄÄÄÄÄÄÄÄÄÄÄÄÄÄÄÄÄÄÄÄÄÄÄÄÄÄÄÄÄÄÄÄÄ

 2 1990  11.5 11.5 10.5  0.0   0   4.2    4.2 339  339    0    0  297  439  142
 3 1991  29.2 17.7 17.7  0.0   0  22.6   26.8 366  366    0    0  274  497  223
 4 1992  48.4 19.2 16.5  2.7  14  46.8   73.6 398  378  516  138  315  555  240
 5 1993  67.0 18.6 15.3  3.3  17  67.4  141.0 404  379  519  140  293  537  244
 6 1994  79.0 12.0  9.9  2.1  17  55.0  196.1 417  390  541  151  328  598  270
 7 1995  88.3  9.3  8.1  1.2  12  48.9  244.9 413  397  522  125  326  567  241
 8 1996  97.3  9.0  6.6  2.4  26  52.5  297.4 411  362  546  184  294  614  320
 9 1997 105.4  8.1  5.1  3.0  37  51.6  349.0 431  358  555  197  284  644  360
10 1998 111.4  6.0  3.9  2.1  35  40.9  389.9 445  378  569  191  299  606  307
11 1999 116.2  4.8  3.3  1.5  31  34.3  424.2 456  397  587  190  321  616  295
12 2000 119.8  3.6  2.7  0.9  25  26.7  450.9 426  374  583  209  297  616  319
13 2001 126.1  6.3  3.9  2.4  38  48.7  499.6 473  422  558  136  320  602  282
14 2002 134.5  8.4  5.4  3.0  35  68.8  568.3 466  420  548  128  349  580  231
15 2003 144.4  9.9  5.1  4.8  48  86.7  655.1 483  412  559  147  345  610  265
16 2004 151.0  6.6  4.2  2.4  36  61.2  716.3 474  411  584  173  306  616  310
17 2005 156.4  5.4  3.0  2.4  44  52.1  768.5 502  408  619  211  343  658  315
18 2006 164.5  8.1  3.3  4.8  59  81.7  850.1 512  418  577  159  332  618  286
19 2007 170.2  5.7  3.0  2.7  47  59.9  910.1 497  403  601  198  328  654  326
20 2008 175.0  4.8  2.1  2.7  56  52.1  962.1 528  411  618  207  350  688  338
21 2009 180.4  5.4  2.4  3.0  55  60.3 1022.4 517  418  596  178  357  640  283
22 2010 183.7  3.3  1.8  1.5  45  37.7 1060.2 494  400  608  208  332  733  401
23 2011 187.3  3.6  1.5  2.1  58  42.0 1102.1 533  431  605  174  392  666  274
24 2012 191.2  3.9  1.8  2.1  53  46.4 1148.5 514  410  603  193  350  700  350
25 2013 193.9  2.7  1.2  1.5  55  32.7 1181.2 526  443  592  149  431  686  255
26 2014 196.3  2.4  0.6  1.8  75  29.4 1210.6 578  438  625  187  405  724  319
27 2015 200.5  4.2  1.2  3.0  71  52.4 1262.9 584  456  635  179  433  705  272
28 2016 204.1  3.6  0.9  2.7  75  45.8 1308.7 570  442  613  171  429  693  264

Core Length:  203.4 mm
Core Density: 472 kg/m3
Cross-sectional Density:  478 kg/m3
Early/Latewood Threshold: 500 kg/m3
Attenuation Constant: 3.19

ÄÄÄÄÄÄÄÄÄÄÄÄÄÄÄÄÄÄÄÄÄÄÄÄÄÄÄÄÄÄÄÄÄÄÄÄÄÄÄÄÄÄÄÄÄÄÄÄÄÄÄÄÄÄÄÄÄÄÄÄÄÄÄÄÄÄÄÄÄÄÄÄÄÄÄÄÄÄÄ
Core : 30
ÄÄÄÄÄÄÄÂÄÄÄÄÄÄÄÄÄÄÄÄÄÄÄÄÄÄÄÄÄÄÄÄÄÂÄÄÄÄÄÄÄÄÄÄÂÄÄÄÄÄÄÄÄÄÄÄÄÄÄÄÄÄÄÄÄÄÄÄÄÄÄÄÄÄÄÄÄÄÄ
       ³Widths (mm)              ³ Areas    ³ Densities (kg/m3)
       ³                         ³ (cmý)    ³
Ring   ³Outer Ring Erly Late   % ³Incr Total³Ring E/Wd L/Wd Unif  Min  Max  Rng
 # Year³ Rad.      Wood Wood  LW ³          ³mean mean mean
ÄÄÄÄÄÄÄÁÄÄÄÄÄÄÄÄÄÄÄÄÄÄÄÄÄÄÄÄÄÄÄÄÄÁÄÄÄÄÄÄÄÄÄÄÁÄÄÄÄÄÄÄÄÄÄÄÄÄÄÄÄÄÄÄÄÄÄÄÄÄÄÄÄÄÄÄÄÄÄ

 3 1991  13.9 13.9  9.9  0.0   0   6.1    6.1 356  356    0    0  308  424  116
 4 1992  33.4 19.5 19.2  0.3   1  29.0   35.0 367  365  517  152  314  517  203
 5 1993  51.7 18.3 16.5  1.8   9  48.9   84.0 385  369  529  160  296  545  249
 6 1994  61.3  9.6  8.1  1.5  15  34.1  118.1 409  377  578  201  324  624  300
 7 1995  70.3  9.0  7.8  1.2  13  37.2  155.3 418  396  559  163  327  592  265
 8 1996  78.1  7.8  6.3  1.5  19  36.4  191.6 408  382  520  138  336  550  214
 9 1997  85.0  6.9  5.1  1.8  26  35.4  227.0 437  394  559  165  326  623  297
10 1998  91.9  6.9  4.8  2.1  30  38.3  265.3 424  368  551  183  300  603  303
11 1999  97.6  5.7  3.9  1.8  31  33.9  299.3 468  403  609  206  344  670  326
12 2000 100.9  3.3  2.1  1.2  36  20.6  319.8 481  403  616  213  337  714  377
13 2001 105.4  4.5  2.1  2.4  53  29.2  349.0 489  396  571  175  343  674  331
14 2002 111.1  5.7  3.6  2.1  36  38.8  387.8 465  404  570  166  344  646  302
15 2003 119.8  8.7  5.4  3.3  37  63.1  450.9 493  425  604  179  369  682  313
16 2004 125.5  5.7  3.6  2.1  36  43.9  494.8 476  404  599  195  368  640  272
17 2005 129.7  4.2  2.7  1.5  35  33.7  528.5 490  426  605  179  375  686  311
18 2006 133.6  3.9  1.8  2.1  53  32.3  560.7 534  429  624  195  370  715  345
19 2007 136.6  3.0  1.8  1.2  40  25.5  586.2 501  445  586  141  383  707  324
20 2008 139.3  2.7  1.2  1.5  55  23.4  609.6 523  439  589  150  404  697  293
21 2009 142.3  3.0  0.9  2.1  70  26.5  636.2 563  446  614  168  415  700  285
22 2010 145.3  3.0  1.2  1.8  60  27.1  663.3 532  431  599  168  405  705  300
23 2011 148.3  3.0  0.9  2.1  70  27.7  690.9 564  453  612  159  431  684  253
24 2012 151.9  3.6  0.9  2.7  74  34.0  724.9 561  462  595  133  439  708  269
25 2013 155.2  3.3  1.2  2.1  63  31.8  756.7 548  460  599  139  424  728  304
26 2014 157.6  2.4  0.6  1.8  75  23.6  780.3 600  487  638  151  487  735  248
27 2015 161.2  3.6  0.9  2.7  74  36.1  816.4 564  442  605  163  434  696  262
28 2016 164.5  3.3  0.9  2.4  72  33.8  850.1 561  466  596  130  443  724  281

Core Length:  160.5 mm
Core Density: 485 kg/m3
Cross-sectional Density:  483 kg/m3
Early/Latewood Threshold: 500 kg/m3
Attenuation Constant: 3.19

ÄÄÄÄÄÄÄÄÄÄÄÄÄÄÄÄÄÄÄÄÄÄÄÄÄÄÄÄÄÄÄÄÄÄÄÄÄÄÄÄÄÄÄÄÄÄÄÄÄÄÄÄÄÄÄÄÄÄÄÄÄÄÄÄÄÄÄÄÄÄÄÄÄÄÄÄÄÄÄ
Core : 35
ÄÄÄÄÄÄÄÂÄÄÄÄÄÄÄÄÄÄÄÄÄÄÄÄÄÄÄÄÄÄÄÄÄÂÄÄÄÄÄÄÄÄÄÄÂÄÄÄÄÄÄÄÄÄÄÄÄÄÄÄÄÄÄÄÄÄÄÄÄÄÄÄÄÄÄÄÄÄÄ
       ³Widths (mm)              ³ Areas    ³ Densities (kg/m3)
       ³                         ³ (cmý)    ³
Ring   ³Outer Ring Erly Late   % ³Incr Total³Ring E/Wd L/Wd Unif  Min  Max  Rng
 # Year³ Rad.      Wood Wood  LW ³          ³mean mean mean
ÄÄÄÄÄÄÄÁÄÄÄÄÄÄÄÄÄÄÄÄÄÄÄÄÄÄÄÄÄÄÄÄÄÁÄÄÄÄÄÄÄÄÄÄÁÄÄÄÄÄÄÄÄÄÄÄÄÄÄÄÄÄÄÄÄÄÄÄÄÄÄÄÄÄÄÄÄÄÄ

 1 1989   4.5  4.5  4.5  0.0   0   0.6    0.6 345  345    0    0  265  383  118
 2 1990  11.7  7.2  7.2  0.0   0   3.7    4.3 361  361    0    0  296  477  181
 3 1991  27.0 15.3 15.3  0.0   0  18.6   22.9 357  357    0    0  258  478  220
 4 1992  43.5 16.5 15.9  0.6   3  36.5   59.4 382  377  519  142  309  521  212
 5 1993  60.6 17.1 14.7  2.4  14  55.9  115.4 403  385  513  128  304  548  244
 6 1994  72.3 11.7  9.0  2.7  23  48.8  164.2 418  378  553  175  310  588  278
 7 1995  83.1 10.8  9.0  1.8  16  52.7  216.9 415  389  544  155  309  586  277
 8 1996  93.6 10.5  9.3  1.2  11  58.3  275.2 390  372  534  162  300  547  247
 9 1997 103.2  9.6  6.3  3.3  34  59.4  334.6 438  382  546  164  309  581  272
10 1998 111.3  8.1  7.2  0.9  11  54.6  389.2 397  380  532  152  278  560  282
11 1999 120.0  8.7  6.9  1.8  20  63.2  452.4 419  382  561  179  299  585  286
12 2000 126.9  6.9  4.8  2.1  30  53.5  505.9 421  356  571  215  287  644  357
13 2001 138.3 11.4 10.5  0.9   7  95.0  600.9 412  400  549  149  304  608  304
14 2002 152.1 13.8 12.6  1.2   8 125.9  726.8 429  421  515   94  316  528  212
15 2003 169.2 17.1 14.4  2.7  15 172.6  899.4 425  401  549  148  326  610  284
16 2004 177.0  7.8  5.1  2.7  34  84.8  984.2 453  397  559  162  312  604  292
17 2005 184.2  7.2  4.5  2.7  37  81.7 1065.9 460  382  589  207  322  644  322
18 2006 193.2  9.0  3.6  5.4  60 106.7 1172.6 485  383  552  169  314  636  322
19 2007 201.3  8.1  5.1  3.0  37 100.4 1273.0 448  385  557  172  318  634  316
20 2008 207.9  6.6  4.2  2.4  36  84.8 1357.9 465  407  568  161  332  626  294
21 2009 213.9  6.0  3.6  2.4  40  79.5 1437.4 462  402  553  151  335  593  258
22 2010 218.4  4.5  3.0  1.5  33  61.1 1498.5 489  429  610  181  328  709  381
23 2011 221.7  3.3  1.8  1.5  45  45.6 1544.1 488  424  564  140  375  616  241
24 2012 224.7  3.0  2.1  0.9  30  42.1 1586.2 458  405  582  177  333  630  297
25 2013 227.1  2.4  1.2  1.2  50  34.1 1620.3 503  411  596  185  354  681  327
26 2014 228.9  1.8  0.6  1.2  66  25.8 1646.0 542  414  606  192  372  672  300
27 2015 230.7  1.8  0.6  1.2  66  26.0 1672.0 566  433  633  200  402  680  278
28 2016 233.1  2.4  1.2  1.2  50  35.0 1707.0 506  410  601  191  336  661  325

Core Length:  233.1 mm
Core Density: 440 kg/m3
Cross-sectional Density:  443 kg/m3
Early/Latewood Threshold: 500 kg/m3
Attenuation Constant: 3.19

ÄÄÄÄÄÄÄÄÄÄÄÄÄÄÄÄÄÄÄÄÄÄÄÄÄÄÄÄÄÄÄÄÄÄÄÄÄÄÄÄÄÄÄÄÄÄÄÄÄÄÄÄÄÄÄÄÄÄÄÄÄÄÄÄÄÄÄÄÄÄÄÄÄÄÄÄÄÄÄ
Core : 39
ÄÄÄÄÄÄÄÂÄÄÄÄÄÄÄÄÄÄÄÄÄÄÄÄÄÄÄÄÄÄÄÄÄÂÄÄÄÄÄÄÄÄÄÄÂÄÄÄÄÄÄÄÄÄÄÄÄÄÄÄÄÄÄÄÄÄÄÄÄÄÄÄÄÄÄÄÄÄÄ
       ³Widths (mm)              ³ Areas    ³ Densities (kg/m3)
       ³                         ³ (cmý)    ³
Ring   ³Outer Ring Erly Late   % ³Incr Total³Ring E/Wd L/Wd Unif  Min  Max  Rng
 # Year³ Rad.      Wood Wood  LW ³          ³mean mean mean
ÄÄÄÄÄÄÄÁÄÄÄÄÄÄÄÄÄÄÄÄÄÄÄÄÄÄÄÄÄÄÄÄÄÁÄÄÄÄÄÄÄÄÄÄÁÄÄÄÄÄÄÄÄÄÄÄÄÄÄÄÄÄÄÄÄÄÄÄÄÄÄÄÄÄÄÄÄÄÄ

 2 1990   6.6  6.6  6.6  0.0   0   1.4    1.4 326  326    0    0  297  381   84
 3 1991  22.8 16.2 16.2  0.0   0  15.0   16.3 346  346    0    0  259  474  215
 4 1992  41.7 18.9 18.9  0.0   0  38.3   54.6 358  358    0    0  288  466  178
 5 1993  64.8 23.1 21.3  1.8   7  77.3  131.9 389  378  516  138  274  531  257
 6 1994  78.0 13.2 11.7  1.5  11  59.2  191.1 411  397  522  125  315  557  242
 7 1995  90.0 12.0 10.5  1.5  12  63.3  254.5 399  377  556  179  305  585  280
 8 1996 100.5 10.5  8.7  1.8  17  62.8  317.3 422  396  546  150  320  577  257
 9 1997 108.9  8.4  5.4  3.0  35  55.3  372.6 469  403  586  183  346  630  284
10 1998 117.6  8.7  6.0  2.7  31  61.9  434.5 438  388  550  162  324  593  269
11 1999 124.8  7.2  4.8  2.4  33  54.8  489.3 449  387  572  185  327  615  288
12 2000 130.2  5.4  3.6  1.8  33  43.3  532.6 448  387  571  184  320  675  355
13 2001 140.4 10.2  6.9  3.3  32  86.7  619.3 475  427  575  148  363  636  273
14 2002 153.3 12.9  8.4  4.5  34 119.0  738.3 488  433  591  158  352  633  281
15 2003 165.3 12.0  8.1  3.9  32 120.1  858.4 495  455  579  124  418  658  240
16 2004 173.1  7.8  4.8  3.0  38  82.9  941.3 501  444  593  149  395  651  256
17 2005 180.0  6.9  3.9  3.0  43  76.5 1017.9 515  448  602  154  405  664  259
18 2006 186.3  6.3  3.3  3.0  47  72.5 1090.4 504  432  583  151  353  633  280
19 2007 191.1  4.8  2.4  2.4  49  56.9 1147.3 489  401  577  176  347  655  308
20 2008 194.4  3.3  1.8  1.5  45  40.0 1187.3 499  421  593  172  388  662  274
21 2009 197.4  3.0  1.2  1.8  60  36.9 1224.2 520  454  564  110  420  641  221
22 2010 199.8  2.4  1.2  1.2  50  29.9 1254.1 527  453  601  148  442  656  214
23 2011 202.5  2.7  1.2  1.5  55  34.1 1288.2 537  444  612  168  420  663  243
24 2012 205.2  2.7  1.5  1.2  44  34.6 1322.8 518  455  596  141  423  678  255
25 2013 207.3  2.1  0.9  1.2  57  27.2 1350.0 523  449  578  129  420  620  200
26 2014 209.4  2.1  0.9  1.2  57  27.5 1377.5 570  448  663  215  379  702  323
27 2015 211.2  1.8  0.6  1.2  66  23.8 1401.3 550  447  602  155  416  680  264

Core Length:  211.2 mm
Core Density: 467 kg/m3
Cross-sectional Density:  471 kg/m3
Early/Latewood Threshold: 500 kg/m3
Attenuation Constant: 3.19

ÄÄÄÄÄÄÄÄÄÄÄÄÄÄÄÄÄÄÄÄÄÄÄÄÄÄÄÄÄÄÄÄÄÄÄÄÄÄÄÄÄÄÄÄÄÄÄÄÄÄÄÄÄÄÄÄÄÄÄÄÄÄÄÄÄÄÄÄÄÄÄÄÄÄÄÄÄÄÄ
Core : 41
ÄÄÄÄÄÄÄÂÄÄÄÄÄÄÄÄÄÄÄÄÄÄÄÄÄÄÄÄÄÄÄÄÄÂÄÄÄÄÄÄÄÄÄÄÂÄÄÄÄÄÄÄÄÄÄÄÄÄÄÄÄÄÄÄÄÄÄÄÄÄÄÄÄÄÄÄÄÄÄ
       ³Widths (mm)              ³ Areas    ³ Densities (kg/m3)
       ³                         ³ (cmý)    ³
Ring   ³Outer Ring Erly Late   % ³Incr Total³Ring E/Wd L/Wd Unif  Min  Max  Rng
 # Year³ Rad.      Wood Wood  LW ³          ³mean mean mean
ÄÄÄÄÄÄÄÁÄÄÄÄÄÄÄÄÄÄÄÄÄÄÄÄÄÄÄÄÄÄÄÄÄÁÄÄÄÄÄÄÄÄÄÄÁÄÄÄÄÄÄÄÄÄÄÄÄÄÄÄÄÄÄÄÄÄÄÄÄÄÄÄÄÄÄÄÄÄÄ

 1 1990   3.3  3.3  3.3  0.0   0   0.3    0.3 314  314    0    0  293  354   61
 2 1991  19.2 15.9 15.9  0.0   0  11.2   11.6 330  330    0    0  269  434  165
 3 1992  39.9 20.7 20.7  0.0   0  38.4   50.0 347  347    0    0  273  472  199
 4 1993  59.1 19.2 16.5  2.7  14  59.7  109.7 393  365  568  203  264  630  366
 5 1994  67.5  8.4  5.4  3.0  35  33.4  143.1 470  402  593  191  359  681  322
 6 1995  77.1  9.6  5.1  4.5  46  43.6  186.7 472  386  569  183  322  667  345
 7 1996  87.3 10.2  6.9  3.3  32  52.7  239.4 455  404  564  160  343  649  306
 8 1997  97.5 10.2  7.2  3.0  29  59.2  298.6 460  394  619  225  321  701  380
 9 1998 105.3  7.8  4.8  3.0  38  49.7  348.3 444  373  557  184  325  650  325
10 1999 111.6  6.3  4.5  1.8  28  42.9  391.3 445  394  573  179  337  630  293
11 2000 116.7  5.1  3.6  1.5  29  36.6  427.9 450  383  613  230  331  658  327
12 2001 125.1  8.4  5.4  3.0  35  63.8  491.7 481  422  588  166  334  681  347
13 2002 133.8  8.7  4.5  4.2  48  70.8  562.4 495  406  590  184  354  664  310
14 2003 143.1  9.3  5.4  3.9  41  80.9  643.3 500  423  606  183  343  690  347
15 2004 149.7  6.6  3.3  3.3  49  60.7  704.0 517  419  616  197  347  684  337
16 2005 155.7  6.0  3.3  2.7  45  57.6  761.6 510  415  626  211  360  704  344
17 2006 160.8  5.1  2.1  3.0  58  50.7  812.3 557  409  660  251  352  734  382
18 2007 165.6  4.8  2.1  2.7  56  49.2  861.5 538  447  609  162  406  725  319
19 2008 168.9  3.3  1.5  1.8  54  34.7  896.2 540  445  620  175  416  756  340
20 2009 171.6  2.7  0.6  2.1  77  28.9  925.1 566  432  605  173  410  744  334
21 2010 174.3  2.7  0.9  1.8  66  29.3  954.4 575  465  629  164  448  732  284
22 2011 177.0  2.7  0.9  1.8  66  29.8  984.2 563  466  611  145  455  666  211
23 2012 180.6  3.6  2.4  1.2  33  40.4 1024.7 510  455  621  166  407  743  336
24 2013 182.4  1.8  0.9  0.9  49  20.5 1045.2 532  455  610  155  416  706  290
25 2014 183.9  1.5  0.6  0.9  60  17.3 1062.5 549  439  622  183  412  728  316
26 2015 185.7  1.8  0.9  0.9  49  20.9 1083.4 526  464  588  124  451  700  249
27 2016 186.9  1.2  0.6  0.6  50  14.0 1097.4 539  456  621  165  443  708  265

Core Length:  186.9 mm
Core Density: 484 kg/m3
Cross-sectional Density:  488 kg/m3
Early/Latewood Threshold: 500 kg/m3
Attenuation Constant: 3.19

ÄÄÄÄÄÄÄÄÄÄÄÄÄÄÄÄÄÄÄÄÄÄÄÄÄÄÄÄÄÄÄÄÄÄÄÄÄÄÄÄÄÄÄÄÄÄÄÄÄÄÄÄÄÄÄÄÄÄÄÄÄÄÄÄÄÄÄÄÄÄÄÄÄÄÄÄÄÄÄ
Core : 44
ÄÄÄÄÄÄÄÂÄÄÄÄÄÄÄÄÄÄÄÄÄÄÄÄÄÄÄÄÄÄÄÄÄÂÄÄÄÄÄÄÄÄÄÄÂÄÄÄÄÄÄÄÄÄÄÄÄÄÄÄÄÄÄÄÄÄÄÄÄÄÄÄÄÄÄÄÄÄÄ
       ³Widths (mm)              ³ Areas    ³ Densities (kg/m3)
       ³                         ³ (cmý)    ³
Ring   ³Outer Ring Erly Late   % ³Incr Total³Ring E/Wd L/Wd Unif  Min  Max  Rng
 # Year³ Rad.      Wood Wood  LW ³          ³mean mean mean
ÄÄÄÄÄÄÄÁÄÄÄÄÄÄÄÄÄÄÄÄÄÄÄÄÄÄÄÄÄÄÄÄÄÁÄÄÄÄÄÄÄÄÄÄÁÄÄÄÄÄÄÄÄÄÄÄÄÄÄÄÄÄÄÄÄÄÄÄÄÄÄÄÄÄÄÄÄÄÄ

 3 1991  28.7 28.7 21.9  1.8   6  25.9   25.9 388  378  512  134  295  533  238
 4 1992  50.9 22.2 21.3  0.9   4  55.5   81.4 402  397  506  109  339  515  176
 5 1993  69.2 18.3 15.0  3.3  18  69.0  150.4 394  350  594  244  275  639  364
 6 1994  78.8  9.6  7.5  2.1  21  44.6  195.1 483  447  613  166  348  681  333
 7 1995  87.8  9.0  6.0  3.0  33  47.1  242.2 463  401  587  186  325  709  384
 8 1996  96.8  9.0  6.0  3.0  33  52.2  294.4 460  397  585  188  328  691  363
 9 1997 104.6  7.8  5.1  2.7  34  49.4  343.7 490  431  600  169  374  696  322
10 1998 111.2  6.6  4.8  1.8  27  44.7  388.5 447  398  579  181  360  665  305
11 1999 118.1  6.9  3.9  3.0  43  49.7  438.2 516  445  608  163  404  756  352
12 2000 123.2  5.1  1.8  3.3  64  38.7  476.8 535  445  585  140  424  736  312
13 2001 133.7 10.5  2.4  8.1  77  84.7  561.6 546  445  576  131  384  674  290
14 2002 146.6 12.9  4.8  8.1  62 113.6  675.2 536  463  579  116  414  700  286
15 2003 157.1 10.5  6.3  4.2  40 100.2  775.4 493  440  572  132  324  707  383
16 2004 163.4  6.3  3.9  2.4  38  63.4  838.8 502  433  616  183  342  688  346
17 2005 169.1  5.7  2.7  3.0  52  59.5  898.3 506  415  588  173  371  734  363
18 2006 177.5  8.4  3.0  5.4  64  91.5  989.8 540  412  612  200  348  702  354
19 2007 184.7  7.2  5.1  2.1  29  81.9 1071.7 494  446  612  166  366  687  321
20 2008 189.8  5.1  2.1  3.0  58  60.0 1131.7 524  423  595  172  379  668  289
21 2009 194.6  4.8  1.8  3.0  62  58.0 1189.7 542  445  600  155  375  679  304
22 2010 200.3  5.7  2.7  3.0  52  70.7 1260.4 505  433  570  137  364  693  329
23 2011 206.3  6.0  2.1  3.9  65  76.6 1337.1 534  442  584  142  402  647  245
24 2012 212.9  6.6  3.9  2.7  40  86.9 1424.0 507  434  613  179  377  700  323
25 2013 217.1  4.2  1.2  3.0  71  56.7 1480.7 528  442  562  120  409  638  229
26 2014 221.0  3.9  0.9  3.0  76  53.7 1534.4 567  436  606  170  404  675  271
27 2015 227.0  6.0  2.1  3.9  65  84.4 1618.8 546  446  600  154  415  668  253
28 2016 232.4  5.4  3.0  2.4  44  77.9 1696.8 511  451  587  136  391  685  294

Core Length:  227.7 mm
Core Density: 498 kg/m3
Cross-sectional Density:  504 kg/m3
Early/Latewood Threshold: 500 kg/m3
Attenuation Constant: 3.19

ÄÄÄÄÄÄÄÄÄÄÄÄÄÄÄÄÄÄÄÄÄÄÄÄÄÄÄÄÄÄÄÄÄÄÄÄÄÄÄÄÄÄÄÄÄÄÄÄÄÄÄÄÄÄÄÄÄÄÄÄÄÄÄÄÄÄÄÄÄÄÄÄÄÄÄÄÄÄÄ
Core : 45
ÄÄÄÄÄÄÄÂÄÄÄÄÄÄÄÄÄÄÄÄÄÄÄÄÄÄÄÄÄÄÄÄÄÂÄÄÄÄÄÄÄÄÄÄÂÄÄÄÄÄÄÄÄÄÄÄÄÄÄÄÄÄÄÄÄÄÄÄÄÄÄÄÄÄÄÄÄÄÄ
       ³Widths (mm)              ³ Areas    ³ Densities (kg/m3)
       ³                         ³ (cmý)    ³
Ring   ³Outer Ring Erly Late   % ³Incr Total³Ring E/Wd L/Wd Unif  Min  Max  Rng
 # Year³ Rad.      Wood Wood  LW ³          ³mean mean mean
ÄÄÄÄÄÄÄÁÄÄÄÄÄÄÄÄÄÄÄÄÄÄÄÄÄÄÄÄÄÄÄÄÄÁÄÄÄÄÄÄÄÄÄÄÁÄÄÄÄÄÄÄÄÄÄÄÄÄÄÄÄÄÄÄÄÄÄÄÄÄÄÄÄÄÄÄÄÄÄ

 2 1990   9.3  9.3  9.0  0.3   3   2.7    2.7 393  389  515  126  318  515  197
 3 1991  24.0 14.7 12.6  2.1  14  15.4   18.1 409  388  536  148  297  587  290
 4 1992  41.1 17.1 13.8  3.3  19  35.0   53.1 412  383  529  146  304  559  255
 5 1993  56.4 15.3 13.2  2.1  13  46.9   99.9 420  393  588  195  325  651  326
 6 1994  63.3  6.9  3.9  3.0  43  25.9  125.9 503  421  611  190  346  745  399
 7 1995  72.0  8.7  4.5  4.2  48  37.0  162.9 483  373  601  228  324  718  394
 8 1996  80.1  8.1  4.2  3.9  48  38.7  201.6 504  385  632  247  319  687  368
 9 1997  87.0  6.9  2.4  4.5  65  36.2  237.8 545  389  629  240  346  736  390
10 1998  93.0  6.0  3.3  2.7  45  33.9  271.7 498  384  637  253  320  726  406
11 1999  99.6  6.6  3.0  3.6  54  39.9  311.7 536  422  632  210  385  711  326
12 2000 104.7  5.1  2.7  2.4  47  32.7  344.4 509  376  659  283  332  782  450
13 2001 110.7  6.0  1.2  4.8  80  40.6  385.0 608  414  656  242  384  737  353
14 2002 119.1  8.4  3.0  5.4  64  60.6  445.6 559  414  640  226  350  767  417
15 2003 129.6 10.5  4.2  6.3  60  82.0  527.7 582  473  655  182  452  740  288
16 2004 137.1  7.5  3.6  3.9  52  62.8  590.5 561  453  661  208  406  783  377
17 2005 144.0  6.9  2.4  4.5  65  60.9  651.4 583  451  653  202  416  781  365
18 2006 150.0  6.0  1.8  4.2  70  55.4  706.9 596  461  654  193  414  786  372
19 2007 156.3  6.3  2.1  4.2  66  60.6  767.5 569  419  644  225  384  773  389
20 2008 161.4  5.1  1.8  3.3  64  50.9  818.4 579  434  658  224  399  771  372
21 2009 168.0  6.6  2.1  4.5  68  68.3  886.7 577  443  640  197  398  731  333
22 2010 172.8  4.8  2.1  2.7  56  51.4  938.1 552  430  647  217  380  769  389
23 2011 178.2  5.4  1.8  3.6  66  59.5  997.6 576  436  647  211  386  768  382
24 2012 184.2  6.0  2.7  3.3  55  68.3 1065.9 568  455  661  206  420  775  355
25 2013 189.6  5.4  2.1  3.3  61  63.4 1129.3 579  459  655  196  422  762  340
26 2014 195.9  6.3  1.8  4.5  71  76.3 1205.6 584  428  647  219  396  778  382
27 2015 201.9  6.0  2.4  3.6  60  75.0 1280.6 550  428  632  204  389  770  381
28 2016 207.6  5.7  1.8  3.9  68  73.3 1354.0 583  465  638  173  420  806  386

Core Length:  208.5 mm
Core Density: 534 kg/m3
Cross-sectional Density:  551 kg/m3
Early/Latewood Threshold: 500 kg/m3
Attenuation Constant: 3.19
