Repository: StevenDovey/Densiometry

# Densiometry

R reimplementation of the **EDITOR** data-processing pipeline for the
FRI Direct-Scanning X-Ray Densitometer (Cown & Clement 1983; system software
upgraded in the 1990s), maintained at BSI (formerly Forest Research Institute),
Rotorua, NZ.

---

## Background

The FRI densitometer uses a Fe-55 radioisotopic source and a scintillation
detector to measure wood density at 0.3 mm spatial resolution along machined
increment cores (2 mm thick, 5 mm increment).  Raw count data are written to
`.SCN` files by the SCANNA acquisition program.

The original **EDITOR** program reads `.SCN` files, lets the operator check and

File: trials completed/FR7_Woodhill_Nov_finished/Densitometry/Densitometer files/WHILL47.DAT
File : C:\DENSITOM\WOODHI~1\WHILL47.DAT
Cores :
11
13
16
17
22
31
33
37
39
44
45
46

ÄÄÄÄÄÄÄÄÄÄÄÄÄÄÄÄÄÄÄÄÄÄÄÄÄÄÄÄÄÄÄÄÄÄÄÄÄÄÄÄÄÄÄÄÄÄÄÄÄÄÄÄÄÄÄÄÄÄÄÄÄÄÄÄÄÄÄÄÄÄÄÄÄÄÄÄÄÄÄ
Core : 11
ÄÄÄÄÄÄÄÂÄÄÄÄÄÄÄÄÄÄÄÄÄÄÄÄÄÄÄÄÄÄÄÄÄÂÄÄÄÄÄÄÄÄÄÄÂÄÄÄÄÄÄÄÄÄÄÄÄÄÄÄÄÄÄÄÄÄÄÄÄÄÄÄÄÄÄÄÄÄÄ
       ³Widths (mm)              ³ Areas    ³ Densities (kg/m3)
       ³                         ³ (cmý)    ³
Ring   ³Outer Ring Erly Late   % ³Incr Total³Ring E/Wd L/Wd Unif  Min  Max  Rng
 # Year³ Rad.      Wood Wood  LW ³          ³mean mean mean
ÄÄÄÄÄÄÄÁÄÄÄÄÄÄÄÄÄÄÄÄÄÄÄÄÄÄÄÄÄÄÄÄÄÁÄÄÄÄÄÄÄÄÄÄÁÄÄÄÄÄÄÄÄÄÄÄÄÄÄÄÄÄÄÄÄÄÄÄÄÄÄÄÄÄÄÄÄÄÄ

 1 1989   4.8  4.8  4.8  0.0   0   0.7    0.7 351  351    0    0  180  406  226
 2 1990  11.4  6.6  6.6  0.0   0   3.4    4.1 347  347    0    0  301  422  121
 3 1991  29.7 18.3 18.3  0.0   0  23.6   27.7 350  350    0    0  292  486  194
 4 1992  50.7 21.0 20.7  0.3   1  53.0   80.8 367  365  501  136  288  501  213
 5 1993  67.5 16.8 14.4  2.4  14  62.4  143.1 367  337  546  209  278  582  304
 6 1994  75.0  7.5  5.1  2.4  32  33.6  176.7 444  377  587  210  315  642  327
 7 1995  81.9  6.9  4.2  2.7  39  34.0  210.7 442  372  553  181  305  589  284
 8 1996  88.5  6.6  3.9  2.7  40  35.3  246.1 457  386  559  173  321  615  294
 9 1997  95.1  6.6  3.6  3.0  45  38.1  284.1 493  400  604  204  319  657  338
10 1998 100.8  5.7  3.0  2.7  47  35.1  319.2 498  398  608  210  328  663  335
11 1999 108.3  7.5  3.0  4.5  60  49.3  368.5 509  414  572  158  363  640  277
12 2000 113.4  5.1  3.3  1.8  35  35.5  404.0 449  365  604  239  305  696  391
13 2001 121.2  7.8  3.9  3.9  49  57.5  461.5 500  418  583  165  329  645  316
14 2002 129.0  7.8  3.6  4.2  53  61.3  522.8 513  428  586  158  347  636  289
15 2003 139.5 10.5  4.5  6.0  57  88.6  611.4 509  422  575  153  342  646  304
16 2004 145.8  6.3  3.0  3.3  52  56.5  667.8 505  414  589  175  341  638  297
17 2005 151.5  5.7  2.7  3.0  52  53.2  721.1 504  405  594  189  359  680  321
18 2006 156.9  5.4  2.1  3.3  61  52.3  773.4 542  420  620  200  346  685  339
19 2007 163.2  6.3  2.1  4.2  66  63.4  836.7 514  406  569  163  376  672  296
20 2008 169.5  6.3  3.6  2.7  42  65.8  902.6 503  425  607  182  358  668  310
21 2009 177.9  8.4  4.8  3.6  42  91.7  994.3 472  420  543  123  335  605  270
22 2010 183.9  6.0  3.6  2.4  40  68.2 1062.5 475  396  594  198  325  682  357
23 2011 192.3  8.4  3.0  5.4  64  99.3 1161.7 515  420  568  148  357  609  252
24 2012 201.0  8.7  5.7  3.0  34 107.5 1269.2 478  429  572  143  358  635  277
25 2013 207.3  6.3  3.6  2.7  42  80.8 1350.0 495  415  602  187  369  654  285
26 2014 210.6  3.3  1.2  2.1  63  43.3 1393.4 525  400  597  197  364  697  333
27 2015 215.4  4.8  2.4  2.4  49  64.2 1457.6 509  413  605  192  358  687  329
28 2016 219.3  3.9  1.8  2.1  53  53.3 1510.9 508  427  578  151  383  631  248

Core Length:  219.9 mm
Core Density: 469 kg/m3
Cross-sectional Density:  483 kg/m3
Early/Latewood Threshold: 500 kg/m3
Attenuation Constant: 3.19

ÄÄÄÄÄÄÄÄÄÄÄÄÄÄÄÄÄÄÄÄÄÄÄÄÄÄÄÄÄÄÄÄÄÄÄÄÄÄÄÄÄÄÄÄÄÄÄÄÄÄÄÄÄÄÄÄÄÄÄÄÄÄÄÄÄÄÄÄÄÄÄÄÄÄÄÄÄÄÄ
Core : 13
ÄÄÄÄÄÄÄÂÄÄÄÄÄÄÄÄÄÄÄÄÄÄÄÄÄÄÄÄÄÄÄÄÄÂÄÄÄÄÄÄÄÄÄÄÂÄÄÄÄÄÄÄÄÄÄÄÄÄÄÄÄÄÄÄÄÄÄÄÄÄÄÄÄÄÄÄÄÄÄ
       ³Widths (mm)              ³ Areas    ³ Densities (kg/m3)
       ³                         ³ (cmý)    ³
Ring   ³Outer Ring Erly Late   % ³Incr Total³Ring E/Wd L/Wd Unif  Min  Max  Rng
 # Year³ Rad.      Wood Wood  LW ³          ³mean mean mean
ÄÄÄÄÄÄÄÁÄÄÄÄÄÄÄÄÄÄÄÄÄÄÄÄÄÄÄÄÄÄÄÄÄÁÄÄÄÄÄÄÄÄÄÄÁÄÄÄÄÄÄÄÄÄÄÄÄÄÄÄÄÄÄÄÄÄÄÄÄÄÄÄÄÄÄÄÄÄÄ

 1 1989   4.5  4.5  4.5  0.0   0   0.6    0.6 304  304    0    0  206  399  193
 2 1990  15.3 10.8 10.2  0.6   5   6.7    7.4 360  351  511  160  279  514  235
 3 1991  36.6 21.3 21.3  0.0   0  34.7   42.1 324  324    0    0  253  404  151
 4 1992  57.0 20.4 20.4  0.0   0  60.0  102.1 349  349    0    0  278  476  198
 5 1993  75.6 18.6 16.2  2.4  12  77.5  179.6 379  358  525  167  274  549  275
 6 1994  86.7 11.1  9.6  1.5  13  56.6  236.2 391  363  566  203  288  615  327
 7 1995  95.7  9.0  8.4  0.6   6  51.6  287.7 384  370  584  214  281  592  311
 8 1996 105.6  9.9  6.9  3.0  30  62.6  350.3 426  382  528  146  290  575  285
 9 1997 114.6  9.0  6.6  2.4  26  62.3  412.6 427  371  581  210  282  615  333
10 1998 122.7  8.1  5.4  2.7  33  60.4  473.0 416  342  564  222  262  597  335
11 1999 129.9  7.2  4.2  3.0  41  57.1  530.1 465  376  590  214  284  637  353
12 2000 134.4  4.5  3.3  1.2  26  37.4  567.5 430  372  589  217  299  648  349
13 2001 140.7  6.3  3.3  3.0  47  54.4  621.9 496  411  589  178  304  720  416
14 2002 146.1  5.4  3.6  1.8  33  48.7  670.6 462  382  622  240  321  725  404
15 2003 152.7  6.6  4.5  2.1  31  62.0  732.5 447  384  581  197  300  664  364
16 2004 156.6  3.9  2.4  1.5  38  37.9  770.4 471  391  599  208  316  662  346
17 2005 161.7  5.1  3.6  1.5  29  51.0  821.4 467  409  607  198  311  669  358
18 2006 166.8  5.1  3.3  1.8  35  52.6  874.1 476  397  620  223  314  683  369
19 2007 172.2  5.4  3.9  1.5  27  57.5  931.6 472  416  617  201  350  655  305
20 2008 176.4  4.2  2.1  2.1  50  46.0  977.6 518  417  619  202  324  714  390
21 2009 181.5  5.1  2.4  2.7  52  57.3 1034.9 497  402  582  180  334  698  364
22 2010 184.5  3.0  1.8  1.2  40  34.5 1069.4 495  413  618  205  327  680  353
23 2011 186.9  2.4  1.2  1.2  49  28.0 1097.4 520  439  601  162  378  637  259
24 2012 189.9  3.0  1.5  1.5  50  35.5 1132.9 500  397  603  206  341  693  352
25 2013 192.6  2.7  1.2  1.5  55  32.4 1165.4 501  386  594  208  346  705  359
26 2014 194.4  1.8  0.9  0.9  49  21.9 1187.3 517  424  609  185  378  653  275
27 2015 196.2  1.8  0.9  0.9  49  22.1 1209.3 515  422  607  185  377  653  276
28 2016 198.3  2.1  1.2  0.9  42  26.0 1235.4 486  403  597  194  352  649  297

Core Length:  198.3 mm
Core Density: 446 kg/m3
Cross-sectional Density:  446 kg/m3
Early/Latewood Threshold: 500 kg/m3
Attenuation Constant: 3.19

ÄÄÄÄÄÄÄÄÄÄÄÄÄÄÄÄÄÄÄÄÄÄÄÄÄÄÄÄÄÄÄÄÄÄÄÄÄÄÄÄÄÄÄÄÄÄÄÄÄÄÄÄÄÄÄÄÄÄÄÄÄÄÄÄÄÄÄÄÄÄÄÄÄÄÄÄÄÄÄ
Core : 16
ÄÄÄÄÄÄÄÂÄÄÄÄÄÄÄÄÄÄÄÄÄÄÄÄÄÄÄÄÄÄÄÄÄÂÄÄÄÄÄÄÄÄÄÄÂÄÄÄÄÄÄÄÄÄÄÄÄÄÄÄÄÄÄÄÄÄÄÄÄÄÄÄÄÄÄÄÄÄÄ
       ³Widths (mm)              ³ Areas    ³ Densities (kg/m3)
       ³                         ³ (cmý)    ³
Ring   ³Outer Ring Erly Late   % ³Incr Total³Ring E/Wd L/Wd Unif  Min  Max  Rng
 # Year³ Rad.      Wood Wood  LW ³          ³mean mean mean
ÄÄÄÄÄÄÄÁÄÄÄÄÄÄÄÄÄÄÄÄÄÄÄÄÄÄÄÄÄÄÄÄÄÁÄÄÄÄÄÄÄÄÄÄÁÄÄÄÄÄÄÄÄÄÄÄÄÄÄÄÄÄÄÄÄÄÄÄÄÄÄÄÄÄÄÄÄÄÄ

 2 1991  21.1 21.1 18.9  1.2   5  14.0   14.0 385  376  534  158  299  551  252
 3 1992  39.4 18.3 18.0  0.3   1  34.8   48.8 394  392  518  126  329  518  189
 4 1993  55.3 15.9 11.4  4.5  28  47.3   96.1 434  380  570  190  306  639  333
 5 1994  66.1 10.8  7.2  3.6  33  41.2  137.3 484  435  582  147  368  649  281
 6 1995  75.7  9.6  6.6  3.0  31  42.8  180.0 466  425  556  131  366  662  296
 7 1996  86.5 10.8  7.2  3.6  33  55.0  235.1 463  403  582  179  360  669  309
 8 1997  97.3 10.8  6.3  4.5  41  62.4  297.4 475  409  567  158  363  659  296
 9 1998 105.4  8.1  5.1  3.0  37  51.6  349.0 471  391  606  215  326  666  340
10 1999 113.2  7.8  5.1  2.7  34  53.6  402.6 474  412  593  181  367  685  318
11 2000 119.5  6.3  3.6  2.7  42  46.1  448.6 487  391  615  224  347  699  352
12 2001 134.2 14.7  7.5  7.2  48 117.2  565.8 502  443  563  120  337  681  344
13 2002 143.2  9.0  4.2  4.8  53  78.4  644.2 512  410  602  192  369  686  317
14 2003 156.1 12.9  6.3  6.6  51 121.3  765.5 524  433  611  178  377  697  320
15 2004 166.3 10.2  3.0  7.2  70 103.3  868.8 565  436  619  183  375  706  331
16 2005 174.4  8.1  3.3  4.8  59  86.7  955.5 547  440  621  181  408  712  304
17 2006 181.0  6.6  2.7  3.9  59  73.7 1029.2 544  439  616  177  388  694  306
18 2007 189.4  8.4  4.5  3.9  46  97.7 1127.0 521  438  617  179  398  691  293
19 2008 195.1  5.7  2.7  3.0  52  68.9 1195.8 540  436  634  198  395  727  332
20 2009 200.5  5.4  2.1  3.3  61  67.1 1262.9 537  441  598  157  386  728  342
21 2010 204.7  4.2  1.5  2.7  64  53.5 1316.4 532  419  594  175  382  688  306
22 2011 208.9  4.2  1.2  3.0  71  54.6 1371.0 556  419  610  191  392  701  309
23 2012 213.4  4.5  1.5  3.0  66  59.7 1430.7 575  462  631  169  441  761  320
24 2013 217.9  4.5  2.4  2.1  46  61.0 1491.6 542  436  664  228  378  718  340
25 2014 221.2  3.3  1.5  1.8  54  45.5 1537.2 508  404  595  191  383  703  320
26 2015 224.5  3.3  1.5  1.8  54  46.2 1583.4 528  422  616  194  390  703  313
27 2016 227.8  3.3  1.5  1.8  54  46.9 1630.3 538  442  618  176  411  738  327

Core Length:  227.1 mm
Core Density: 504 kg/m3
Cross-sectional Density:  514 kg/m3
Early/Latewood Threshold: 500 kg/m3
Attenuation Constant: 3.19

ÄÄÄÄÄÄÄÄÄÄÄÄÄÄÄÄÄÄÄÄÄÄÄÄÄÄÄÄÄÄÄÄÄÄÄÄÄÄÄÄÄÄÄÄÄÄÄÄÄÄÄÄÄÄÄÄÄÄÄÄÄÄÄÄÄÄÄÄÄÄÄÄÄÄÄÄÄÄÄ
Core : 17
ÄÄÄÄÄÄÄÂÄÄÄÄÄÄÄÄÄÄÄÄÄÄÄÄÄÄÄÄÄÄÄÄÄÂÄÄÄÄÄÄÄÄÄÄÂÄÄÄÄÄÄÄÄÄÄÄÄÄÄÄÄÄÄÄÄÄÄÄÄÄÄÄÄÄÄÄÄÄÄ
       ³Widths (mm)              ³ Areas    ³ Densities (kg/m3)
       ³                         ³ (cmý)    ³
Ring   ³Outer Ring Erly Late   % ³Incr Total³Ring E/Wd L/Wd Unif  Min  Max  Rng
 # Year³ Rad.      Wood Wood  LW ³          ³mean mean mean
ÄÄÄÄÄÄÄÁÄÄÄÄÄÄÄÄÄÄÄÄÄÄÄÄÄÄÄÄÄÄÄÄÄÁÄÄÄÄÄÄÄÄÄÄÁÄÄÄÄÄÄÄÄÄÄÄÄÄÄÄÄÄÄÄÄÄÄÄÄÄÄÄÄÄÄÄÄÄÄ

 2 1990  20.1 20.1 14.1  0.0   0  12.7   12.7 342  342    0    0  279  433  154
 3 1991  39.0 18.9 18.3  0.6   3  35.1   47.8 360  354  515  161  290  521  231
 4 1992  57.9 18.9 18.3  0.6   3  57.5  105.3 374  369  515  146  300  523  223
 5 1993  77.7 19.8 17.1  2.7  13  84.3  189.7 410  385  568  183  291  619  328
 6 1994  88.8 11.1  6.3  4.8  43  58.1  247.7 477  396  584  188  355  641  286
 7 1995  98.4  9.6  7.5  2.1  21  56.5  304.2 451  418  567  149  344  671  327
 8 1996 108.6 10.2  4.8  5.4  52  66.3  370.5 491  368  601  233  306  689  383
 9 1997 119.7 11.1  6.3  4.8  43  79.6  450.1 492  417  590  173  334  697  363
10 1998 127.5  7.8  4.5  3.3  42  60.6  510.7 462  374  582  208  333  633  300
11 1999 135.0  7.5  4.2  3.3  44  61.9  572.6 497  391  632  241  337  707  370
12 2000 139.8  4.8  2.4  2.4  49  41.4  614.0 504  362  646  284  326  738  412
13 2001 147.6  7.8  2.7  5.1  65  70.4  684.4 538  404  609  205  325  733  408
14 2002 154.5  6.9  2.1  4.8  69  65.5  749.9 556  401  624  223  348  707  359
15 2003 162.3  7.8  3.9  3.9  49  77.6  827.5 522  439  605  166  360  736  376
16 2004 167.4  5.1  2.4  2.7  52  52.8  880.4 510  407  602  195  358  695  337
17 2005 172.5  5.1  3.0  2.1  41  54.5  934.8 480  391  609  218  337  728  391
18 2006 177.9  5.4  2.1  3.3  61  59.4  994.3 532  395  619  224  349  680  331
19 2007 183.3  5.4  3.0  2.4  44  61.3 1055.5 512  418  630  212  351  702  351
20 2008 186.3  3.0  0.9  2.1  70  34.8 1090.4 540  399  600  201  368  695  327
21 2009 190.2  3.9  1.2  2.7  69  46.1 1136.5 540  401  602  201  348  659  311
22 2010 193.2  3.0  1.2  1.8  60  36.1 1172.6 536  399  627  228  359  705  346
23 2011 197.7  4.5  1.5  3.0  66  55.3 1227.9 536  405  602  197  380  656  276
24 2012 201.3  3.6  1.2  2.4  66  45.1 1273.0 536  414  597  183  366  659  293
25 2013 204.3  3.0  1.5  1.5  50  38.2 1311.3 495  405  585  180  359  712  353
26 2014 206.4  2.1  0.9  1.2  57  27.1 1338.3 539  402  641  239  338  679  341
27 2015 209.1  2.7  1.2  1.5  55  35.2 1373.6 531  412  626  214  365  684  319
28 2016 212.1  3.0  1.2  1.8  60  39.7 1413.3 513  396  591  195  336  682  346

Core Length:  206.4 mm
Core Density: 491 kg/m3
Cross-sectional Density:  493 kg/m3
Early/Latewood Threshold: 500 kg/m3
Attenuation Constant: 3.19

ÄÄÄÄÄÄÄÄÄÄÄÄÄÄÄÄÄÄÄÄÄÄÄÄÄÄÄÄÄÄÄÄÄÄÄÄÄÄÄÄÄÄÄÄÄÄÄÄÄÄÄÄÄÄÄÄÄÄÄÄÄÄÄÄÄÄÄÄÄÄÄÄÄÄÄÄÄÄÄ
Core : 22
ÄÄÄÄÄÄÄÂÄÄÄÄÄÄÄÄÄÄÄÄÄÄÄÄÄÄÄÄÄÄÄÄÄÂÄÄÄÄÄÄÄÄÄÄÂÄÄÄÄÄÄÄÄÄÄÄÄÄÄÄÄÄÄÄÄÄÄÄÄÄÄÄÄÄÄÄÄÄÄ
       ³Widths (mm)              ³ Areas    ³ Densities (kg/m3)
       ³                         ³ (cmý)    ³
Ring   ³Outer Ring Erly Late   % ³Incr Total³Ring E/Wd L/Wd Unif  Min  Max  Rng
 # Year³ Rad.      Wood Wood  LW ³          ³mean mean mean
ÄÄÄÄÄÄÄÁÄÄÄÄÄÄÄÄÄÄÄÄÄÄÄÄÄÄÄÄÄÄÄÄÄÁÄÄÄÄÄÄÄÄÄÄÁÄÄÄÄÄÄÄÄÄÄÄÄÄÄÄÄÄÄÄÄÄÄÄÄÄÄÄÄÄÄÄÄÄÄ

 1 1990   3.3  3.3  3.3  0.0   0   0.3    0.3 370  370    0    0  283  435  152
 2 1991  21.0 17.7 17.7  0.0   0  13.5   13.9 336  336    0    0  265  460  195
 3 1992  35.7 14.7 14.7  0.0   0  26.2   40.0 361  361    0    0  294  497  203
 4 1993  52.8 17.1 13.5  3.6  21  47.5   87.6 385  344  537  193  269  572  303
 5 1994  61.5  8.7  6.9  1.8  20  31.2  118.8 417  368  602  234  311  689  378
 6 1995  69.6  8.1  6.0  2.1  25  33.4  152.2 412  362  555  193  287  647  360
 7 1996  76.5  6.9  4.5  2.4  34  31.7  183.9 449  390  559  169  313  609  296
 8 1997  85.5  9.0  6.0  3.0  33  45.8  229.7 475  423  578  155  343  669  326
 9 1998  93.3  7.8  5.7  2.1  26  43.8  273.5 427  374  572  198  301  668  367
10 1999 101.4  8.1  5.1  3.0  37  49.5  323.0 476  414  582  168  336  671  335
11 2000 106.2  4.8  3.0  1.8  37  31.3  354.3 471  407  577  170  344  623  279
12 2001 114.6  8.4  4.2  4.2  49  58.3  412.6 518  440  596  156  379  685  306
13 2002 124.5  9.9  4.2  5.7  57  74.4  487.0 513  432  573  141  384  673  289
14 2003 137.4 12.9  7.5  5.4  41 106.1  593.1 497  422  601  179  357  662  305
15 2004 144.0  6.6  3.3  3.3  50  58.3  651.4 508  429  586  157  383  714  331
16 2005 150.0  6.0  3.9  2.1  35  55.4  706.9 501  427  637  210  386  749  363
17 2006 155.7  5.7  2.4  3.3  57  54.7  761.6 553  437  638  201  404  747  343
18 2007 160.8  5.1  2.7  2.4  47  50.7  812.3 528  455  610  155  399  739  340
19 2008 165.9  5.1  2.1  3.0  58  52.3  864.7 538  448  602  154  391  722  331
20 2009 171.6  5.7  3.9  1.8  31  60.4  925.1 471  426  568  142  352  636  284
21 2010 174.9  3.3  2.7  0.6  18  35.9  961.0 437  408  566  158  360  581  221
22 2011 178.2  3.3  1.5  1.8  54  36.6  997.6 524  438  596  158  389  701  312
23 2012 181.5  3.3  1.8  1.5  45  37.3 1034.9 545  466  640  174  422  704  282
24 2013 183.9  2.4  0.9  1.5  62  27.6 1062.5 595  486  661  175  477  775  298
25 2014 186.3  2.4  0.3  2.1  87  27.9 1090.4 583  443  603  160  443  743  300
26 2015 189.9  3.6  0.9  2.7  74  42.5 1132.9 586  469  625  156  442  715  273
27 2016 192.9  3.0  0.9  2.1  70  36.1 1169.0 557  445  605  160  383  727  344

Core Length:  192.9 mm
Core Density: 482 kg/m3
Cross-sectional Density:  493 kg/m3
Early/Latewood Threshold: 500 kg/m3
Attenuation Constant: 3.19

ÄÄÄÄÄÄÄÄÄÄÄÄÄÄÄÄÄÄÄÄÄÄÄÄÄÄÄÄÄÄÄÄÄÄÄÄÄÄÄÄÄÄÄÄÄÄÄÄÄÄÄÄÄÄÄÄÄÄÄÄÄÄÄÄÄÄÄÄÄÄÄÄÄÄÄÄÄÄÄ
Core : 31
ÄÄÄÄÄÄÄÂÄÄÄÄÄÄÄÄÄÄÄÄÄÄÄÄÄÄÄÄÄÄÄÄÄÂÄÄÄÄÄÄÄÄÄÄÂÄÄÄÄÄÄÄÄÄÄÄÄÄÄÄÄÄÄÄÄÄÄÄÄÄÄÄÄÄÄÄÄÄÄ
       ³Widths (mm)              ³ Areas    ³ Densities (kg/m3)
       ³                         ³ (cmý)    ³
Ring   ³Outer Ring Erly Late   % ³Incr Total³Ring E/Wd L/Wd Unif  Min  Max  Rng
 # Year³ Rad.      Wood Wood  LW ³          ³mean mean mean
ÄÄÄÄÄÄÄÁÄÄÄÄÄÄÄÄÄÄÄÄÄÄÄÄÄÄÄÄÄÄÄÄÄÁÄÄÄÄÄÄÄÄÄÄÁÄÄÄÄÄÄÄÄÄÄÄÄÄÄÄÄÄÄÄÄÄÄÄÄÄÄÄÄÄÄÄÄÄÄ

 2 1990  14.6 14.6  9.6  0.0   0   6.7    6.7 344  344    0    0  308  418  110
 3 1991  35.0 20.4 20.4  0.0   0  31.8   38.5 360  360    0    0  289  447  158
 4 1992  55.7 20.7 19.2  1.5   7  59.0   97.5 392  383  507  124  308  521  213
 5 1993  70.4 14.7 11.4  3.3  22  58.2  155.7 414  378  540  162  324  577  253
 6 1994  77.6  7.2  5.4  1.8  24  33.5  189.2 457  404  613  209  347  682  335
 7 1995  85.1  7.5  4.8  2.7  36  38.3  227.5 453  395  556  161  327  599  272
 8 1996  92.3  7.2  4.8  2.4  33  40.1  267.6 450  374  603  229  310  644  334
 9 1997  99.2  6.9  3.9  3.0  43  41.5  309.2 476  386  592  206  313  677  364
10 1998 106.1  6.9  3.9  3.0  43  44.5  353.7 460  357  594  237  292  668  376
11 1999 112.4  6.3  2.4  3.9  61  43.2  396.9 527  406  601  195  348  694  346
12 2000 116.3  3.9  2.1  1.8  46  28.0  424.9 490  369  632  263  326  691  365
13 2001 121.7  5.4  1.8  3.6  66  40.4  465.3 528  386  599  213  345  724  379
14 2002 126.2  4.5  1.8  2.7  60  35.0  500.3 545  412  634  222  358  721  363
15 2003 133.1  6.9  2.4  4.5  65  56.2  556.6 555  436  618  182  387  710  323
16 2004 136.7  3.6  1.8  1.8  49  30.5  587.1 541  443  639  196  398  732  334
17 2005 140.0  3.3  1.8  1.5  45  28.7  615.8 514  413  635  222  373  743  370
18 2006 142.7  2.7  1.2  1.5  55  24.0  639.7 564  435  668  233  377  741  364
19 2007 145.7  3.0  1.8  1.2  40  27.2  666.9 512  431  635  204  378  710  332
20 2008 148.4  2.7  1.2  1.5  55  24.9  691.9 544  421  643  222  381  724  343
21 2009 152.0  3.6  1.5  2.1  58  34.0  725.8 539  412  630  218  372  741  369
22 2010 155.0  3.0  1.2  1.8  60  28.9  754.8 538  416  619  203  384  738  354
23 2011 157.7  2.7  1.2  1.5  55  26.5  781.3 544  446  622  176  391  682  291
24 2012 160.1  2.4  1.2  1.2  50  24.0  805.3 519  433  605  172  389  688  299
25 2013 161.9  1.8  0.9  0.9  49  18.2  823.5 507  426  588  162  397  656  259
26 2014 163.7  1.8  0.6  1.2  66  18.4  841.9 587  468  646  178  466  721  255
27 2015 166.4  2.7  1.2  1.5  55  28.0  869.9 540  425  633  208  399  712  313
28 2016 167.9  1.5  0.3  1.2  80  15.8  885.6 567  410  606  196  410  668  258

Core Length:  162.9 mm
Core Density: 498 kg/m3
Cross-sectional Density:  493 kg/m3
Early/Latewood Threshold: 500 kg/m3
Attenuation Constant: 3.19

ÄÄÄÄÄÄÄÄÄÄÄÄÄÄÄÄÄÄÄÄÄÄÄÄÄÄÄÄÄÄÄÄÄÄÄÄÄÄÄÄÄÄÄÄÄÄÄÄÄÄÄÄÄÄÄÄÄÄÄÄÄÄÄÄÄÄÄÄÄÄÄÄÄÄÄÄÄÄÄ
Core : 33
ÄÄÄÄÄÄÄÂÄÄÄÄÄÄÄÄÄÄÄÄÄÄÄÄÄÄÄÄÄÄÄÄÄÂÄÄÄÄÄÄÄÄÄÄÂÄÄÄÄÄÄÄÄÄÄÄÄÄÄÄÄÄÄÄÄÄÄÄÄÄÄÄÄÄÄÄÄÄÄ
       ³Widths (mm)              ³ Areas    ³ Densities (kg/m3)
       ³                         ³ (cmý)    ³
Ring   ³Outer Ring Erly Late   % ³Incr Total³Ring E/Wd L/Wd Unif  Min  Max  Rng
 # Year³ Rad.      Wood Wood  LW ³          ³mean mean mean
ÄÄÄÄÄÄÄÁÄÄÄÄÄÄÄÄÄÄÄÄÄÄÄÄÄÄÄÄÄÄÄÄÄÁÄÄÄÄÄÄÄÄÄÄÁÄÄÄÄÄÄÄÄÄÄÄÄÄÄÄÄÄÄÄÄÄÄÄÄÄÄÄÄÄÄÄÄÄÄ

 3 1991  25.2 25.2 16.2  0.0   0  20.0   20.0 365  365    0    0  314  461  147
 4 1992  43.8 18.6 18.3  0.3   1  40.3   60.3 368  366  510  144  304  510  206
 5 1993  60.6 16.8 14.4  2.4  14  55.1  115.4 397  370  556  186  274  584  310
 6 1994  73.2 12.6  9.3  3.3  26  53.0  168.3 455  414  571  157  325  647  322
 7 1995  83.7 10.5  7.8  2.7  25  51.8  220.1 441  409  536  127  325  671  346
 8 1996  92.1  8.4  5.4  3.0  35  46.4  266.5 459  401  564  163  328  650  322
 9 1997 100.2  8.1  6.0  2.1  25  48.9  315.4 460  423  565  142  349  604  255
10 1998 106.5  6.3  4.5  1.8  28  40.9  356.3 428  369  574  205  288  646  358
11 1999 112.5  6.0  3.0  3.0  50  41.3  397.6 499  418  579  161  371  658  287
12 2000 117.3  4.8  2.7  2.1  43  34.7  432.3 470  377  589  212  320  656  336
13 2001 129.9 12.6  8.1  4.5  35  97.9  530.1 493  435  597  162  352  696  344
14 2002 138.9  9.0  4.5  4.5  50  76.0  606.1 499  416  581  165  370  648  278
15 2003 148.2  9.3  4.2  5.1  54  83.9  690.0 513  447  567  120  382  646  264
16 2004 154.8  6.6  3.0  3.6  54  62.8  752.8 496  414  563  149  338  653  315
17 2005 160.8  6.0  3.0  3.0  50  59.5  812.3 512  413  610  197  370  717  347
18 2006 167.7  6.9  2.1  4.8  69  71.2  883.5 547  402  610  208  356  683  327
19 2007 172.5  4.8  1.8  3.0  62  51.3  934.8 536  405  614  209  385  693  308
20 2008 177.0  4.5  1.5  3.0  66  49.4  984.2 564  427  633  206  399  706  307
21 2009 181.8  4.8  1.2  3.6  74  54.1 1038.3 575  442  619  177  419  681  262
22 2010 185.4  3.6  1.2  2.4  66  41.5 1079.9 559  441  618  177  393  677  284
23 2011 188.7  3.3  0.6  2.7  81  38.8 1118.6 606  451  640  189  440  710  270
24 2012 191.4  2.7  0.9  1.8  66  32.2 1150.9 586  454  651  197  429  726  297
25 2013 193.8  2.4  0.6  1.8  75  29.0 1179.9 585  471  624  153  471  737  266
26 2014 195.9  2.1  0.3  1.8  85  25.7 1205.6 592  425  620  195  425  709  284
27 2015 198.0  2.1  0.6  1.5  71  26.0 1231.6 589  469  638  169  455  713  258
28 2016 200.7  2.7  0.6  2.1  77  33.8 1265.4 579  425  623  198  360  713  353

Core Length:  191.7 mm
Core Density: 506 kg/m3
Cross-sectional Density:  504 kg/m3
Early/Latewood Threshold: 500 kg/m3
Attenuation Constant: 3.19

ÄÄÄÄÄÄÄÄÄÄÄÄÄÄÄÄÄÄÄÄÄÄÄÄÄÄÄÄÄÄÄÄÄÄÄÄÄÄÄÄÄÄÄÄÄÄÄÄÄÄÄÄÄÄÄÄÄÄÄÄÄÄÄÄÄÄÄÄÄÄÄÄÄÄÄÄÄÄÄ
Core : 37
ÄÄÄÄÄÄÄÂÄÄÄÄÄÄÄÄÄÄÄÄÄÄÄÄÄÄÄÄÄÄÄÄÄÂÄÄÄÄÄÄÄÄÄÄÂÄÄÄÄÄÄÄÄÄÄÄÄÄÄÄÄÄÄÄÄÄÄÄÄÄÄÄÄÄÄÄÄÄÄ
       ³Widths (mm)              ³ Areas    ³ Densities (kg/m3)
       ³                         ³ (cmý)    ³
Ring   ³Outer Ring Erly Late   % ³Incr Total³Ring E/Wd L/Wd Unif  Min  Max  Rng
 # Year³ Rad.      Wood Wood  LW ³          ³mean mean mean
ÄÄÄÄÄÄÄÁÄÄÄÄÄÄÄÄÄÄÄÄÄÄÄÄÄÄÄÄÄÄÄÄÄÁÄÄÄÄÄÄÄÄÄÄÁÄÄÄÄÄÄÄÄÄÄÄÄÄÄÄÄÄÄÄÄÄÄÄÄÄÄÄÄÄÄÄÄÄÄ

 1 1990  11.2 11.2 10.2  0.0   0   3.9    3.9 336  336    0    0  276  483  207
 2 1991  28.9 17.7 17.7  0.0   0  22.3   26.2 345  345    0    0  277  476  199
 3 1992  46.0 17.1 15.6  1.5   8  40.2   66.5 379  365  522  157  302  540  238
 4 1993  59.8 13.8 12.3  1.5  10  45.9  112.3 365  340  577  237  276  619  343
 5 1994  65.8  6.0  4.5  1.5  25  23.7  136.0 444  392  602  210  315  690  375
 6 1995  74.8  9.0  4.5  4.5  50  39.8  175.8 483  376  590  214  303  687  384
 7 1996  79.6  4.8  3.6  1.2  24  23.3  199.1 432  383  578  195  320  636  316
 8 1997  88.6  9.0  2.7  6.3  70  47.6  246.6 522  370  587  217  329  675  346
 9 1998  95.2  6.6  3.6  3.0  45  38.1  284.7 468  363  593  230  294  662  368
10 1999 103.9  8.7  4.2  4.5  51  54.4  339.1 512  417  601  184  323  690  367
11 2000 109.0  5.1  2.1  3.0  58  34.1  373.3 527  392  621  229  372  755  383
12 2001 118.0  9.0  3.0  6.0  66  64.2  437.4 536  449  579  130  391  725  334
13 2002 128.8 10.8  5.1  5.7  52  83.7  521.2 515  432  590  158  362  653  291
14 2003 140.2 11.4  6.3  5.1  44  96.3  617.5 497  435  574  139  383  669  286
15 2004 145.0  4.8  2.4  2.4  50  43.0  660.5 499  394  605  211  352  675  323
16 2005 149.5  4.5  2.4  2.1  46  41.6  702.2 508  403  628  225  346  698  352
17 2006 154.6  5.1  2.1  3.0  58  48.7  750.9 511  402  586  184  333  629  296
18 2007 159.7  5.1  2.1  3.0  58  50.4  801.2 522  422  592  170  383  676  293
19 2008 164.5  4.8  2.1  2.7  56  48.9  850.1 526  413  614  201  356  669  313
20 2009 172.0  7.5  3.6  3.9  52  79.3  929.4 494  430  553  123  360  641  281
21 2010 176.2  4.2  1.8  2.4  57  45.9  975.4 522  388  623  235  344  733  389
22 2011 180.4  4.2  1.5  2.7  64  47.1 1022.4 516  431  562  131  416  602  186
23 2012 185.2  4.8  2.1  2.7  56  55.1 1077.5 505  410  579  169  375  694  319
24 2013 188.5  3.3  1.5  1.8  54  38.7 1116.3 527  416  620  204  367  687  320
25 2014 192.1  3.6  1.2  2.4  66  43.0 1159.3 559  426  626  200  394  698  304
26 2015 195.7  3.6  1.5  2.1  58  43.9 1203.2 539  400  638  238  374  750  376
27 2016 199.0  3.3  1.2  2.1  63  40.9 1244.1 577  430  660  230  400  748  348

Core Length:  198.3 mm
Core Density: 487 kg/m3
Cross-sectional Density:  499 kg/m3
Early/Latewood Threshold: 500 kg/m3
Attenuation Constant: 3.19

ÄÄÄÄÄÄÄÄÄÄÄÄÄÄÄÄÄÄÄÄÄÄÄÄÄÄÄÄÄÄÄÄÄÄÄÄÄÄÄÄÄÄÄÄÄÄÄÄÄÄÄÄÄÄÄÄÄÄÄÄÄÄÄÄÄÄÄÄÄÄÄÄÄÄÄÄÄÄÄ
Core : 39
ÄÄÄÄÄÄÄÂÄÄÄÄÄÄÄÄÄÄÄÄÄÄÄÄÄÄÄÄÄÄÄÄÄÂÄÄÄÄÄÄÄÄÄÄÂÄÄÄÄÄÄÄÄÄÄÄÄÄÄÄÄÄÄÄÄÄÄÄÄÄÄÄÄÄÄÄÄÄÄ
       ³Widths (mm)              ³ Areas    ³ Densities (kg/m3)
       ³                         ³ (cmý)    ³
Ring   ³Outer Ring Erly Late   % ³Incr Total³Ring E/Wd L/Wd Unif  Min  Max  Rng
 # Year³ Rad.      Wood Wood  LW ³          ³mean mean mean
ÄÄÄÄÄÄÄÁÄÄÄÄÄÄÄÄÄÄÄÄÄÄÄÄÄÄÄÄÄÄÄÄÄÁÄÄÄÄÄÄÄÄÄÄÁÄÄÄÄÄÄÄÄÄÄÄÄÄÄÄÄÄÄÄÄÄÄÄÄÄÄÄÄÄÄÄÄÄÄ

 1 1990   6.6  6.6  6.3  0.3   4   1.4    1.4 379  373  502  129  291  502  211
 2 1991  23.1 16.5 15.0  1.5   9  15.4   16.8 409  397  523  126  337  542  205
 3 1992  40.2 17.1 16.2  0.9   5  34.0   50.8 420  414  518  104  357  521  164
 4 1993  57.9 17.7 13.2  4.5  25  54.5  105.3 436  403  532  129  361  562  201
 5 1994  68.7 10.8  7.5  3.3  30  43.0  148.3 450  402  559  157  355  600  245
 6 1995  78.9 10.2  6.0  4.2  41  47.3  195.6 458  407  531  124  353  568  215
 7 1996  90.0 11.1  5.1  6.0  54  58.9  254.5 478  394  549  155  341  610  269
 8 1997 104.4 14.4  6.9  7.5  52  87.9  342.4 496  423  563  140  354  621  267
 9 1998 111.9  7.5  4.2  3.3  44  51.0  393.4 470  392  569  177  337  647  310
10 1999 117.0  5.1  2.1  3.0  58  36.7  430.1 533  431  604  173  373  676  303
11 2000 120.9  3.9  2.4  1.5  38  29.1  459.2 498  411  637  226  361  721  360
12 2001 127.8  6.9  2.4  4.5  65  53.9  513.1 527  433  576  143  382  667  285
13 2002 133.8  6.0  2.7  3.3  55  49.3  562.4 512  439  573  134  403  652  249
14 2003 141.6  7.8  3.9  3.9  49  67.5  629.9 527  451  603  152  406  654  248
15 2004 146.1  4.5  2.1  2.4  53  40.7  670.6 526  442  600  158  398  674  276
16 2005 150.6  4.5  2.7  1.8  40  41.9  712.5 508  430  625  195  389  693  304
17 2006 155.4  4.8  1.5  3.3  68  46.1  758.7 556  422  617  195  373  695  322
18 2007 159.0  3.6  1.5  2.1  58  35.6  794.2 523  431  588  157  406  673  267
19 2008 161.7  2.7  0.9  1.8  66  27.2  821.4 566  442  628  186  428  750  322
20 2009 164.4  2.7  0.9  1.8  66  27.7  849.1 582  472  636  164  453  702  249
21 2010 166.8  2.4  0.9  1.5  62  25.0  874.1 536  461  581  120  447  685  238
22 2011 168.6  1.8  0.6  1.2  66  19.0  893.0 581  469  638  169  467  685  218
23 2012 171.6  3.0  1.2  1.8  60  32.1  925.1 542  476  587  111  461  723  262
24 2013 174.3  2.7  0.6  2.1  77  29.3  954.4 558  450  590  140  443  760  317
25 2014 175.5  1.2  0.3  0.9  75  13.2  967.6 601  473  644  171  473  717  244
26 2015 178.5  3.0  0.9  2.1  70  33.4 1001.0 572  480  612  132  462  731  269
27 2016 180.3  1.8  0.9  0.9  49  20.3 1021.3 542  449  636  187  374  692  318

Core Length:  180.3 mm
Core Density: 510 kg/m3
Cross-sectional Density:  508 kg/m3
Early/Latewood Threshold: 500 kg/m3
Attenuation Constant: 3.19

ÄÄÄÄÄÄÄÄÄÄÄÄÄÄÄÄÄÄÄÄÄÄÄÄÄÄÄÄÄÄÄÄÄÄÄÄÄÄÄÄÄÄÄÄÄÄÄÄÄÄÄÄÄÄÄÄÄÄÄÄÄÄÄÄÄÄÄÄÄÄÄÄÄÄÄÄÄÄÄ
Core : 44
ÄÄÄÄÄÄÄÂÄÄÄÄÄÄÄÄÄÄÄÄÄÄÄÄÄÄÄÄÄÄÄÄÄÂÄÄÄÄÄÄÄÄÄÄÂÄÄÄÄÄÄÄÄÄÄÄÄÄÄÄÄÄÄÄÄÄÄÄÄÄÄÄÄÄÄÄÄÄÄ
       ³Widths (mm)              ³ Areas    ³ Densities (kg/m3)
       ³                         ³ (cmý)    ³
Ring   ³Outer Ring Erly Late   % ³Incr Total³Ring E/Wd L/Wd Unif  Min  Max  Rng
 # Year³ Rad.      Wood Wood  LW ³          ³mean mean mean
ÄÄÄÄÄÄÄÁÄÄÄÄÄÄÄÄÄÄÄÄÄÄÄÄÄÄÄÄÄÄÄÄÄÁÄÄÄÄÄÄÄÄÄÄÁÄÄÄÄÄÄÄÄÄÄÄÄÄÄÄÄÄÄÄÄÄÄÄÄÄÄÄÄÄÄÄÄÄÄ

 1 1990   4.2  4.2  4.2  0.0   0   0.6    0.6 340  340    0    0  273  444  171
 2 1991  19.2 15.0 15.0  0.0   0  11.0   11.6 333  333    0    0  283  414  131
 3 1992  36.6 17.4 17.4  0.0   0  30.5   42.1 344  344    0    0  274  445  171
 4 1993  54.3 17.7 17.1  0.6   3  50.5   92.6 339  333  515  182  258  515  257
 5 1994  65.1 10.8  8.7  2.1  19  40.5  133.1 406  373  544  171  314  580  266
 6 1995  73.8  8.7  6.3  2.4  27  38.0  171.1 434  393  542  149  306  581  275
 7 1996  83.4  9.6  6.3  3.3  34  47.4  218.5 444  383  562  179  311  636  325
 8 1997  91.5  8.1  6.0  2.1  25  44.5  263.0 444  397  578  181  328  644  316
 9 1998  97.5  6.0  4.2  1.8  29  35.6  298.6 439  381  573  192  305  660  355
10 1999 103.8  6.3  4.2  2.1  33  39.8  338.5 482  417  610  193  338  652  314
11 2000 110.1  6.3  3.0  3.3  52  42.3  380.8 491  378  593  215  311  681  370
12 2001 122.4 12.3  8.1  4.2  34  89.8  470.7 464  415  560  145  311  616  305
13 2002 137.4 15.0 11.1  3.9  25 122.4  593.1 450  409  567  158  327  623  296
14 2003 150.0 12.6  8.7  3.9  30 113.8  706.9 464  407  591  184  365  668  303
15 2004 157.8  7.8  3.3  4.5  57  75.4  782.3 498  403  568  165  349  625  276
16 2005 165.3  7.5  4.8  2.7  36  76.1  858.4 481  413  604  191  328  700  372
17 2006 170.7  5.4  2.4  3.0  55  57.0  915.4 517  407  604  197  343  687  344
18 2007 175.2  4.5  2.4  2.1  46  48.9  964.3 502  404  615  211  336  675  339
19 2008 180.0  4.8  1.8  3.0  62  53.6 1017.9 534  413  607  194  360  712  352
20 2009 185.4  5.4  2.7  2.7  49  62.0 1079.9 510  419  602  183  328  673  345
21 2010 189.3  3.9  2.1  1.8  46  45.9 1125.8 506  407  622  215  326  704  378
22 2011 193.5  4.2  1.8  2.4  57  50.5 1176.3 526  421  604  183  379  649  270
23 2012 197.1  3.6  1.5  2.1  58  44.2 1220.5 513  395  597  202  346  684  338
24 2013 199.8  2.7  1.5  1.2  44  33.7 1254.1 496  424  586  162  382  685  303
25 2014 201.6  1.8  0.6  1.2  66  22.7 1276.8 540  446  587  141  430  647  217
26 2015 203.4  1.8  0.9  0.9  49  22.9 1299.7 557  475  639  164  438  696  258
27 2016 206.4  3.0  1.5  1.5  50  38.6 1338.3 515  427  604  177  391  695  304

Core Length:  206.4 mm
Core Density: 465 kg/m3
Cross-sectional Density:  472 kg/m3
Early/Latewood Threshold: 500 kg/m3
Attenuation Constant: 3.19

ÄÄÄÄÄÄÄÄÄÄÄÄÄÄÄÄÄÄÄÄÄÄÄÄÄÄÄÄÄÄÄÄÄÄÄÄÄÄÄÄÄÄÄÄÄÄÄÄÄÄÄÄÄÄÄÄÄÄÄÄÄÄÄÄÄÄÄÄÄÄÄÄÄÄÄÄÄÄÄ
Core : 45
ÄÄÄÄÄÄÄÂÄÄÄÄÄÄÄÄÄÄÄÄÄÄÄÄÄÄÄÄÄÄÄÄÄÂÄÄÄÄÄÄÄÄÄÄÂÄÄÄÄÄÄÄÄÄÄÄÄÄÄÄÄÄÄÄÄÄÄÄÄÄÄÄÄÄÄÄÄÄÄ
       ³Widths (mm)              ³ Areas    ³ Densities (kg/m3)
       ³                         ³ (cmý)    ³
Ring   ³Outer Ring Erly Late   % ³Incr Total³Ring E/Wd L/Wd Unif  Min  Max  Rng
 # Year³ Rad.      Wood Wood  LW ³          ³mean mean mean
ÄÄÄÄÄÄÄÁÄÄÄÄÄÄÄÄÄÄÄÄÄÄÄÄÄÄÄÄÄÄÄÄÄÁÄÄÄÄÄÄÄÄÄÄÁÄÄÄÄÄÄÄÄÄÄÄÄÄÄÄÄÄÄÄÄÄÄÄÄÄÄÄÄÄÄÄÄÄÄ

 2 1990  17.5 17.5 13.5  0.0   0   9.6    9.6 374  374    0    0  327  473  146
 3 1991  36.7 19.2 19.2  0.0   0  32.7   42.3 365  365    0    0  309  488  179
 4 1992  56.2 19.5 18.0  1.5   7  56.9   99.2 404  394  528  134  326  538  212
 5 1993  71.5 15.3 12.6  2.7  17  61.4  160.6 409  377  559  182  319  620  301
 6 1994  79.9  8.4  6.0  2.4  28  40.0  200.6 457  402  594  192  331  689  358
 7 1995  88.0  8.1  4.2  3.9  48  42.7  243.3 452  353  559  206  298  703  405
 8 1996  96.1  8.1  5.4  2.7  33  46.8  290.1 448  397  551  154  335  652  317
 9 1997 103.9  7.8  4.8  3.0  38  49.0  339.1 478  401  601  200  314  684  370
10 1998 111.7  7.8  5.4  2.4  30  52.8  392.0 456  389  606  217  301  665  364
11 1999 121.0  9.3  5.7  3.6  38  68.0  460.0 470  407  570  163  336  671  335
12 2000 127.3  6.3  3.3  3.0  47  49.1  509.1 492  385  609  224  339  704  365
13 2001 134.8  7.5  1.8  5.7  76  61.8  570.9 552  410  597  187  364  717  353
14 2002 141.7  6.9  3.6  3.3  47  59.9  630.8 514  441  595  154  390  724  334
15 2003 149.5  7.8  5.1  2.7  34  71.4  702.2 495  451  579  128  402  686  284
16 2004 154.3  4.8  2.7  2.1  43  45.8  748.0 512  410  643  233  354  750  396
17 2005 158.5  4.2  2.1  2.1  50  41.3  789.2 512  418  605  187  369  695  326
18 2006 164.2  5.7  1.8  3.9  68  57.8  847.0 574  432  640  208  393  741  348
19 2007 168.4  4.2  1.8  2.4  57  43.9  890.9 525  418  604  186  373  723  350
20 2008 173.2  4.8  1.5  3.3  68  51.5  942.4 570  446  626  180  410  750  340
21 2009 178.9  5.7  1.8  3.9  68  63.1 1005.5 561  434  620  186  379  739  360
22 2010 182.8  3.9  1.2  2.7  69  44.3 1049.8 547  414  606  192  378  753  375
23 2011 187.9  5.1  2.1  3.0  58  59.4 1109.2 543  435  618  183  395  704  309
24 2012 193.6  5.7  3.0  2.7  47  68.3 1177.5 532  439  635  196  392  717  325
25 2013 197.2  3.6  2.1  1.5  41  44.2 1221.7 520  449  619  170  417  675  258
26 2014 200.2  3.0  1.2  1.8  60  37.5 1259.2 510  432  563  131  382  606  224
27 2015 203.5  3.3  1.8  1.5  45  41.9 1301.0 523  434  630  196  391  701  310
28 2016 205.9  2.4  1.5  0.9  37  30.9 1331.9 508  442  619  177  374  660  286

Core Length:  201.9 mm
Core Density: 492 kg/m3
Cross-sectional Density:  498 kg/m3
Early/Latewood Threshold: 500 kg/m3
Attenuation Constant: 3.19

ÄÄÄÄÄÄÄÄÄÄÄÄÄÄÄÄÄÄÄÄÄÄÄÄÄÄÄÄÄÄÄÄÄÄÄÄÄÄÄÄÄÄÄÄÄÄÄÄÄÄÄÄÄÄÄÄÄÄÄÄÄÄÄÄÄÄÄÄÄÄÄÄÄÄÄÄÄÄÄ
Core : 46
ÄÄÄÄÄÄÄÂÄÄÄÄÄÄÄÄÄÄÄÄÄÄÄÄÄÄÄÄÄÄÄÄÄÂÄÄÄÄÄÄÄÄÄÄÂÄÄÄÄÄÄÄÄÄÄÄÄÄÄÄÄÄÄÄÄÄÄÄÄÄÄÄÄÄÄÄÄÄÄ
       ³Widths (mm)              ³ Areas    ³ Densities (kg/m3)
       ³                         ³ (cmý)    ³
Ring   ³Outer Ring Erly Late   % ³Incr Total³Ring E/Wd L/Wd Unif  Min  Max  Rng
 # Year³ Rad.      Wood Wood  LW ³          ³mean mean mean
ÄÄÄÄÄÄÄÁÄÄÄÄÄÄÄÄÄÄÄÄÄÄÄÄÄÄÄÄÄÄÄÄÄÁÄÄÄÄÄÄÄÄÄÄÁÄÄÄÄÄÄÄÄÄÄÄÄÄÄÄÄÄÄÄÄÄÄÄÄÄÄÄÄÄÄÄÄÄÄ

 4 1992  24.9 24.9 15.3  0.6   2  19.5   19.5 360  354  513  159  299  522  223
 5 1993  42.0 17.1 15.3  1.8  10  35.9   55.4 375  357  522  165  269  540  271
 6 1994  56.4 14.4 11.1  3.3  22  44.5   99.9 411  374  534  160  310  582  272
 7 1995  70.5 14.1 12.9  1.2   8  56.2  156.1 393  380  527  147  314  562  248
 8 1996  83.4 12.9 12.0  0.9   6  62.4  218.5 397  389  507  118  290  512  222
 9 1997  97.8 14.4 10.2  4.2  29  82.0  300.5 460  412  577  165  317  634  317
10 1998 106.5  8.7  6.0  2.7  31  55.8  356.3 435  384  551  167  331  600  269
11 1999 111.9  5.4  3.6  1.8  33  37.1  393.4 452  393  571  178  323  622  299
12 2000 115.5  3.6  2.4  1.2  33  25.7  419.1 461  385  613  228  298  656  358
13 2001 121.8  6.3  2.1  4.2  66  47.0  466.1 520  393  583  190  334  646  312
14 2002 129.3  7.5  3.6  3.9  52  59.2  525.2 504  427  575  148  345  628  283
15 2003 135.6  6.3  3.6  2.7  42  52.4  577.7 493  423  587  164  330  679  349
16 2004 139.5  3.9  1.5  2.4  61  33.7  611.4 539  413  617  204  344  680  336
17 2005 143.7  4.2  2.4  1.8  42  37.4  648.7 511  427  622  195  376  707  331
18 2006 147.3  3.6  1.5  2.1  58  32.9  681.6 539  408  632  224  341  688  347
19 2007 150.0  2.7  1.2  1.5  55  25.2  706.9 518  403  610  207  340  694  354
20 2008 153.3  3.3  1.2  2.1  63  31.4  738.3 511  396  576  180  373  646  273
21 2009 155.7  2.4  0.9  1.5  62  23.3  761.6 547  431  616  185  389  698  309
22 2010 157.8  2.1  0.6  1.5  71  20.7  782.3 544  421  593  172  405  710  305
23 2011 159.3  1.5  0.3  1.2  80  14.9  797.2 550  408  586  178  408  666  258
24 2012 161.1  1.8  0.9  0.9  49  18.1  815.3 521  439  604  165  408  683  275
25 2013 162.9  1.8  0.9  0.9  49  18.3  833.7 508  426  590  164  390  667  277
26 2014 164.7  1.8  0.6  1.2  66  18.5  852.2 571  443  635  192  410  698  288
27 2015 167.4  2.7  0.9  1.8  66  28.2  880.4 568  455  624  169  428  682  254
28 2016 168.6  1.2  0.3  0.9  75  12.7  893.0 562  458  597  139  458  639  181

Core Length:  159.6 mm
Core Density: 490 kg/m3
Cross-sectional Density:  476 kg/m3
Early/Latewood Threshold: 500 kg/m3
Attenuation Constant: 3.19

File: trials completed/FR7_Woodhill_Nov_finished/Densitometry/Densitometer files/WHILL51.DAT
File : C:\DENSITOM\WOODHI~1\WHILL51.DAT
Cores :
9
15
22
34
43
48
50
63
69
76
92
94
104
106

ÄÄÄÄÄÄÄÄÄÄÄÄÄÄÄÄÄÄÄÄÄÄÄÄÄÄÄÄÄÄÄÄÄÄÄÄÄÄÄÄÄÄÄÄÄÄÄÄÄÄÄÄÄÄÄÄÄÄÄÄÄÄÄÄÄÄÄÄÄÄÄÄÄÄÄÄÄÄÄ
Core : 9
ÄÄÄÄÄÄÄÂÄÄÄÄÄÄÄÄÄÄÄÄÄÄÄÄÄÄÄÄÄÄÄÄÄÂÄÄÄÄÄÄÄÄÄÄÂÄÄÄÄÄÄÄÄÄÄÄÄÄÄÄÄÄÄÄÄÄÄÄÄÄÄÄÄÄÄÄÄÄÄ
       ³Widths (mm)              ³ Areas    ³ Densities (kg/m3)
       ³                         ³ (cmý)    ³
Ring   ³Outer Ring Erly Late   % ³Incr Total³Ring E/Wd L/Wd Unif  Min  Max  Rng
 # Year³ Rad.      Wood Wood  LW ³          ³mean mean mean
ÄÄÄÄÄÄÄÁÄÄÄÄÄÄÄÄÄÄÄÄÄÄÄÄÄÄÄÄÄÄÄÄÄÁÄÄÄÄÄÄÄÄÄÄÁÄÄÄÄÄÄÄÄÄÄÄÄÄÄÄÄÄÄÄÄÄÄÄÄÄÄÄÄÄÄÄÄÄÄ

 2 1990  14.0 14.0 12.0  0.0   0   6.2    6.2 325  325    0    0  263  435  172
 3 1991  35.9 21.9 21.9  0.0   0  34.3   40.5 311  311    0    0  228  427  199
 4 1992  54.2 18.3 18.3  0.0   0  51.8   92.3 340  340    0    0  254  466  212
 5 1993  67.1 12.9 12.6  0.3   2  49.2  141.4 327  323  532  209  258  532  274
 6 1994  83.3 16.2 12.6  3.6  22  76.5  218.0 411  369  557  188  280  597  317
 7 1995  92.9  9.6  9.0  0.6   6  53.1  271.1 400  391  541  150  315  561  246
 8 1996 101.6  8.7  7.2  1.5  17  53.2  324.3 398  368  541  173  305  559  254
 9 1997 113.3 11.7  6.9  4.8  41  79.0  403.3 453  385  551  166  335  582  247
10 1998 127.1 13.8 10.5  3.3  23 104.2  507.5 425  387  547  160  308  588  280
11 1999 138.2 11.1  8.1  3.0  27  92.5  600.0 448  421  520   99  342  533  191
12 2000 146.0  7.8  5.4  2.4  30  69.6  669.7 443  395  552  157  295  617  322
13 2001 152.6  6.6  4.5  2.1  31  61.9  731.6 460  415  555  140  365  596  231
14 2002 158.0  5.4  4.5  0.9  16  52.7  784.3 441  406  615  209  347  622  275
15 2003 167.3  9.3  6.3  3.0  32  95.0  879.3 464  414  568  154  362  605  243
16 2004 174.5  7.2  5.1  2.1  29  77.3  956.6 452  404  570  166  330  584  254
17 2005 180.5  6.0  3.9  2.1  35  66.9 1023.5 465  400  586  186  349  682  333
18 2006 185.3  4.8  3.3  1.5  31  55.2 1078.7 491  432  622  190  357  648  291
19 2007 189.5  4.2  2.7  1.5  35  49.5 1128.2 479  420  583  163  359  641  282
20 2008 193.4  3.9  2.4  1.5  38  46.9 1175.1 477  406  590  184  342  649  307
21 2009 196.4  3.0  1.5  1.5  50  36.7 1211.8 501  421  580  159  392  655  263
22 2010 199.1  2.7  1.5  1.2  44  33.5 1245.4 506  421  611  190  375  666  291
23 2011 201.8  2.7  1.2  1.5  55  34.0 1279.4 504  410  579  169  367  656  289
24 2012 204.5  2.7  1.5  1.2  44  34.5 1313.8 481  415  563  148  373  617  244
25 2013 207.5  3.0  1.5  1.5  50  38.8 1352.7 520  434  607  173  399  657  258
26 2014 211.4  3.9  1.5  2.4  61  51.3 1404.0 535  439  595  156  393  655  262
27 2015 216.2  4.8  2.1  2.7  56  64.5 1468.5 524  419  606  187  369  674  305
28 2016 222.5  6.3  3.9  2.4  38  86.8 1555.3 485  433  568  135  390  662  272

Core Length:  220.8 mm
Core Density: 446 kg/m3
Cross-sectional Density:  450 kg/m3
Early/Latewood Threshold: 500 kg/m3
Attenuation Constant: 3.32

ÄÄÄÄÄÄÄÄÄÄÄÄÄÄÄÄÄÄÄÄÄÄÄÄÄÄÄÄÄÄÄÄÄÄÄÄÄÄÄÄÄÄÄÄÄÄÄÄÄÄÄÄÄÄÄÄÄÄÄÄÄÄÄÄÄÄÄÄÄÄÄÄÄÄÄÄÄÄÄ
Core : 15
ÄÄÄÄÄÄÄÂÄÄÄÄÄÄÄÄÄÄÄÄÄÄÄÄÄÄÄÄÄÄÄÄÄÂÄÄÄÄÄÄÄÄÄÄÂÄÄÄÄÄÄÄÄÄÄÄÄÄÄÄÄÄÄÄÄÄÄÄÄÄÄÄÄÄÄÄÄÄÄ
       ³Widths (mm)              ³ Areas    ³ Densities (kg/m3)
       ³                         ³ (cmý)    ³
Ring   ³Outer Ring Erly Late   % ³Incr Total³Ring E/Wd L/Wd Unif  Min  Max  Rng
 # Year³ Rad.      Wood Wood  LW ³          ³mean mean mean
ÄÄÄÄÄÄÄÁÄÄÄÄÄÄÄÄÄÄÄÄÄÄÄÄÄÄÄÄÄÄÄÄÄÁÄÄÄÄÄÄÄÄÄÄÁÄÄÄÄÄÄÄÄÄÄÄÄÄÄÄÄÄÄÄÄÄÄÄÄÄÄÄÄÄÄÄÄÄÄ

 2 1990  15.6 15.6 12.6  0.0   0   7.6    7.6 339  339    0    0  232  484  252
 3 1991  33.9 18.3 18.3  0.0   0  28.5   36.1 351  351    0    0  282  438  156
 4 1992  52.5 18.6 17.7  0.9   4  50.5   86.6 372  365  507  142  289  516  227
 5 1993  69.9 17.4 15.3  2.1  12  66.9  153.5 426  410  541  131  322  579  257
 6 1994  84.9 15.0 12.6  2.4  16  72.9  226.4 425  402  549  147  337  634  297
 7 1995  98.4 13.5 10.8  2.7  20  77.7  304.2 441  417  541  124  311  616  305
 8 1996 111.6 13.2 10.2  3.0  22  87.1  391.3 437  404  550  146  319  635  316
 9 1997 123.3 11.7  8.4  3.3  28  86.3  477.6 458  408  583  175  331  636  305
10 1998 135.0 11.7  9.3  2.4  20  94.9  572.6 416  383  545  162  311  629  318
11 1999 143.7  8.7  6.0  2.7  31  76.2  648.7 448  393  570  177  323  660  337
12 2000 149.7  6.0  2.7  3.3  55  55.3  704.0 496  357  610  253  303  733  430
13 2001 157.8  8.1  3.9  4.2  51  78.2  782.3 500  410  583  173  354  679  325
14 2002 163.2  5.4  2.7  2.7  49  54.5  836.7 517  431  603  172  363  691  328
15 2003 170.7  7.5  4.2  3.3  44  78.7  915.4 512  428  619  191  375  695  320
16 2004 174.3  3.6  1.8  1.8  50  39.0  954.4 528  420  636  216  342  736  394
17 2005 178.2  3.9  0.9  3.0  76  43.2  997.6 594  430  643  213  422  746  324
18 2006 181.8  3.6  0.6  3.0  83  40.7 1038.3 604  412  643  231  409  744  335
19 2007 186.0  4.2  1.2  3.0  71  48.5 1086.9 580  435  639  204  400  743  343
20 2008 189.9  3.9  1.2  2.7  69  46.1 1132.9 567  432  627  195  397  744  347
21 2009 193.8  3.9  1.2  2.7  69  47.0 1179.9 574  432  637  205  409  710  301
22 2010 197.4  3.6  1.2  2.4  66  44.2 1224.2 563  451  618  167  429  732  303
23 2011 201.0  3.6  0.9  2.7  74  45.1 1269.2 603  450  654  204  426  719  293
24 2012 204.9  3.9  1.2  2.7  69  49.7 1319.0 584  456  640  184  422  720  298
25 2013 208.8  3.9  1.5  2.4  61  50.7 1369.7 562  434  642  208  400  737  337
26 2014 211.5  2.7  0.9  1.8  66  35.7 1405.3 585  433  662  229  352  734  382
27 2015 216.0  4.5  1.8  2.7  60  60.4 1465.7 557  408  657  249  367  742  375
28 2016 221.1  5.1  1.8  3.3  64  70.0 1535.8 552  440  613  173  385  729  344

Core Length:  218.7 mm
Core Density: 503 kg/m3
Cross-sectional Density:  498 kg/m3
Early/Latewood Threshold: 500 kg/m3
Attenuation Constant: 3.32

ÄÄÄÄÄÄÄÄÄÄÄÄÄÄÄÄÄÄÄÄÄÄÄÄÄÄÄÄÄÄÄÄÄÄÄÄÄÄÄÄÄÄÄÄÄÄÄÄÄÄÄÄÄÄÄÄÄÄÄÄÄÄÄÄÄÄÄÄÄÄÄÄÄÄÄÄÄÄÄ
Core : 22
ÄÄÄÄÄÄÄÂÄÄÄÄÄÄÄÄÄÄÄÄÄÄÄÄÄÄÄÄÄÄÄÄÄÂÄÄÄÄÄÄÄÄÄÄÂÄÄÄÄÄÄÄÄÄÄÄÄÄÄÄÄÄÄÄÄÄÄÄÄÄÄÄÄÄÄÄÄÄÄ
       ³Widths (mm)              ³ Areas    ³ Densities (kg/m3)
       ³                         ³ (cmý)    ³
Ring   ³Outer Ring Erly Late   % ³Incr Total³Ring E/Wd L/Wd Unif  Min  Max  Rng
 # Year³ Rad.      Wood Wood  LW ³          ³mean mean mean
ÄÄÄÄÄÄÄÁÄÄÄÄÄÄÄÄÄÄÄÄÄÄÄÄÄÄÄÄÄÄÄÄÄÁÄÄÄÄÄÄÄÄÄÄÁÄÄÄÄÄÄÄÄÄÄÄÄÄÄÄÄÄÄÄÄÄÄÄÄÄÄÄÄÄÄÄÄÄÄ

 2 1990  19.0 19.0 15.0  0.0   0  11.3   11.3 322  322    0    0  270  472  202
 3 1991  37.9 18.9 18.9  0.0   0  33.8   45.1 327  327    0    0  237  409  172
 4 1992  53.2 15.3 15.3  0.0   0  43.8   88.9 338  338    0    0  268  468  200
 5 1993  71.2 18.0 17.4  0.6   3  70.3  159.3 331  324  527  203  251  542  291
 6 1994  86.5 15.3 11.7  3.6  23  75.8  235.1 418  375  556  181  298  602  304
 7 1995  97.9 11.4 10.8  0.6   5  66.0  301.1 397  389  540  151  317  568  251
 8 1996 107.8  9.9  6.3  3.6  36  64.0  365.1 430  366  541  175  307  582  275
 9 1997 117.1  9.3  6.6  2.7  29  65.7  430.8 463  428  550  122  378  588  210
10 1998 124.6  7.5  6.0  1.5  20  56.9  487.7 418  391  527  136  318  564  246
11 1999 133.6  9.0  5.7  3.3  36  73.0  560.7 462  408  556  148  349  600  251
12 2000 139.3  5.7  3.9  1.8  31  48.9  609.6 459  409  569  160  346  609  263
13 2001 145.0  5.7  3.0  2.7  47  50.9  660.5 487  420  561  141  347  637  290
14 2002 150.4  5.4  3.9  1.5  27  50.1  710.6 461  424  556  132  350  589  239
15 2003 158.2  7.8  3.6  4.2  53  75.6  786.3 492  436  541  105  400  600  200
16 2004 163.6  5.4  3.3  2.1  38  54.6  840.8 478  424  563  139  356  601  245
17 2005 168.7  5.1  1.8  3.3  64  53.2  894.1 498  407  548  141  376  635  259
18 2006 173.2  4.5  1.8  2.7  60  48.3  942.4 506  422  563  141  361  608  247
19 2007 176.5  3.3  1.5  1.8  54  36.3  978.7 497  417  565  148  365  613  248
20 2008 179.5  3.0  1.2  1.8  60  33.6 1012.2 520  442  572  130  400  623  223
21 2009 184.0  4.5  1.8  2.7  60  51.4 1063.6 510  429  565  136  399  592  193
22 2010 187.0  3.0  1.5  1.5  50  35.0 1098.6 506  439  573  134  399  634  235
23 2011 190.6  3.6  1.5  2.1  58  42.7 1141.3 506  441  552  111  409  596  187
24 2012 194.2  3.6  3.3  0.3   8  43.5 1184.8 437  427  549  122  379  549  170
25 2013 197.8  3.6  2.4  1.2  33  44.3 1229.1 446  385  568  183  344  597  253
26 2014 202.3  4.5  1.2  3.3  73  56.6 1285.7 553  432  597  165  397  662  265
27 2015 209.8  7.5  2.4  5.1  68  97.1 1382.8 519  421  565  144  385  608  223
28 2016 215.5  5.7  3.6  2.1  36  76.2 1459.0 487  444  560  116  394  587  193

Core Length:  211.8 mm
Core Density: 454 kg/m3
Cross-sectional Density:  458 kg/m3
Early/Latewood Threshold: 500 kg/m3
Attenuation Constant: 3.32

ÄÄÄÄÄÄÄÄÄÄÄÄÄÄÄÄÄÄÄÄÄÄÄÄÄÄÄÄÄÄÄÄÄÄÄÄÄÄÄÄÄÄÄÄÄÄÄÄÄÄÄÄÄÄÄÄÄÄÄÄÄÄÄÄÄÄÄÄÄÄÄÄÄÄÄÄÄÄÄ
Core : 34
ÄÄÄÄÄÄÄÂÄÄÄÄÄÄÄÄÄÄÄÄÄÄÄÄÄÄÄÄÄÄÄÄÄÂÄÄÄÄÄÄÄÄÄÄÂÄÄÄÄÄÄÄÄÄÄÄÄÄÄÄÄÄÄÄÄÄÄÄÄÄÄÄÄÄÄÄÄÄÄ
       ³Widths (mm)              ³ Areas    ³ Densities (kg/m3)
       ³                         ³ (cmý)    ³
Ring   ³Outer Ring Erly Late   % ³Incr Total³Ring E/Wd L/Wd Unif  Min  Max  Rng
 # Year³ Rad.      Wood Wood  LW ³          ³mean mean mean
ÄÄÄÄÄÄÄÁÄÄÄÄÄÄÄÄÄÄÄÄÄÄÄÄÄÄÄÄÄÄÄÄÄÁÄÄÄÄÄÄÄÄÄÄÁÄÄÄÄÄÄÄÄÄÄÄÄÄÄÄÄÄÄÄÄÄÄÄÄÄÄÄÄÄÄÄÄÄÄ

 1 1989   7.5  7.5  7.5  0.0   0   1.8    1.8 367  367    0    0  309  440  131
 2 1990  19.8 12.3 12.3  0.0   0  10.5   12.3 333  333    0    0  260  484  224
 3 1991  37.5 17.7 17.7  0.0   0  31.9   44.2 342  342    0    0  245  476  231
 4 1992  54.6 17.1 15.3  1.8  10  49.5   93.7 363  344  521  177  252  535  283
 5 1993  75.9 21.3 18.9  2.4  11  87.3  181.0 384  363  556  193  287  602  315
 6 1994  88.5 12.6  9.3  3.3  26  65.1  246.1 440  383  601  218  316  678  362
 7 1995  98.4  9.9  7.8  2.1  21  58.1  304.2 441  409  559  150  344  622  278
 8 1996 106.5  8.1  6.0  2.1  25  52.1  356.3 432  391  547  156  339  623  284
 9 1997 117.9 11.4  7.2  4.2  36  80.4  436.7 456  392  565  173  302  629  327
10 1998 126.3  8.4  5.7  2.7  32  64.4  501.1 430  365  566  201  304  612  308
11 1999 132.0  5.7  2.7  3.0  52  46.3  547.4 478  372  574  202  334  623  289
12 2000 136.2  4.2  2.4  1.8  42  35.4  582.8 462  364  592  228  319  661  342
13 2001 139.5  3.3  1.5  1.8  54  28.6  611.4 483  358  588  230  319  673  354
14 2002 142.5  3.0  1.5  1.5  50  26.6  637.9 519  410  627  217  353  714  361
15 2003 147.6  5.1  0.9  4.2  82  46.5  684.4 567  461  589  128  432  741  309
16 2004 151.5  3.9  0.9  3.0  76  36.6  721.1 575  447  614  167  424  731  307
17 2005 154.8  3.3  0.9  2.4  72  31.8  752.8 572  433  625  192  416  732  316
18 2006 156.9  2.1  0.6  1.5  71  20.6  773.4 579  434  637  203  433  724  291
19 2007 159.3  2.4  0.9  1.5  62  23.8  797.2 566  457  631  174  418  687  269
20 2008 160.5  1.2  0.3  0.9  75  12.1  809.3 574  474  607  133  474  663  189
21 2009 161.4  0.9  0.0  0.9  99   9.1  818.4 617    0  617  617  544  656  112
22 2010 162.3  0.9  0.0  0.9 100   9.2  827.5 649    0  649  649  621  668   47
23 2011 163.2  0.9  0.3  0.6  66   9.2  836.7 605  497  659  162  497  715  218
24 2012 164.4  1.2  0.3  0.9  75  12.4  849.1 604  462  651  189  462  686  224
25 2013 165.6  1.2  0.3  0.9  75  12.4  861.5 620  477  668  191  477  736  259
26 2014 167.1  1.5  0.9  0.6  40  15.7  877.2 500  446  581  135  416  606  190
27 2015 170.4  3.3  1.5  1.8  54  35.0  912.2 531  422  621  199  369  661  292
28 2016 173.1  2.7  1.2  1.5  55  29.1  941.3 557  470  628  158  441  682  241

Core Length:  173.4 mm
Core Density: 501 kg/m3
Cross-sectional Density:  474 kg/m3
Early/Latewood Threshold: 500 kg/m3
Attenuation Constant: 3.32

ÄÄÄÄÄÄÄÄÄÄÄÄÄÄÄÄÄÄÄÄÄÄÄÄÄÄÄÄÄÄÄÄÄÄÄÄÄÄÄÄÄÄÄÄÄÄÄÄÄÄÄÄÄÄÄÄÄÄÄÄÄÄÄÄÄÄÄÄÄÄÄÄÄÄÄÄÄÄÄ
Core : 43
ÄÄÄÄÄÄÄÂÄÄÄÄÄÄÄÄÄÄÄÄÄÄÄÄÄÄÄÄÄÄÄÄÄÂÄÄÄÄÄÄÄÄÄÄÂÄÄÄÄÄÄÄÄÄÄÄÄÄÄÄÄÄÄÄÄÄÄÄÄÄÄÄÄÄÄÄÄÄÄ
       ³Widths (mm)              ³ Areas    ³ Densities (kg/m3)
       ³                         ³ (cmý)    ³
Ring   ³Outer Ring Erly Late   % ³Incr Total³Ring E/Wd L/Wd Unif  Min  Max  Rng
 # Year³ Rad.      Wood Wood  LW ³          ³mean mean mean
ÄÄÄÄÄÄÄÁÄÄÄÄÄÄÄÄÄÄÄÄÄÄÄÄÄÄÄÄÄÄÄÄÄÁÄÄÄÄÄÄÄÄÄÄÁÄÄÄÄÄÄÄÄÄÄÄÄÄÄÄÄÄÄÄÄÄÄÄÄÄÄÄÄÄÄÄÄÄÄ

 1 1990  15.3 15.3 15.3  0.0   0   7.4    7.4 311  311    0    0  238  477  239
 2 1991  32.4 17.1 17.1  0.0   0  25.6   33.0 325  325    0    0  233  496  263
 3 1992  47.4 15.0 13.5  1.5  10  37.6   70.6 359  341  522  181  272  547  275
 4 1993  62.7 15.3 13.5  1.8  11  52.9  123.5 356  331  542  211  283  608  325
 5 1994  75.6 12.9 10.5  2.4  18  56.0  179.6 414  375  585  210  295  643  348
 6 1995  88.8 13.2 11.4  1.8  13  68.2  247.7 398  374  551  177  289  602  313
 7 1996 101.7 12.9 10.8  2.1  16  77.2  324.9 415  383  582  199  288  657  369
 8 1997 115.8 14.1  9.9  4.2  29  96.3  421.3 450  398  572  174  299  658  359
 9 1998 125.1  9.3  6.3  3.0  32  70.4  491.7 451  399  560  161  308  643  335
10 1999 134.7  9.6  6.9  2.7  28  78.4  570.0 464  412  596  184  325  676  351
11 2000 139.8  5.1  3.3  1.8  35  44.0  614.0 435  365  565  200  293  668  375
12 2001 143.7  3.9  2.1  1.8  46  34.7  648.7 501  362  664  302  296  760  464
13 2002 148.2  4.5  2.1  2.4  53  41.3  690.0 544  424  649  225  347  710  363
14 2003 154.2  6.0  3.0  3.0  50  57.0  747.0 520  424  617  193  377  705  328
15 2004 158.1  3.9  1.8  2.1  53  38.3  785.3 531  409  635  226  344  723  379
16 2005 160.8  2.7  1.2  1.5  55  27.1  812.3 557  458  637  179  422  737  315
17 2006 163.8  3.0  1.2  1.8  60  30.6  842.9 561  442  641  199  373  693  320
18 2007 167.1  3.3  1.8  1.5  45  34.3  877.2 526  433  638  205  339  711  372
19 2008 169.8  2.7  1.2  1.5  55  28.6  905.8 509  410  589  179  378  684  306
20 2009 172.5  2.7  0.9  1.8  66  29.0  934.8 543  427  601  174  391  652  261
21 2010 175.5  3.0  1.2  1.8  60  32.8  967.6 508  402  579  177  360  663  303
22 2011 178.5  3.0  1.2  1.8  60  33.4 1001.0 512  447  555  108  416  579  163
23 2012 181.8  3.3  1.8  1.5  45  37.4 1038.3 489  432  558  126  390  619  229
24 2013 184.5  2.7  1.2  1.5  55  31.1 1069.4 522  422  602  180  372  666  294
25 2014 188.7  4.2  1.8  2.4  57  49.2 1118.6 525  443  586  143  379  662  283
26 2015 195.0  6.3  3.0  3.3  52  75.9 1194.6 509  401  608  207  344  673  329
27 2016 199.2  4.2  1.8  2.4  57  52.0 1246.6 514  409  593  184  366  663  297

Core Length:  199.2 mm
Core Density: 472 kg/m3
Cross-sectional Density:  469 kg/m3
Early/Latewood Threshold: 500 kg/m3
Attenuation Constant: 3.32

ÄÄÄÄÄÄÄÄÄÄÄÄÄÄÄÄÄÄÄÄÄÄÄÄÄÄÄÄÄÄÄÄÄÄÄÄÄÄÄÄÄÄÄÄÄÄÄÄÄÄÄÄÄÄÄÄÄÄÄÄÄÄÄÄÄÄÄÄÄÄÄÄÄÄÄÄÄÄÄ
Core : 48
ÄÄÄÄÄÄÄÂÄÄÄÄÄÄÄÄÄÄÄÄÄÄÄÄÄÄÄÄÄÄÄÄÄÂÄÄÄÄÄÄÄÄÄÄÂÄÄÄÄÄÄÄÄÄÄÄÄÄÄÄÄÄÄÄÄÄÄÄÄÄÄÄÄÄÄÄÄÄÄ
       ³Widths (mm)              ³ Areas    ³ Densities (kg/m3)
       ³                         ³ (cmý)    ³
Ring   ³Outer Ring Erly Late   % ³Incr Total³Ring E/Wd L/Wd Unif  Min  Max  Rng
 # Year³ Rad.      Wood Wood  LW ³          ³mean mean mean
ÄÄÄÄÄÄÄÁÄÄÄÄÄÄÄÄÄÄÄÄÄÄÄÄÄÄÄÄÄÄÄÄÄÁÄÄÄÄÄÄÄÄÄÄÁÄÄÄÄÄÄÄÄÄÄÄÄÄÄÄÄÄÄÄÄÄÄÄÄÄÄÄÄÄÄÄÄÄÄ

 3 1991  18.4 18.4 14.4  0.0   0  10.6   10.6 341  341    0    0  285  466  181
 4 1992  35.5 17.1 17.1  0.0   0  29.0   39.6 345  345    0    0  287  478  191
 5 1993  53.2 17.7 16.5  1.2   6  49.3   88.9 363  349  557  208  289  607  318
 6 1994  65.8 12.6 10.8  1.8  14  47.1  136.0 429  408  555  147  352  589  237
 7 1995  78.7 12.9 12.0  0.9   6  58.6  194.6 404  393  556  163  329  574  245
 8 1996  89.8 11.1  9.3  1.8  16  58.8  253.3 414  387  555  168  317  588  271
 9 1997  99.7  9.9  6.9  3.0  30  58.9  312.3 457  423  534  111  330  584  254
10 1998 108.4  8.7  6.0  2.7  31  56.9  369.2 454  407  559  152  312  604  292
11 1999 117.4  9.0  7.2  1.8  20  63.8  433.0 445  412  575  163  360  612  252
12 2000 124.0  6.6  4.5  2.1  31  50.1  483.1 451  396  568  172  328  658  330
13 2001 130.0  6.0  3.9  2.1  35  47.9  530.9 457  411  544  133  330  617  287
14 2002 134.2  4.2  3.0  1.2  28  34.9  565.8 443  392  572  180  321  618  297
15 2003 140.5  6.3  5.1  1.2  19  54.4  620.2 447  416  577  161  336  614  278
16 2004 144.1  3.6  2.4  1.2  33  32.2  652.3 449  388  571  183  314  620  306
17 2005 147.1  3.0  2.1  0.9  30  27.4  679.8 471  413  605  192  340  672  332
18 2006 150.4  3.3  1.8  1.5  45  30.8  710.6 515  426  622  196  338  685  347
19 2007 154.0  3.6  2.4  1.2  33  34.4  745.1 494  444  594  150  390  689  299
20 2008 157.0  3.0  1.5  1.5  50  29.3  774.4 488  405  571  166  356  625  269
21 2009 159.4  2.4  1.2  1.2  49  23.9  798.2 513  451  576  125  386  642  256
22 2010 162.1  2.7  1.8  0.9  33  27.3  825.5 491  435  605  170  365  629  264
23 2011 165.4  3.3  1.2  2.1  63  34.0  859.5 527  434  580  146  392  647  255
24 2012 168.4  3.0  1.5  1.5  50  31.5  890.9 522  428  615  187  385  692  307
25 2013 171.4  3.0  2.1  0.9  30  32.0  922.9 457  407  574  167  369  622  253
26 2014 174.1  2.7  1.5  1.2  44  29.3  952.2 496  426  582  156  392  666  274
27 2015 178.6  4.5  3.0  1.5  33  49.9 1002.1 439  380  557  177  311  608  297
28 2016 181.9  3.3  2.4  0.9  27  37.4 1039.5 451  413  551  138  347  578  231

Core Length:  178.2 mm
Core Density: 452 kg/m3
Cross-sectional Density:  449 kg/m3
Early/Latewood Threshold: 500 kg/m3
Attenuation Constant: 3.32

ÄÄÄÄÄÄÄÄÄÄÄÄÄÄÄÄÄÄÄÄÄÄÄÄÄÄÄÄÄÄÄÄÄÄÄÄÄÄÄÄÄÄÄÄÄÄÄÄÄÄÄÄÄÄÄÄÄÄÄÄÄÄÄÄÄÄÄÄÄÄÄÄÄÄÄÄÄÄÄ
Core : 50
ÄÄÄÄÄÄÄÂÄÄÄÄÄÄÄÄÄÄÄÄÄÄÄÄÄÄÄÄÄÄÄÄÄÂÄÄÄÄÄÄÄÄÄÄÂÄÄÄÄÄÄÄÄÄÄÄÄÄÄÄÄÄÄÄÄÄÄÄÄÄÄÄÄÄÄÄÄÄÄ
       ³Widths (mm)              ³ Areas    ³ Densities (kg/m3)
       ³                         ³ (cmý)    ³
Ring   ³Outer Ring Erly Late   % ³Incr Total³Ring E/Wd L/Wd Unif  Min  Max  Rng
 # Year³ Rad.      Wood Wood  LW ³          ³mean mean mean
ÄÄÄÄÄÄÄÁÄÄÄÄÄÄÄÄÄÄÄÄÄÄÄÄÄÄÄÄÄÄÄÄÄÁÄÄÄÄÄÄÄÄÄÄÁÄÄÄÄÄÄÄÄÄÄÄÄÄÄÄÄÄÄÄÄÄÄÄÄÄÄÄÄÄÄÄÄÄÄ

 1 1989   3.7  3.7  2.7  0.0   0   0.4    0.4 370  370    0    0  288  435  147
 2 1990  16.6 12.9 12.9  0.0   0   8.2    8.7 385  385    0    0  294  465  171
 3 1991  39.4 22.8 22.8  0.0   0  40.1   48.8 350  350    0    0  271  445  174
 4 1992  58.0 18.6 18.0  0.6   3  56.9  105.7 364  359  529  170  278  532  254
 5 1993  76.3 18.3 17.1  1.2   6  77.2  182.9 354  343  520  177  283  537  254
 6 1994  90.7 14.4 12.6  1.8  12  75.5  258.4 405  387  530  143  308  549  241
 7 1995 106.3 15.6 14.1  1.5   9  96.5  355.0 411  396  551  155  312  581  269
 8 1996 121.0 14.7 13.2  1.5  10 105.0  460.0 421  407  541  134  344  604  260
 9 1997 137.2 16.2 10.8  5.4  33 131.4  591.4 461  420  541  121  323  582  259
10 1998 150.1 12.9 11.1  1.8  13 116.4  707.8 418  398  542  144  302  572  270
11 1999 160.0  9.9  6.6  3.3  33  96.4  804.2 457  411  550  139  338  611  273
12 2000 167.5  7.5  5.1  2.4  32  77.2  881.4 434  378  553  175  290  627  337
13 2001 178.9 11.4  6.9  4.5  39 124.1 1005.5 464  405  556  151  316  656  340
14 2002 185.8  6.9  3.9  3.0  43  79.1 1084.5 461  379  567  188  328  626  298
15 2003 195.4  9.6  6.0  3.6  37 115.0 1199.5 481  421  579  158  376  661  285
16 2004 201.1  5.7  3.6  2.1  36  71.0 1270.5 470  395  600  205  328  643  315
17 2005 206.5  5.4  3.6  1.8  33  69.1 1339.6 460  396  588  192  331  670  339
18 2006 211.0  4.5  2.4  2.1  46  59.0 1398.7 500  406  607  201  337  707  370
19 2007 214.3  3.3  2.1  1.2  36  44.1 1442.8 481  420  587  167  349  637  288
20 2008 217.3  3.0  1.5  1.5  50  40.7 1483.4 513  419  607  188  372  710  338
21 2009 219.7  2.4  1.2  1.2  49  32.9 1516.4 512  409  615  206  375  703  328
22 2010 221.8  2.1  0.9  1.2  57  29.1 1545.5 493  411  555  144  375  641  266
23 2011 223.6  1.8  0.6  1.2  66  25.2 1570.7 501  390  557  167  364  597  233
24 2012 225.4  1.8  0.9  0.9  49  25.4 1596.1 515  417  613  196  392  666  274
25 2013 227.2  1.8  0.9  0.9  49  25.6 1621.7 525  449  601  152  413  661  248
26 2014 230.2  3.0  1.2  1.8  60  43.1 1664.8 534  402  622  220  360  697  337
27 2015 235.6  5.4  2.7  2.7  50  79.0 1743.8 480  398  563  165  345  619  274
28 2016 242.2  6.6  4.8  1.8  27  99.1 1842.9 459  409  591  182  343  669  326

Core Length:  242.4 mm
Core Density: 452 kg/m3
Cross-sectional Density:  450 kg/m3
Early/Latewood Threshold: 500 kg/m3
Attenuation Constant: 3.32

ÄÄÄÄÄÄÄÄÄÄÄÄÄÄÄÄÄÄÄÄÄÄÄÄÄÄÄÄÄÄÄÄÄÄÄÄÄÄÄÄÄÄÄÄÄÄÄÄÄÄÄÄÄÄÄÄÄÄÄÄÄÄÄÄÄÄÄÄÄÄÄÄÄÄÄÄÄÄÄ
Core : 63
ÄÄÄÄÄÄÄÂÄÄÄÄÄÄÄÄÄÄÄÄÄÄÄÄÄÄÄÄÄÄÄÄÄÂÄÄÄÄÄÄÄÄÄÄÂÄÄÄÄÄÄÄÄÄÄÄÄÄÄÄÄÄÄÄÄÄÄÄÄÄÄÄÄÄÄÄÄÄÄ
       ³Widths (mm)              ³ Areas    ³ Densities (kg/m3)
       ³                         ³ (cmý)    ³
Ring   ³Outer Ring Erly Late   % ³Incr Total³Ring E/Wd L/Wd Unif  Min  Max  Rng
 # Year³ Rad.      Wood Wood  LW ³          ³mean mean mean
ÄÄÄÄÄÄÄÁÄÄÄÄÄÄÄÄÄÄÄÄÄÄÄÄÄÄÄÄÄÄÄÄÄÁÄÄÄÄÄÄÄÄÄÄÁÄÄÄÄÄÄÄÄÄÄÄÄÄÄÄÄÄÄÄÄÄÄÄÄÄÄÄÄÄÄÄÄÄÄ

 3 1991  22.7 22.7 17.7  0.0   0  16.2   16.2 313  313    0    0  252  402  150
 4 1992  41.3 18.6 18.6  0.0   0  37.4   53.6 337  337    0    0  270  462  192
 5 1993  56.6 15.3 14.1  1.2   7  47.1  100.6 351  337  523  186  255  549  294
 6 1994  69.5 12.9 11.1  1.8  13  51.1  151.7 393  368  548  180  296  562  266
 7 1995  81.8 12.3 11.4  0.9   7  58.5  210.2 386  375  531  156  288  537  249
 8 1996  92.3 10.5  9.9  0.6   5  57.4  267.6 377  366  546  180  288  565  277
 9 1997 102.8 10.5  8.1  2.4  22  64.4  332.0 414  374  551  177  303  595  292
10 1998 110.6  7.8  7.2  0.6   7  52.3  384.3 376  361  561  200  290  567  277
11 1999 119.3  8.7  7.5  1.2  13  62.8  447.1 419  395  570  175  334  617  283
12 2000 125.0  5.7  3.6  2.1  36  43.7  490.9 456  382  582  200  322  662  340
13 2001 131.3  6.3  3.9  2.4  38  50.7  541.6 482  427  572  145  338  632  294
14 2002 136.7  5.4  3.0  2.4  44  45.5  587.1 477  395  580  185  335  633  298
15 2003 144.5  7.8  4.8  3.0  38  68.9  656.0 488  440  566  126  392  671  279
16 2004 151.1  6.6  4.2  2.4  36  61.3  717.3 469  404  582  178  340  650  310
17 2005 157.1  6.0  4.8  1.2  20  58.1  775.4 460  423  608  185  367  664  297
18 2006 161.0  3.9  1.5  2.4  61  39.0  814.3 508  397  578  181  343  651  308
19 2007 163.7  2.7  1.8  0.9  33  27.5  841.9 468  416  573  157  360  595  235
20 2008 166.4  2.7  1.5  1.2  44  28.0  869.9 496  413  601  188  337  657  320
21 2009 170.0  3.6  1.8  1.8  50  38.0  907.9 512  431  593  162  367  680  313
22 2010 172.1  2.1  1.2  0.9  42  22.6  930.5 482  427  554  127  365  643  278
23 2011 174.2  2.1  0.9  1.2  57  22.8  953.3 484  374  566  192  349  617  268
24 2012 176.3  2.1  1.2  0.9  42  23.1  976.5 515  443  613  170  397  647  250
25 2013 178.1  1.8  1.2  0.6  33  20.0  996.5 464  418  557  139  383  597  214
26 2014 180.8  2.7  1.2  1.5  55  30.4 1026.9 522  424  600  176  358  686  328
27 2015 187.1  6.3  1.8  4.5  71  72.8 1099.8 561  421  617  196  374  676  302
28 2016 193.4  6.3  4.2  2.1  33  75.3 1175.1 497  450  589  139  428  681  253

Core Length:  188.4 mm
Core Density: 450 kg/m3
Cross-sectional Density:  450 kg/m3
Early/Latewood Threshold: 500 kg/m3
Attenuation Constant: 3.32

ÄÄÄÄÄÄÄÄÄÄÄÄÄÄÄÄÄÄÄÄÄÄÄÄÄÄÄÄÄÄÄÄÄÄÄÄÄÄÄÄÄÄÄÄÄÄÄÄÄÄÄÄÄÄÄÄÄÄÄÄÄÄÄÄÄÄÄÄÄÄÄÄÄÄÄÄÄÄÄ
Core : 69
ÄÄÄÄÄÄÄÂÄÄÄÄÄÄÄÄÄÄÄÄÄÄÄÄÄÄÄÄÄÄÄÄÄÂÄÄÄÄÄÄÄÄÄÄÂÄÄÄÄÄÄÄÄÄÄÄÄÄÄÄÄÄÄÄÄÄÄÄÄÄÄÄÄÄÄÄÄÄÄ
       ³Widths (mm)              ³ Areas    ³ Densities (kg/m3)
       ³                         ³ (cmý)    ³
Ring   ³Outer Ring Erly Late   % ³Incr Total³Ring E/Wd L/Wd Unif  Min  Max  Rng
 # Year³ Rad.      Wood Wood  LW ³          ³mean mean mean
ÄÄÄÄÄÄÄÁÄÄÄÄÄÄÄÄÄÄÄÄÄÄÄÄÄÄÄÄÄÄÄÄÄÁÄÄÄÄÄÄÄÄÄÄÁÄÄÄÄÄÄÄÄÄÄÄÄÄÄÄÄÄÄÄÄÄÄÄÄÄÄÄÄÄÄÄÄÄÄ

 1 1990  15.4 15.4 14.4  0.0   0   7.5    7.5 298  298    0    0  244  417  173
 2 1991  31.0 15.6 15.6  0.0   0  22.7   30.2 315  315    0    0  231  458  227
 3 1992  45.4 14.4 14.4  0.0   0  34.6   64.8 344  344    0    0  273  477  204
 4 1993  58.3 12.9 10.5  2.4  18  42.0  106.8 383  345  549  204  262  613  351
 5 1994  67.6  9.3  6.3  3.0  32  36.8  143.6 446  387  569  182  308  634  326
 6 1995  77.5  9.9  7.8  2.1  21  45.1  188.7 428  393  557  164  296  611  315
 7 1996  86.2  8.7  5.7  3.0  34  44.7  233.4 444  390  547  157  305  638  333
 8 1997  95.8  9.6  7.2  2.4  25  54.9  288.3 458  423  562  139  323  625  302
 9 1998 104.5  8.7  6.9  1.8  20  54.7  343.1 404  366  551  185  279  610  331
10 1999 113.2  8.7  4.5  4.2  48  59.5  402.6 501  440  566  126  376  632  256
11 2000 118.9  5.7  3.0  2.7  47  41.6  444.1 473  387  568  181  317  645  328
12 2001 124.3  5.4  2.1  3.3  61  41.3  485.4 514  427  569  142  344  642  298
13 2002 128.5  4.2  1.8  2.4  57  33.4  518.7 501  403  575  172  346  635  289
14 2003 133.6  5.1  2.1  3.0  58  42.0  560.7 541  463  596  133  408  670  262
15 2004 138.1  4.5  1.5  3.0  66  38.4  599.2 552  454  601  147  421  683  262
16 2005 142.3  4.2  1.8  2.4  57  37.0  636.2 520  435  584  149  415  676  261
17 2006 146.2  3.9  1.5  2.4  61  35.3  671.5 540  432  607  175  375  714  339
18 2007 149.2  3.0  0.9  2.1  70  27.8  699.3 528  421  575  154  383  679  296
19 2008 152.5  3.3  1.5  1.8  54  31.3  730.6 523  438  594  156  393  685  292
20 2009 155.8  3.3  1.2  2.1  63  32.0  762.6 537  427  600  173  392  678  286
21 2010 158.2  2.4  1.2  1.2  49  23.7  786.3 504  428  581  153  386  646  260
22 2011 160.6  2.4  0.9  1.5  62  24.0  810.3 526  407  598  191  388  657  269
23 2012 163.0  2.4  0.9  1.5  62  24.4  834.7 526  422  588  166  393  665  272
24 2013 166.0  3.0  1.5  1.5  50  31.0  865.7 490  416  565  149  367  680  313
25 2014 170.2  4.2  1.5  2.7  64  44.4  910.1 546  418  616  198  379  708  329
26 2015 175.9  5.7  2.4  3.3  57  62.0  972.0 528  420  606  186  376  707  331
27 2016 181.6  5.7  2.4  3.3  57  64.0 1036.1 522  437  584  147  393  687  294

Core Length:  181.2 mm
Core Density: 477 kg/m3
Cross-sectional Density:  483 kg/m3
Early/Latewood Threshold: 500 kg/m3
Attenuation Constant: 3.32

ÄÄÄÄÄÄÄÄÄÄÄÄÄÄÄÄÄÄÄÄÄÄÄÄÄÄÄÄÄÄÄÄÄÄÄÄÄÄÄÄÄÄÄÄÄÄÄÄÄÄÄÄÄÄÄÄÄÄÄÄÄÄÄÄÄÄÄÄÄÄÄÄÄÄÄÄÄÄÄ
Core : 76
ÄÄÄÄÄÄÄÂÄÄÄÄÄÄÄÄÄÄÄÄÄÄÄÄÄÄÄÄÄÄÄÄÄÂÄÄÄÄÄÄÄÄÄÄÂÄÄÄÄÄÄÄÄÄÄÄÄÄÄÄÄÄÄÄÄÄÄÄÄÄÄÄÄÄÄÄÄÄÄ
       ³Widths (mm)              ³ Areas    ³ Densities (kg/m3)
       ³                         ³ (cmý)    ³
Ring   ³Outer Ring Erly Late   % ³Incr Total³Ring E/Wd L/Wd Unif  Min  Max  Rng
 # Year³ Rad.      Wood Wood  LW ³          ³mean mean mean
ÄÄÄÄÄÄÄÁÄÄÄÄÄÄÄÄÄÄÄÄÄÄÄÄÄÄÄÄÄÄÄÄÄÁÄÄÄÄÄÄÄÄÄÄÁÄÄÄÄÄÄÄÄÄÄÄÄÄÄÄÄÄÄÄÄÄÄÄÄÄÄÄÄÄÄÄÄÄÄ

 1 1990  13.8 13.8 13.5  0.3   2   6.0    6.0 359  355  562  207  245  562  317
 2 1991  28.2 14.4 12.6  1.8  12  19.0   25.0 411  391  547  156  325  573  248
 3 1992  42.3 14.1 10.2  3.9  27  31.2   56.2 444  402  556  154  359  625  266
 4 1993  55.2 12.9 11.1  1.8  13  39.5   95.7 412  384  583  199  296  658  362
 5 1994  66.6 11.4  7.2  4.2  36  43.6  139.3 489  408  627  219  350  712  362
 6 1995  79.8 13.2  9.6  3.6  27  60.7  200.1 463  421  575  154  360  664  304
 7 1996  90.9 11.1  6.9  4.2  37  59.5  259.6 466  406  566  160  350  629  279
 8 1997 103.2 12.3  6.9  5.4  43  75.0  334.6 466  390  562  172  332  635  303
 9 1998 111.9  8.7  6.0  2.7  31  58.8  393.4 440  385  562  177  307  659  352
10 1999 123.6 11.7  7.5  4.2  35  86.6  479.9 471  403  592  189  344  668  324
11 2000 130.8  7.2  3.3  3.9  54  57.5  537.5 497  395  583  188  343  732  389
12 2001 135.6  4.8  2.1  2.7  56  40.2  577.7 521  421  599  178  358  707  349
13 2002 139.2  3.6  1.5  2.1  58  31.1  608.7 517  404  598  194  360  700  340
14 2003 144.9  5.7  3.3  2.4  42  50.9  659.6 506  437  600  163  356  698  342
15 2004 148.2  3.3  1.5  1.8  54  30.4  690.0 533  409  637  228  365  759  394
16 2005 151.5  3.3  1.5  1.8  54  31.1  721.1 559  444  655  211  381  731  350
17 2006 154.8  3.3  1.2  2.1  63  31.8  752.8 554  398  643  245  361  755  394
18 2007 157.8  3.0  1.2  1.8  60  29.5  782.3 544  422  625  203  382  749  367
19 2008 160.5  2.7  0.9  1.8  66  27.0  809.3 536  402  602  200  382  715  333
20 2009 162.6  2.1  0.6  1.5  71  21.3  830.6 580  431  639  208  426  710  284
21 2010 164.4  1.8  0.6  1.2  66  18.5  849.1 558  426  625  199  422  705  283
22 2011 165.9  1.5  0.3  1.2  80  15.6  864.7 559  382  603  221  382  699  317
23 2012 168.3  2.4  1.5  0.9  37  25.2  889.9 473  413  574  161  366  603  237
24 2013 170.4  2.1  1.5  0.6  28  22.3  912.2 446  392  581  189  344  615  271
25 2014 173.4  3.0  0.9  2.1  70  32.4  944.6 558  401  626  225  380  707  327
26 2015 180.0  6.6  3.6  3.0  45  73.3 1017.9 521  429  631  202  350  719  369
27 2016 185.7  5.7  2.7  3.0  52  65.5 1083.4 523  451  588  137  388  742  354

Core Length:  186.0 mm
Core Density: 496 kg/m3
Cross-sectional Density:  494 kg/m3
Early/Latewood Threshold: 500 kg/m3
Attenuation Constant: 3.32

ÄÄÄÄÄÄÄÄÄÄÄÄÄÄÄÄÄÄÄÄÄÄÄÄÄÄÄÄÄÄÄÄÄÄÄÄÄÄÄÄÄÄÄÄÄÄÄÄÄÄÄÄÄÄÄÄÄÄÄÄÄÄÄÄÄÄÄÄÄÄÄÄÄÄÄÄÄÄÄ
Core : 92
ÄÄÄÄÄÄÄÂÄÄÄÄÄÄÄÄÄÄÄÄÄÄÄÄÄÄÄÄÄÄÄÄÄÂÄÄÄÄÄÄÄÄÄÄÂÄÄÄÄÄÄÄÄÄÄÄÄÄÄÄÄÄÄÄÄÄÄÄÄÄÄÄÄÄÄÄÄÄÄ
       ³Widths (mm)              ³ Areas    ³ Densities (kg/m3)
       ³                         ³ (cmý)    ³
Ring   ³Outer Ring Erly Late   % ³Incr Total³Ring E/Wd L/Wd Unif  Min  Max  Rng
 # Year³ Rad.      Wood Wood  LW ³          ³mean mean mean
ÄÄÄÄÄÄÄÁÄÄÄÄÄÄÄÄÄÄÄÄÄÄÄÄÄÄÄÄÄÄÄÄÄÁÄÄÄÄÄÄÄÄÄÄÁÄÄÄÄÄÄÄÄÄÄÄÄÄÄÄÄÄÄÄÄÄÄÄÄÄÄÄÄÄÄÄÄÄÄ

 2 1990  15.6 15.6  9.6  0.0   0   7.6    7.6 356  356    0    0  287  496  209
 3 1991  32.4 16.8 16.5  0.3   1  25.3   33.0 341  338  502  164  242  502  260
 4 1992  49.2 16.8 12.3  4.5  26  43.1   76.0 399  343  554  211  287  602  315
 5 1993  65.4 16.2 12.6  3.6  22  58.3  134.4 407  355  590  235  302  676  374
 6 1994  75.9 10.5  7.2  3.3  31  46.6  181.0 472  397  635  238  354  688  334
 7 1995  85.8  9.9  6.9  3.0  30  50.3  231.3 472  417  596  179  359  681  322
 8 1996  97.2 11.4  8.1  3.3  28  65.5  296.8 437  384  568  184  316  668  352
 9 1997 106.5  9.3  6.0  3.3  35  59.5  356.3 476  413  590  177  354  687  333
10 1998 116.7 10.2  5.1  5.1  50  71.5  427.9 485  388  581  193  306  663  357
11 1999 125.7  9.0  3.3  5.7  63  68.5  496.4 529  441  580  139  379  675  296
12 2000 132.0  6.3  2.7  3.6  57  51.0  547.4 508  388  598  210  357  707  350
13 2001 136.8  4.8  1.8  3.0  62  40.5  587.9 508  398  574  176  357  682  325
14 2002 142.2  5.4  2.1  3.3  61  47.3  635.3 535  413  612  199  369  700  331
15 2003 148.5  6.3  3.6  2.7  42  57.5  692.8 524  446  629  183  356  729  373
16 2004 153.6  5.1  2.7  2.4  47  48.4  741.2 540  448  644  196  389  715  326
17 2005 157.8  4.2  1.5  2.7  64  41.1  782.3 543  434  604  170  391  716  325
18 2006 161.4  3.6  0.9  2.7  74  36.1  818.4 545  396  595  199  384  704  320
19 2007 165.0  3.6  1.2  2.4  66  36.9  855.3 519  427  564  137  390  682  292
20 2008 167.4  2.4  0.9  1.5  62  25.1  880.4 535  430  599  169  411  696  285
21 2009 169.8  2.4  0.9  1.5  62  25.4  905.8 540  438  602  164  395  668  273
22 2010 171.9  2.1  0.6  1.5  71  22.5  928.3 553  434  601  167  416  719  303
23 2011 174.0  2.1  0.3  1.8  85  22.8  951.1 584  431  609  178  431  646  215
24 2012 176.1  2.1  1.5  0.6  28  23.1  974.2 457  412  569  157  366  595  229
25 2013 180.6  4.5  1.8  2.7  60  50.4 1024.7 513  406  584  178  352  628  276
26 2014 187.2  6.6  2.7  3.9  59  76.3 1100.9 505  429  558  129  369  620  251
27 2015 195.6  8.4  3.9  4.5  53 101.0 1202.0 515  426  592  166  371  639  268
28 2016 203.1  7.5  4.5  3.0  40  93.9 1295.9 495  429  594  165  385  637  252

Core Length:  198.0 mm
Core Density: 492 kg/m3
Cross-sectional Density:  495 kg/m3
Early/Latewood Threshold: 500 kg/m3
Attenuation Constant: 3.32

ÄÄÄÄÄÄÄÄÄÄÄÄÄÄÄÄÄÄÄÄÄÄÄÄÄÄÄÄÄÄÄÄÄÄÄÄÄÄÄÄÄÄÄÄÄÄÄÄÄÄÄÄÄÄÄÄÄÄÄÄÄÄÄÄÄÄÄÄÄÄÄÄÄÄÄÄÄÄÄ
Core : 94
ÄÄÄÄÄÄÄÂÄÄÄÄÄÄÄÄÄÄÄÄÄÄÄÄÄÄÄÄÄÄÄÄÄÂÄÄÄÄÄÄÄÄÄÄÂÄÄÄÄÄÄÄÄÄÄÄÄÄÄÄÄÄÄÄÄÄÄÄÄÄÄÄÄÄÄÄÄÄÄ
       ³Widths (mm)              ³ Areas    ³ Densities (kg/m3)
       ³                         ³ (cmý)    ³
Ring   ³Outer Ring Erly Late   % ³Incr Total³Ring E/Wd L/Wd Unif  Min  Max  Rng
 # Year³ Rad.      Wood Wood  LW ³          ³mean mean mean
ÄÄÄÄÄÄÄÁÄÄÄÄÄÄÄÄÄÄÄÄÄÄÄÄÄÄÄÄÄÄÄÄÄÁÄÄÄÄÄÄÄÄÄÄÁÄÄÄÄÄÄÄÄÄÄÄÄÄÄÄÄÄÄÄÄÄÄÄÄÄÄÄÄÄÄÄÄÄÄ

 1 1990  14.8 14.8 13.8  0.0   0   6.9    6.9 342  342    0    0  261  487  226
 2 1991  33.1 18.3 18.3  0.0   0  27.5   34.4 338  338    0    0  264  471  207
 3 1992  50.5 17.4 17.1  0.3   1  45.7   80.1 343  341  505  164  270  505  235
 4 1993  69.4 18.9 16.5  2.4  12  71.2  151.3 350  325  524  199  246  551  305
 5 1994  83.2 13.8 11.7  2.1  15  66.2  217.5 380  348  559  211  281  596  315
 6 1995  95.8 12.6 10.5  2.1  16  70.9  288.3 398  370  540  170  279  600  321
 7 1996 107.2 11.4  8.4  3.0  26  72.7  361.0 386  329  544  215  272  634  362
 8 1997 121.0 13.8  9.3  4.5  32  98.9  460.0 435  376  559  183  317  631  314
 9 1998 132.1 11.1  9.0  2.1  18  88.3  548.2 401  367  542  175  290  601  311
10 1999 146.2 14.1  8.4  5.7  40 123.3  671.5 483  408  592  184  343  665  322
11 2000 154.6  8.4  6.0  2.4  28  79.4  750.9 426  373  558  185  328  623  295
12 2001 160.9  6.3  3.9  2.4  38  62.4  813.3 452  379  572  193  308  617  309
13 2002 167.5  6.6  3.6  3.0  45  68.1  881.4 471  394  564  170  331  623  292
14 2003 178.0 10.5  6.0  4.5  42 114.0  995.4 481  407  579  172  340  664  324
15 2004 184.6  6.6  4.2  2.4  36  75.2 1070.6 479  407  604  197  361  669  308
16 2005 189.7  5.1  2.7  2.4  47  60.0 1130.5 487  418  564  146  358  659  301
17 2006 194.5  4.8  2.1  2.7  56  57.9 1188.5 517  418  594  176  350  682  332
18 2007 198.4  3.9  2.7  1.2  30  48.1 1236.6 464  417  571  154  343  650  307
19 2008 202.9  4.5  2.4  2.1  46  56.7 1293.3 511  435  598  163  369  669  300
20 2009 208.9  6.0  1.8  4.2  70  77.6 1371.0 544  407  603  196  380  680  300
21 2010 213.1  4.2  2.1  2.1  50  55.7 1426.6 498  410  587  177  346  689  343
22 2011 217.0  3.9  1.8  2.1  53  52.7 1479.3 507  427  575  148  362  633  271
23 2012 219.7  2.7  1.8  0.9  33  37.0 1516.4 463  407  576  169  331  585  254
24 2013 224.8  5.1  3.3  1.8  35  71.2 1587.6 481  413  606  193  347  694  347
25 2014 229.6  4.8  1.5  3.3  68  68.5 1656.1 530  395  591  196  367  696  329
26 2015 237.1  7.5  3.9  3.6  48 110.0 1766.1 506  403  618  215  361  686  325
27 2016 241.9  4.8  3.3  1.5  31  72.2 1838.3 463  425  546  121  361  606  245

Core Length:  241.5 mm
Core Density: 449 kg/m3
Cross-sectional Density:  457 kg/m3
Early/Latewood Threshold: 500 kg/m3
Attenuation Constant: 3.32

ÄÄÄÄÄÄÄÄÄÄÄÄÄÄÄÄÄÄÄÄÄÄÄÄÄÄÄÄÄÄÄÄÄÄÄÄÄÄÄÄÄÄÄÄÄÄÄÄÄÄÄÄÄÄÄÄÄÄÄÄÄÄÄÄÄÄÄÄÄÄÄÄÄÄÄÄÄÄÄ
Core : 104
ÄÄÄÄÄÄÄÂÄÄÄÄÄÄÄÄÄÄÄÄÄÄÄÄÄÄÄÄÄÄÄÄÄÂÄÄÄÄÄÄÄÄÄÄÂÄÄÄÄÄÄÄÄÄÄÄÄÄÄÄÄÄÄÄÄÄÄÄÄÄÄÄÄÄÄÄÄÄÄ
       ³Widths (mm)              ³ Areas    ³ Densities (kg/m3)
       ³                         ³ (cmý)    ³
Ring   ³Outer Ring Erly Late   % ³Incr Total³Ring E/Wd L/Wd Unif  Min  Max  Rng
 # Year³ Rad.      Wood Wood  LW ³          ³mean mean mean
ÄÄÄÄÄÄÄÁÄÄÄÄÄÄÄÄÄÄÄÄÄÄÄÄÄÄÄÄÄÄÄÄÄÁÄÄÄÄÄÄÄÄÄÄÁÄÄÄÄÄÄÄÄÄÄÄÄÄÄÄÄÄÄÄÄÄÄÄÄÄÄÄÄÄÄÄÄÄÄ

 2 1991  13.2 13.2 12.0  1.2   9   5.5    5.5 417  407  512  105  346  527  181
 3 1992  32.7 19.5 18.3  1.2   6  28.1   33.6 394  387  508  121  309  514  205
 4 1993  51.0 18.3 17.1  1.2   6  48.1   81.7 367  355  543  188  315  580  265
 5 1994  66.3 15.3 10.8  4.5  29  56.4  138.1 442  394  556  162  330  611  281
 6 1995  80.1 13.8 12.3  1.5  10  63.5  201.6 413  399  532  133  325  553  228
 7 1996  92.1 12.0  9.3  2.7  22  64.9  266.5 437  412  524  112  310  552  242
 8 1997 102.6 10.5  7.5  3.0  28  64.2  330.7 442  410  523  113  298  569  271
 9 1998 110.1  7.5  5.4  2.1  28  50.1  380.8 433  391  542  151  284  556  272
10 1999 116.7  6.6  4.8  1.8  27  47.0  427.9 423  385  526  141  300  539  239
11 2000 121.8  5.1  2.1  3.0  58  38.2  466.1 462  339  548  209  308  603  295
12 2001 126.9  5.1  2.7  2.4  47  39.8  505.9 466  403  536  133  317  579  262
13 2002 130.5  3.6  1.8  1.8  50  29.1  535.0 469  394  544  150  316  570  254
14 2003 135.9  5.4  2.4  3.0  55  45.2  580.2 486  406  550  144  322  615  293
15 2004 140.1  4.2  1.8  2.4  57  36.4  616.6 488  399  554  155  332  616  284
16 2005 143.4  3.3  1.5  1.8  54  29.4  646.0 497  393  584  191  310  636  326
17 2006 148.2  4.8  2.4  2.4  49  44.0  690.0 518  436  600  164  331  620  289
18 2007 152.1  3.9  2.1  1.8  46  36.8  726.8 487  402  587  185  339  689  350
19 2008 154.8  2.7  1.2  1.5  55  26.0  752.8 533  426  619  193  380  702  322
20 2009 157.2  2.4  1.5  0.9  37  23.5  776.3 493  431  598  167  390  635  245
21 2010 159.0  1.8  0.9  0.9  50  17.9  794.2 498  451  545   94  413  573  160
22 2011 160.2  1.2  0.6  0.6  49  12.0  806.3 542  455  630  175  450  639  189
23 2012 161.1  0.9  0.6  0.3  33   9.1  815.3 449  405  538  133  399  538  139
24 2013 163.2  2.1  2.1  0.0   0  21.4  836.7 411  411    0    0  350  472  122
25 2014 164.7  1.5  0.6  0.9  60  15.5  852.2 502  416  559  143  357  581  224
26 2015 167.4  2.7  1.5  1.2  44  28.2  880.4 501  434  584  150  374  657  283
27 2016 171.0  3.6  2.1  1.5  41  38.3  918.6 478  420  560  140  358  594  236

Core Length:  171.0 mm
Core Density: 463 kg/m3
Cross-sectional Density:  456 kg/m3
Early/Latewood Threshold: 500 kg/m3
Attenuation Constant: 3.32

ÄÄÄÄÄÄÄÄÄÄÄÄÄÄÄÄÄÄÄÄÄÄÄÄÄÄÄÄÄÄÄÄÄÄÄÄÄÄÄÄÄÄÄÄÄÄÄÄÄÄÄÄÄÄÄÄÄÄÄÄÄÄÄÄÄÄÄÄÄÄÄÄÄÄÄÄÄÄÄ
Core : 106
ÄÄÄÄÄÄÄÂÄÄÄÄÄÄÄÄÄÄÄÄÄÄÄÄÄÄÄÄÄÄÄÄÄÂÄÄÄÄÄÄÄÄÄÄÂÄÄÄÄÄÄÄÄÄÄÄÄÄÄÄÄÄÄÄÄÄÄÄÄÄÄÄÄÄÄÄÄÄÄ
       ³Widths (mm)              ³ Areas    ³ Densities (kg/m3)
       ³                         ³ (cmý)    ³
Ring   ³Outer Ring Erly Late   % ³Incr Total³Ring E/Wd L/Wd Unif  Min  Max  Rng
 # Year³ Rad.      Wood Wood  LW ³          ³mean mean mean
ÄÄÄÄÄÄÄÁÄÄÄÄÄÄÄÄÄÄÄÄÄÄÄÄÄÄÄÄÄÄÄÄÄÁÄÄÄÄÄÄÄÄÄÄÁÄÄÄÄÄÄÄÄÄÄÄÄÄÄÄÄÄÄÄÄÄÄÄÄÄÄÄÄÄÄÄÄÄÄ

 2 1990  15.7 15.7 12.9  1.8  11   7.7    7.7 380  358  535  177  301  559  258
 3 1991  33.7 18.0 16.5  1.5   8  27.9   35.7 380  368  520  152  284  545  261
 4 1992  51.7 18.0 15.9  2.1  11  48.3   84.0 381  362  523  161  290  544  254
 5 1993  69.4 17.7 16.5  1.2   6  67.3  151.3 364  352  527  175  287  565  278
 6 1994  83.5 14.1 11.7  2.4  17  67.7  219.0 424  398  551  153  322  622  300
 7 1995  94.3 10.8  9.3  1.5  13  60.3  279.4 421  403  537  134  333  589  256
 8 1996 106.6 12.3  9.6  2.7  21  77.6  357.0 433  403  538  135  324  606  282
 9 1997 115.9  9.3  6.3  3.0  32  65.0  422.0 461  417  553  136  318  571  253
10 1998 123.4  7.5  5.1  2.4  32  56.4  478.4 428  375  542  167  302  571  269
11 1999 131.2  7.8  6.3  1.5  19  62.4  540.8 432  406  542  136  322  581  259
12 2000 136.9  5.7  3.6  2.1  36  48.0  588.8 459  390  575  185  320  663  343
13 2001 143.8  6.9  3.9  3.0  43  60.8  649.6 480  393  594  201  316  675  359
14 2002 149.2  5.4  3.6  1.8  33  49.7  699.3 462  383  621  238  312  670  358
15 2003 156.4  7.2  4.8  2.4  33  69.1  768.5 462  405  574  169  366  647  281
16 2004 161.8  5.4  3.6  1.8  33  54.0  822.4 450  391  568  177  324  630  306
17 2005 166.3  4.5  3.0  1.5  33  46.4  868.8 473  409  600  191  357  698  341
18 2006 170.8  4.5  2.4  2.1  46  47.7  916.5 503  400  621  221  344  689  345
19 2007 176.2  5.4  3.3  2.1  38  58.9  975.4 473  395  596  201  340  682  342
20 2008 181.0  4.8  2.7  2.1  43  53.9 1029.2 487  396  603  207  346  694  348
21 2009 184.9  3.9  1.8  2.1  53  44.8 1074.0 533  422  628  206  387  729  342
22 2010 189.1  4.2  2.4  1.8  42  49.3 1123.4 512  431  620  189  350  744  394
23 2011 192.4  3.3  1.5  1.8  54  39.6 1162.9 550  448  635  187  391  703  312
24 2012 197.2  4.8  3.9  0.9  18  58.8 1221.7 447  426  540  114  332  556  224
25 2013 202.3  5.1  3.6  1.5  29  64.0 1285.7 436  374  583  209  331  630  299
26 2014 213.1 10.8  8.1  2.7  24 140.9 1426.6 440  400  562  162  303  637  334
27 2015 223.0  9.9  6.0  3.9  39 135.6 1562.3 433  358  548  190  301  616  315
28 2016 230.8  7.8  7.5  0.3   3 111.2 1673.5 397  391  531  140  312  531  219

Core Length:  229.8 mm
Core Density: 448 kg/m3
Cross-sectional Density:  445 kg/m3
Early/Latewood Threshold: 500 kg/m3
Attenuation Constant: 3.32
